Repository: bjy1984/AIcheck

File: docs/决策材料-工具绑定集发布.md
# 决策材料：原子检查工具绑定集是否发布

审计新发现（`docs/审计-开发计划逐项核对.md`）。这份材料把数字摆齐，供项目负责人一次拍板。

## 现状

`atomicCheckToolBindingSet.lifecycleStatus = draft`。正式（非 advisory）审查下，
`compile_node_tool_plan` 要求「绑定集已发布」**或**「该规则在试点名单里」，两者都不满足就抛错拒绝执行。

| 项 | 数 |
|---|---|
| 有工具绑定的规则 | 69 |
| 在试点名单内（能跑） | 36 |
| 被拒（正式审查下工具不执行） | 33 |
| 被拒规则覆盖的节点 | 33 个，与试点节点**零重叠** |
| 被拒规则里工具缺失的 | **0**——33 条的工具全部齐备 |

线上实测：`compile_node_tool_plan(R43, require_published=True)` 抛错被拒，`R04` 正常返回 4 条绑定。

## 被拒的 33 条按严重度

| 严重度 | 条数 | 高严重度的几条 |
|---|---|---|
| high | 4 | R59 耐压试验方案、R63 管道系统柔性（应力）分析、R64 现场检查替代性试验、R65 无损检测报告和底片 |
| medium | 6 | R35 无损检测机构现场质保体系、R41 射线底片抽查、R42 射线现场抽查、R52 管道现场预制、R56 安全阀爆破片安装、R66 试验用压力表与介质 |
| low | 23 | R10、R11 等 |

被拒节点与试点节点零重叠，意味着**这 33 个节点的原子检查一直没跑过**，不是"跑了但降级"。

## 三个选项

| 选项 | 做法 | 风险 |
|---|---|---|
| A. 全量发布 | `lifecycleStatus` 改 `published`，69 条全部可执行 | 33 条从未在正式审查下跑过，一次全开，出问题时难定位是哪条 |
| B. 分批纳入试点 | 先加 high + medium 共 10 条（R59/R63/R64/R65/R35/R41/R42/R52/R56/R66），跑一周看结果，再加 low 的 23 条 | 慢一些，但每批出问题都能对上号 |
| C. 维持现状 | 不动 | 33 个节点的原子检查继续不执行，且计划里没有跟踪项——今晚之前没人知道这件事 |

**我的建议是 B**。理由：工具全部齐备，不是能力问题；先放 high 与 medium 这 10 条，
正好覆盖耐压试验、应力分析、射线底片这些监检最看重的项，一周后看真实结果再放剩下的。

## 你要给的一句话

- 「按 B 走」→ 我把那 10 条加进 `pilotRules`，跑测试、部署，并在计划里补一条跟踪项（一周后评估是否放余下 23 条）。
- 「全量发布」→ 我改 `lifecycleStatus`。
- 「先不动」→ 我在计划里补跟踪项，记录这 33 条当前不执行，避免它再次被忘掉。

无论哪个选择，**计划里都该有一条跟踪项**——今晚之前它一条都没有，这才是真正的问题。

File: docs/研究-焊接材料设计节点审查原则.md
# 焊接 / 材料 / 设计类业务节点审查原则 —— 调研报告

> 调研日期：2026-09-06。目的：在写代码之前，把"施工焊接人员、焊接材料、管道材质、焊接工艺相互印证"这条审查主线涉及的法规、标准、覆盖规则、证明文件内容、防伪判据研究透彻，形成可直接转成审查规则和确定性工具的事实清单。
> 结构：第 1 章焊工资格（TSG Z6002）；第 2 章设计文件与焊接工艺文件（TSG D0001 / GB/T 20801 / GB 50236 / NB/T 47014）；第 3 章焊接材料（GB/T 5117 等 / NB/T 47018）；第 4 章管材质量证明书与材质标准（GB/T 8163 等）；第 5 章六条原则到审查规则的映射与现有代码差距；第 6 章待核实事项。每条事实后附来源。

---

## 0. 结论先行（给决策用）

1. **焊工考核细则已换版**：TSG Z6002—2026 自 **2026-08-01** 施行，TSG Z6002—2010 同日废止（总局 2026 年第 12 号公告）。有效期内的旧证继续有效，但**覆盖范围按新细则执行**（市监特设发〔2026〕85 号）。现有代码 `deterministic_tools.welder_rule_version` 在 2026-08-01 后进入"2026 过渡态"并一律返回"证据不足"（`tsg_z6002_2026_effective_profile_not_verified`），也就是说**节点 24/29 的焊工覆盖判定自 8 月 1 日起实际上是停用的**，必须按新细则重写覆盖表后才能恢复。
2. 新旧细则覆盖规则的核心差异：**FeⅠ/FeⅡ/FeⅢ 三类互相覆盖**（旧版只允许高覆盖低）；FeⅣ（奥氏体/双相）仍需单独取证；GMAW 与 FCAW 拆成两个独立方法代号；工艺因素中"无背面保护气(11)→有(10)"不算变更；GTAW 极性 12/13/14 任一变更需重考；6G 不覆盖向下焊 5GX/6GX。
3. 焊工证的判定是**六段全部逐项判定**：方法、材料类别、位置、外径区间、焊缝金属厚度区间（试件 t<12 时最大 2t）、填充金属类别（Fef3J⊇Fef3⊇Fef1，FefS 单独），再加工艺因素（02/03、10/11、12/13/14）与衬垫（无衬垫覆盖有衬垫）。当前代码在填充金属（要求完全相等）、位置覆盖表（5G 仅映射 1G/5G）、材料互认、FCAW 拆分四处与现行细则不一致。
4. 官方核验渠道：全国特种设备公示信息查询平台（cnse.e-cqs.cn / cnse.samr.gov.cn），人员查询键是**身份证号**（证件编号即身份证号），返回证件编号、作业项目代号、批准日期、有效期、发证机关。系统已有 `search_cnse_persons` 工具但从未被审查链路调用。
5. **法规体系已整体换代**：TSG 31-2025（2026-01-01 施行）取代 TSG D0001-2009，管道分级改为 GC1/GC2/GCD、DN 门槛 ≥50、毒性按 GB/T 42594、质量证明书须带可追溯二维码/条码并盖质检章、PMI 复验 GC1 100%/其它 10%、焊工须做施焊记录并打焊工标记、返修超 2 次须批准；GB/T 20801.1-2025（2026-05-01）合并取代 2020 版六部分；NB/T 47014-2023（2024-06-28）取代 2011 版（预热阈值 50→55℃、SMAW 极性升为重要因素、L415/L485 升组、新增 Fe-11A 9Ni 钢）；管材标准 3087-2022、5310-2023、9948-2025（合并 6479）、14976-2025、9711-2023、2102-2022 均已换版。业务包里 R08/R09/R16 已引用新版，R24/R29 仍引 TSG Z6002-2010。
6. **代码里没有任何数值限值表**：`material_standard_profiles.py` 只冻结"必检项目"，明确要求外部提供 `acceptanceLimits`，实际从未提供，R16 管材证与 R26 焊材证的成分/性能核对形同虚设。第 4.3 节（管材）与第 3 章（焊材）的限值表是补这个空白的基础数据。
7. **三方印证缺"焊口联合表"**：法定原型是 GB/T 20801.4 4.4 / TSG 31 4.1.6 的竣工轴测图（材质、规格、炉批号、焊缝编号、焊工代号、NDT、热处理位置）。现有 `evaluate_welding_process` 只串 R24/R25，焊材（R26）与管材（R16）未进链。

---

## 1. 焊工资格证及持证合格项目（节点 24，并与节点 29 施焊记录联动）

### 1.1 现行细则与替代关系

| 事实 | 来源 |
|---|---|
| TSG Z6002—2010 于 2011-02-01 施行，替代国质检锅〔2002〕109 号 | https://www.samr.gov.cn/cms_files/filemanager/samr/www/samrnew/tzsbj/zcfg/aqjsgf/202006/P020200622398890922744.pdf |
| TSG Z6002—2026 由总局 2026 年第 12 号公告（2026-03-02）发布，**2026-08-01 施行，2010 版同时废止**（4.8 条） | https://www.samr.gov.cn/tzsbj/zcfg/aqjsgf/art/2026/art_d04733c1b8fb4011b86424e4560e67ff.html |
| 不存在"TSG Z6002-2022"正式版；网传"2024"是送审稿 | 2026 版前言 |
| 未纳入 TSG 11（TSG 11-2020 是锅炉规程） | https://ndls.org.cn/standard/detail/e8fb1194c5f026192c2deb40a822fbac |
| 过渡通知（市监特设发〔2026〕85 号，2026-07-24）：有效期内旧证继续有效；**覆盖范围按新细则执行**；复审/新增项目时按新代号变更；非金属热熔焊代号合并为"D"；堆焊区分 NS（耐蚀）/NM（耐磨）；复审时未持特种作业操作证的应参加动火作业考核 | https://hunan.gov.cn/zqt/zcsd/202607/t20260727_34033980.html |
| 2026 版主要变化：申请年龄上限 63、复审上限 65；理论考试仅首次/转类别/吊销后重考；实操"高难度覆盖低难度"；焊机操作工可免考复审；动火作业纳入实操；**连续中断 6 个月以上由用人单位做能力验证**；企业须建焊接档案 | https://www.ehs.cn/article-24872-1.html |

### 1.2 合格项目代号结构（2026 版 A9.1.1，与 2010 版一致）

手工焊：`①方法-②材料类别-③位置(K)-④焊缝金属厚度/⑤外径-⑥填充金属-⑦工艺因素`，某项不出现则省略。焊机操作工只有 `方法-位置(K)-工艺因素`。

| 段 | 含义 | 取值 |
|---|---|---|
| ① 方法（表 A-1） | SMAW 焊条电弧焊、OFW 气焊、GTAW 钨极氩弧焊、**GMAW 熔化极实心、FCAW 熔化极药芯（2026 拆分）**、SAW 埋弧、ESW 电渣、PAW 等离子、EGW 气电立焊、FRW 摩擦焊、SW 螺柱焊；堆焊加 (NS10)/(NM10) 等 | |
| ② 材料类别（表 A-2） | FeⅠ 低碳钢（Q235、10、20、20G、L245…）；FeⅡ 低合金钢（Q345/Q355、16Mn、15CrMo、12Cr1MoV、L360、09MnD、16MnDR…）；FeⅢ Cr≥5% 铬钼/铁素体/马氏体（1Cr5Mo、06Cr13、12Cr13…）；FeⅣ 奥氏体及双相（06Cr19Ni10、022Cr19Ni10、06Cr17Ni12Mo2、022Cr17Ni12Mo2、022Cr23Ni5Mo3N…）；有色 CuⅠ~Ⅴ、NiⅠ~Ⅴ、AlⅠ/Ⅱ/Ⅲ/Ⅴ、TiⅠ/Ⅱ、ZrⅠ/Ⅱ（2026 新增） | 异类别接头写 X/X |
| ③ 位置（表 A-4） | 板对接 1G/2G/3G/4G；板角焊 1F~4F；管对接 1G(转动)/2G/5G/5GX(向下)/6G/6GX(向下)；管角焊 1F/2F/2FR/4F/5F；管板 2FRG/2FG/4FG/5FG/6FG；螺柱 1S/2S/4S。**(K)=带衬垫**；双面焊、角焊缝、不要求焊透的对接、管板角接头均视为带衬垫（A4.2.5）。TSG 体系无 6GR | |
| ④/⑤ | ④ 焊缝金属厚度 t（余高不计；板角焊缝为母材厚度 T），⑤ 管外径 D。组合考试各方法只记自己的 t，后焊方法视为带衬垫。例：`GTAW-FeⅠ-5G-3/60-FefS-02/11/12` + `SMAW-FeⅠ-5G(K)-5/60-Fef3J` | |
| ⑥ 填充金属（表 A-3） | Fef1 钛型(EXX03)；Fef2 纤维素型(EXX10/11)；Fef3 金红石/钛酸型(EXX12/13/24)；**Fef3J 低氢碱性(EXX15/16/18/48/28/45，J=碱性)**；Fef4 不锈钢钛钙型(EXXX-X6/-X7)；Fef4J 不锈钢碱性(EXXX-X5)；**FefS 全部钢焊丝（实心、药芯）** | |
| ⑦ 工艺因素（表 A-5） | 填充：01 无 / **02 实心（含金属粉芯）** / 03 药芯 / 23 涂药皮焊丝 / 24 金属粉；背面保护气：**10 有 / 11 无**；GTAW 电流极性：**12 直流正接 / 13 直流反接 / 14 交流**。机动焊 04~09、自动焊 21/22/25/26 | 2010 版的 GMAW 熔滴过渡 15/16 已取消 |

示例解读：`GTAW-FeⅡ-6G-3/57-FefS-02/11/12` = 钨极氩弧焊、低合金钢试件、45°固定向上焊、无衬垫、焊缝金属厚 3 mm、管外径 57、钢焊丝、实心焊丝、无背面充氩、直流正接。`SMAW-FeⅡ-6G(K)-12/60-Fef3J` = 焊条电弧焊、带衬垫、t=12、D=60、碱性焊条。

### 1.3 覆盖（适用）范围规则——逐条

| 维度 | 规则（2026 版条号） | 与 2010 版差异 |
|---|---|---|
| 方法 | 变更方法须重考（A4.3.1）；焊机操作工↔手工焊、自动↔机动均须重考 | GMAW/FCAW 拆分为两个方法 |
| 材料类别（钢） | **A4.3.2.1.1(1)：FeⅠ、FeⅡ、FeⅢ 中任一类别合格即视为三类均通过**；(2) FeⅣ 合格覆盖 FeⅣ 及 FeⅣ 与 FeⅠ~Ⅲ 的异种钢接头 | 2010：高覆盖低（FeⅡ⊇FeⅠ，FeⅢ⊇FeⅡ⊇FeⅠ），FeⅣ 只覆盖 FeⅣ；两版都是 FeⅠ~Ⅲ 不覆盖 FeⅣ |
| 材料（有色） | 铜同类别内覆盖；镍、铝、钛、锆取得某类别后可焊该种类各类别（ZrⅡ⊇ZrⅠ）；镍合金证+镍基填充金属可焊镍与各类钢异种接头（2026 新增） | |
| 填充金属 | 按表 A-3"适用范围"列：Fef1→Fef1；Fef2→Fef1/2；Fef3→Fef1/3；**Fef3J→Fef1/3/3J**；Fef4→Fef4；Fef4J→Fef4/4J；FefS→FefS（实心/药芯差别由 02/03 控制） | 一致 |
| 保护气/钨极/焊剂 | 手工焊变更保护气种类、钨极种类不需重考 | 2026 删除手工焊"焊剂型号"表述 |
| 位置（表 A-6） | 管对接（D≤600）：1G→平；2G→平横；**5G→平立仰**；5GX→平立向下仰；**6G→平横立仰（全部向上位置）**；6GX 含立向下。板对接试件用于管件时 **D≥76**。**向下焊与向上焊互不覆盖**（A4.3.5(3)）。对接/管板试件合格后角焊缝焊件母材厚度、管径不限 | 一致 |
| 衬垫 | 不带衬垫（单面焊全焊透）覆盖带衬垫，反之不可（A4.3.6.1）；气焊相反 | 一致 |
| 焊缝金属厚度（表 A-7） | 试件 T<12：焊件 t 最大 **2t**；T≥12（且 t≥12、≥3 层）：不限；气焊不大于试件 | 2010 版另有 GMAW 短路弧 1.1t 限制，2026 取消 |
| 管外径（表 A-8） | 试件 D<25 → 焊件 ≥D；25≤D<76 → ≥25；D≥76 → ≥76；最大均不限；向下焊试件 D≥300 → ≥76 | 一致 |
| 工艺因素（A4.3.9.1） | 手工焊：**01/02/03/10/12/13/14/23/24 任一变更须重考**（FeⅢ 的 10 变更除外）。列表无 11 ⇒ 无背面充氩考试合格者改为有背面充氩不算变更；反之须重考 | 2010 列表含 15/16/19/20 |
| 堆焊（A4.3.10） | 层厚不限；母材 T<25 覆盖 ≥T，T≥25 覆盖 ≥25 | |
| 复审抽考（A8） | 抽考合格则同方法所有项目继续有效，不合格则同方法全部失效；2026 表 A-18 规定抽考顺序（6G→5G→2G→1G，Fef4J→…→Fef1，无衬垫→有，外径/厚度由小到大）；钢与有色不可替代 | |

### 1.4 证书有效期、复审、中断、编号

| 项目 | 2026 版（现行） | 备注 |
|---|---|---|
| 有效期 | 每 4 年复审一次（3.6(1)） | |
| 复审申请 | 届满前 6 个月内向工作地或户籍地发证机关申请 | 2010 为期满 3 个月前 |
| 复审条件 | 资料真实齐全；持证周期内累计作业时间 ≥2 年；年龄 ≤65；无违规、无责任事故；按 A8 抽考合格；焊机操作工满足前三项可免考 | TSG Z6001-2019：届满 1 个月前申请、逾期失效 |
| 中断 | 同一焊接方法连续中断 6 个月以上，再用前由**用人单位做能力验证并存档**（4.1） | 2010 为行政复审抽考 |
| 证书 | 名称《特种设备安全管理和作业人员证》（焊接操作人员）；**证件编号 = 身份证号**（Z6001-2019 附件 A）；页面：项目代号、批准日期、有效期（自…至…）、发证机关章、复审记录、聘用记录；可加二维码 | 系统 OCR 的"证件编号 511621198504208836"即身份证号 |
| 平台上传 | 发证/复审后 20 个工作日内上传公示平台（4.3(3)） | |

### 1.5 官方查询平台

- 地址：https://cnse.e-cqs.cn/info-pub/pub 或 https://cnse.samr.gov.cn/info-pub/pub（旧版人员/单位/设备/型式试验查询已迁移至此，官方声明其它为假冒站）。
- 人员查询输入：**身份证号**（+滑块验证码）；返回：证件编号、作业项目（代号）、批准日期、有效期、发证机关（广州市局指引 https://scjgj.gz.gov.cn/ztzl/tzsbzt/content/post_9674728.html ）。
- 系统现状：`libs/integrations/cnse_client.py` 已按接口实现单位/人员查询并本地解滑块（2026-09-05 实测单位查询成功），审查工具 `search_cnse_persons` 在 10 个节点的工具清单里，但 54 个有权限的审查运行中零次调用。

### 1.6 判定案例（监检实务）

案例（覆盖）：管线 20 钢 Φ89×4.5、GTAW 全厚度、5G/6G 固定；证 `GTAW-FeⅡ-6G-3/57-FefS-02/11/12`。方法 GTAW=GTAW ✔；20 钢=FeⅠ，证 FeⅡ（2026 三类互认；2010 高覆盖低）✔；6G 覆盖 5G/6G 向上焊 ✔；D=57∈[25,76) 覆盖 ≥25，89 ✔；t=3<12 覆盖 ≤6，4.5 ✔；FefS ✔；无衬垫覆盖 ✔；02/12 与现场一致、11→10 允许 ✔。**覆盖**。若 GTAW 只打底、SMAW 盖面，则另需 SMAW 项目且各自满足 2t。

反例：Φ159×14 GTAW 全厚度 → 14>6 不覆盖；06Cr19Ni10 → FeⅣ 不被 FeⅡ 覆盖；证 2G 遇 5G 固定 → 不覆盖；Φ18 仪表管遇 D=57 证 → 18<25 不覆盖；现场药芯(03)/交流(14) → 工艺因素变更不覆盖；6G 证遇向下焊 5GX → 不覆盖。

### 1.7 与现有代码的差距（`backend/libs/review_orchestrator/deterministic_tools.py`）

| 项 | 现状 | 应改为 |
|---|---|---|
| 版本开关 | `welder_rule_version`：审查日期 ≥2026-08-01 且未设 `ruleProfile2026Verified` → 整体返回证据不足 | 实装 2026 覆盖表，去掉过渡开关；保留 2010 表用于 2026-08-01 前的施焊记录 |
| 材料覆盖 | FeⅡ⊇FeⅠ、FeⅢ⊇FeⅡ⊇FeⅠ、FeⅣ 独立（2010 逻辑），另有 FeⅤ/FeⅥ 不存在于细则 | 2026：FeⅠ/Ⅱ/Ⅲ 互认，FeⅣ 独立；`material_category_for_grade` 牌号表需按表 A-2 扩充（含 15CrMo、12Cr1MoV→FeⅡ，06Cr13→FeⅢ，304/316L→FeⅣ） |
| 方法 | GMAW 别名含 MIG/MAG，无 FCAW 拆分 | FCAW 独立；药芯焊丝气保焊归 FCAW |
| 位置 | 2G→{1G,2G}，5G→{1G,5G}，6G→{1G..6G} | 按表 A-6：5G→平/立/仰（管件 1G/5G；板件 1G/3G/4G），6G→全部向上位置；5GX/6GX 单列且不与向上互覆盖；板试件用于管件要求 D≥76 |
| 厚度/外径 | 已实现 2t 与 25/76 分档 | 保留；补"T≥12 且≥3 层"判据、堆焊母材厚度规则 |
| 填充金属 | 要求完全相等 | 按表 A-3 覆盖链；FefS 对应实心/药芯焊丝，由 02/03 再判 |
| 工艺因素 | 要求实际 ⊆ 证书 | 仅 01/02/03/10/12/13/14/23/24 参与比较；11→10 允许，10→11 不允许；FeⅢ 的 10 变更豁免 |
| 衬垫 | 未处理 (K) | 证书无 (K) 覆盖有/无衬垫；有 (K) 只覆盖带衬垫/双面焊/角焊缝/不焊透接头 |
| 平台核验 | `search_cnse_persons` 未接入 | 以身份证号查询，比对作业项目代号与有效期 |

---

## 2. 设计文件与焊接工艺文件（节点 5–9、25、29）

### 2.1 法规与标准现行版本（2026-09 核实）

| 文件 | 状态 | 要点 | 来源 |
|---|---|---|---|
| TSG D0001-2009《压力管道安全技术监察规程—工业管道》 | **已被 TSG 31-2025 替代** | 2009-08-01 施行；适用 ≥0.1MPa、DN>25、气体/蒸汽/液化气体/可燃易爆有毒腐蚀性液体 | https://www.gdase.com/uploadfiles/2017/08/201708281435543554.pdf |
| **TSG 31-2025《工业管道安全技术规程》** | 现行，**2026-01-01 施行** | 整合 TSG D0001-2009 与 TSG D7005-2018；适用 0.1~100MPa、**DN≥50**；2026-12-31 后未登记管道不得使用。正式 PDF 为图形化文本，条款未能逐条抓取（见待核实） | https://www.samr.gov.cn/tzsbj/zcfg/aqjsgf/art/2026/art_3d469eb86022439e8c959a1c6735e3b1.html |
| TSG D7006-2020《压力管道监督检验规则》 | 现行 | 附件 D 工业管道施工监检专项要求（本系统节点体系的直接来源） | https://www.gov.cn/zhengce/zhengceku/2020-05/28/5515546/files/00500c24ffc743fc8add6a6a9dd7dcc9.pdf |
| GB/T 20801.1~6-2020 | 2021-06-01 实施 | 总则/材料/设计和计算/制作与安装/检验与试验/安全防护 | http://www.gzhxaq.com/mydata/law/202106/01/16225094657304.htm （第 4 部分全文）、http://www.gzhxaq.com/mydata/law/202102/06/16125728202080.htm （第 5 部分全文） |
| **GB/T 20801.1-2025** | **2026-05-01 起替代 2020 版六部分**（合并一册 311 页） | 业务包规则里引用的"GB/T 20801.1-2025 第 7.2.1 / 7.4.2 / 7.4.4.3 条"即此版 | https://hgt.cirs-group.com/lawinfo/detail/f3dka1zaultu |
| GB 50235-2010 工业金属管道工程施工规范 | 现行 | 设计压力 ≤42MPa；4.1.1~4.1.6 材料验收 | https://gf.cabr-fire.com/list-1783.htm |
| GB 50236-2011 现场设备、工业管道焊接工程施工规范 | 现行 | 5.0.1 强条：焊前必须做工艺评定 | https://gf.cabr-fire.com/list-1991.htm |
| GB 50184-2011 工业金属管道工程施工质量验收规范 | 现行 | 表 8.1.1 检查等级、表 8.2.1 检测比例 | https://gf.cabr-fire.com/article-57042.htm |
| **NB/T 47014-2023 承压设备焊接工艺评定** | **2024-06-28 施行，替代 2011 版** | 新增电子束焊、锆材、带堆焊隔离层评定；对接/角接、堆焊、管-板规则较大修改 | https://www.ndls.org.cn/standard/detail/c091649c19eaf78f39e68877d6836692 |
| NB/T 47015-2023 压力容器焊接规程 | 2024-06-28 施行 | 管道按 GB 50235/GB 50236，设备按 47015 | https://www.ndls.org.cn/standard/detail/597b823299527e1ef299a1149dacc886 |
| SH/T 3520-2015 铬钼钢焊接 / SH/T 3523-2020 不锈钢镍基焊接 / SH/T 3526-2015 异种钢焊接 | 现行 | 3526 表 5.1.2 给出按 NB/T 47014 类别分组的常用钢号 | https://csrcare.com/master%20law/%E6%A0%87%E5%87%86/%E8%A1%8C%E4%B8%9A%E6%A0%87%E5%87%86HHB/SH/SHT%203526-2015%E7%9F%B3%E6%B2%B9%E5%8C%96%E5%B7%A5%E5%BC%82%E7%A7%8D%E9%92%A2%E7%84%8A%E6%8E%A5%E8%A7%84%E8%8C%83.pdf |
| HG/T 20519-2009 化工工艺设计施工图内容和深度统一规定 | 现行 | 管道特性表并入第 2 部分工艺系统；管道等级号及材料等级表并入第 6 部分 | https://www.guifan.net/biaozhun/hangye/320221.html |
| JB/T 3223-2017 焊接材料质量管理规程 | 现行 | 采购、验收、仓储、使用管理；有效期限分类、现场存放、烘干后搁置要求 | https://www.guifancha.com/norm/details/id/7769 |

### 2.2 管道级别与级别差异

- TSG D0001-2009 附件 A：GC1 = 极度危害介质、高度危害气体（或高于沸点的高度危害液体）；甲乙类可燃气体/甲类可燃液体且 ≥4.0MPa；其它介质 ≥10MPa，或 ≥4.0MPa 且 ≥400℃。GC3 = 无毒非可燃、≤1.0MPa、-20℃<T≤185℃。其余 GC2。GB/T 20801.1-2020 起毒性按 GB 30000.18 急性毒性类别 1/2 判定，GC3 仅保留液体；TSG 31-2025 解读称分级改为 GC1/GC2/GCD（待核实原文）。
- 级别差异（GB/T 20801.5-2020 第 6 章，原文）：检查等级 I（GC1、高温蠕变、PN>160、设计要求 100%）→ 环缝 RT/UT 100%；II 20%；III（有毒 GC2、设计 10%）10%；IV（其它 GC2）5%；V（GC3）不要求。固定焊接头抽检 ≥40%，抽样须含每名焊工；铬钼钢高温蠕变接头 100%。
- 材料：GB/T 20801.4-2020 5.3 铬钼钢、含镍低温钢、不锈钢、镍/钛合金**光谱（PMI）抽查**：GC1 每批 10% 且 ≥1 件，其它 5% 且 ≥1 件；TSG D0001 第二十六条碳素结构钢不得用于 GC1；第三十九条 GC1 管道材料等级表和应力分析书须审定人签字；D7006 D2.6.5 施焊外观抽查 GC1 ≥5%、其它 ≥2%。

### 2.3 设计文件必须包含的内容（原文）

- TSG D0001-2009 第三十六条：图纸目录和管道材料等级表、管道数据表（附件 C）、设备布置图、平面布置图、轴测图、强度计算书、应力分析书，必要时施工安装说明书。第三十七条：管道工程规定至少含材料等级表/防腐/隔热/吹扫/涂色、元件技术条件、寿命、**制作与安装（包括焊接）技术条件**、试验和检验要求。第三十八条设计许可章；第三十九条三级签字，GC1 加审定。
- 附件 C **管道材料等级表**栏目：名称 / 公称直径 / 材料 / 制造（无缝、对焊、锻制）/ 端面 / 壁厚 / 标准号 / 备注 / 版次，表头含公称压力、设计温度范围、介质、管道等级、腐蚀裕量。**管道数据表**栏目：管线号 / 公称直径 / 管道等级 / 介质名称状态 / 起止点 / 设计温度压力 / 工作温度压力 / 内外防护代号 / 隔热 / 试压介质 / 清洗介质 / 流程图尾号 / 管道类别。
- GB 50236-2011 3.0.1："设计文件应对焊接技术条件提出要求"；7.3.1 条文说明"焊接材料原则上应由设计文件提出，并通过焊接工艺评定验证"。GB/T 20801.4-2020 7.4.1.2 坡口、8.2.1 预热、9.3.1 热处理"应符合设计文件"，无规定时按表 6/表 7。GB/T 20801.5-2020 4.2 设计文件的特殊检查试验要求优先。
- 交工文件（GB/T 20801.4-2020 4.4）：轴测图至少包括**材质、规格、炉批号、焊缝位置、焊缝编号、焊工代号、无损检测方法、抽检位置、补焊位置、热处理位置**；附元件与焊材质量证明书/复验报告。这是"焊口联合表"的法定原型。

### 2.4 焊接工艺评定与焊接工艺规程

- "焊前必须评定、按评定编 WPS"原文：GB 50236-2011 5.0.1（强条）、5.0.2 按 NB/T 47014、5.0.7 **评定应在本单位进行**、5.0.10 "施焊前应根据焊接工艺评定报告编制焊接工艺规程，一个 WPS 可依据一个或多个 PQR"；GB/T 20801.4-2020 7.1.1、7.1.2、7.1.4；TSG D0001 第六十二条（评定报告与指导书须焊接责任工程师审核、质保工程师批准）。
- **WPS 必须包含（GB/T 20801.4-2020 7.1.4）**：a) 焊接方法及操作类型；b) 坡口形式尺寸；c) 母材标准号、型号、规格；d) **焊材标准号、型号、牌号、规格、烘烤要求**；e) 位置及方向；f) 预热与道间温度（含后热）；g) 焊后热处理参数；h) 保护气种类、配比、流量；i) 电特性与工艺参数；j) 操作要领；k) 其它。
- **NB/T 47014-2023 母材分类分组（一手：预览文本 + 扫描件目视，2024-06-28 施行）**：
  - Fe-1-1：10、15、20、20G、Q195、Q215、Q235A~D、Q245R、Q275、10MnDG、20MnG、L175~L290 系、CF370/CF415、ZG200-400、WCA；
  - Fe-1-2：25、Q345R、Q345A~E、**Q355B/C/D**、16Mn、25MnG、09MnD、16MnD/DR/DG、15MnNiDR、09MnNiD/DR、Q390、L320/L360/L390 系、CF485、A105、WCB/WCC；
  - Fe-1-3：Q370R、15MnNiNbDR、Q420R、Q420/Q460、**L415、L450、L485 系**（L415/L485 自 2011 版的 1-2/1-4 移入）；Fe-1-4：07MnMoVR、07MnNiVDR、12MnNiVR、08MnNiMoVD、**10Ni3MoVD**（自 Fe-9B 移入）、L555；
  - Fe-3-1：15MoG、20MoG、12CrMo(G)；Fe-3-2：20MnMo、20MnMoD；Fe-3-3：13MnNiMoR、18MnMoNbR、20MnMoNb；
  - **Fe-4-1：15CrMo、15CrMoG、15CrMoR、14Cr1Mo(R)、12Cr1Mo、GB/SA387Gr12Cl2；Fe-4-2：12Cr1MoV、12Cr1MoVG、12Cr1MoVR**；
  - Fe-5A：12Cr2Mo(G)、12Cr2Mo1(R)、07Cr2AlMoR；Fe-5B-1：12Cr5Mo；5B-2：10Cr9Mo1VNbN（P91）；5B-3：12Cr9Mo；Fe-5C：12Cr2MoWVTiB、12Cr2Mo1VR；Fe-6：S41008/S41010；Fe-7：S11306、S11710；
  - **Fe-8-1：S30403(022Cr19Ni10)、S30408(06Cr19Ni10)、S30409、S31603(022Cr17Ni12Mo2)、S31608(06Cr17Ni12Mo2)、S32168(06Cr18Ni11Ti)、S34778(06Cr18Ni11Nb)、S31703/S31708 等**；Fe-8-2：S30908、S31008、S31042；Fe-9B：08Ni3DR、06Ni3MoDG；Fe-10I：008Cr27Mo；Fe-10H：S22053(022Cr23Ni5Mo3N)、S22253、S25073 等双相钢；**Fe-11A（2023 新设）：06Ni9DR 等 9Ni 钢**。
  - 前言列明的变化：调整 L415/L485/10Ni3MoVD/TA2 类组别；删 HP295 等气瓶钢；新增 Q420R、06Ni9D、GB/SA516Gr70、GB/SA537Cl1、锆材；埋弧焊丝与焊剂改按组合分类（表 4）；SMAW 改变电源类型由次要升为重要；删除 2011 表 10 的"超上转变温度热处理→1.1T""短路过渡 GMAW<13mm→1.1T"。来源：https://www.gb-gbt.com/PDF/Chinese.aspx/NBT47014-2023 ；https://www.slideshare.net/slideshow/nbt-47014-202-3-pdf/270723309 ；2011 版对照 http://www.fjase.cn/tzsbweb/userfiles/files/NBT47014%E6%89%BF%E5%8E%8B%E8%AE%BE%E5%A4%87%E7%94%A8%E7%84%8A%E6%8E%A5%E5%B7%A5%E8%89%BA%E8%AF%84%E5%AE%9A%E3%80%81NBT47015%E3%80%8147016%5B1%5D.pdf
- **母材覆盖规则（6.1.2 原文）**：类别号改变需重评；**Fe-1~Fe-5A 某类别评定合格的 SMAW/SAW/GMAW/GTAW/填丝 PAW 工艺，适用于该类别与更低类别母材相焊**；其它不同类别相焊需重评；组别号改变原则上需重评，但同组别其它牌号适用、同类别高组别覆盖"高组别与低组别相焊"、**Fe-1-2 评定覆盖 Fe-1-1**。填充金属类别号改变需重评，但用高强度级别代替低级别焊 Fe-1/Fe-3 除外（6.1.3.1）；规定冲击时同类别内降冲击指标或碱性→非碱性药皮为补加因素（6.1.3.3）。
- **厚度覆盖（表 6，试件拉伸+横弯；与 2011 表 7 一致）**：T<1.5 → 焊件母材 T~2T；1.5≤T≤10 → 1.5~2T；10<T<20 → 5~2T；20≤T<38 → 5~2T；38≤T≤150 → 5~200（限 SMAW/SAW/GTAW/GMAW）；>150 → 5~1.33T。焊缝金属厚度 t：最大 2t（t≥20 时按 2T/200/1.33T）。**有冲击要求时（6.1.5.2）**：T≥6 → 焊件母材最小值取 T 与 16 的较小值；T<6 → 最小 T/2。表 9：任一焊道厚度>13mm → 焊件最大 1.1T；气焊 → T。对接评定用于角焊缝厚度不限。
- **因素划分（5.2、6.1.4、表 5）**：重要因素影响拉伸/弯曲；补加因素影响冲击；次要因素只改 pWPS。通用：**焊后热处理类别改变 = 重评**；有冲击要求时热处理保温温度/时间范围改变 = 重评，试件保温时间 ≥ 焊件累计保温时间 80%。表 5 要点（SMAW/SAW/GMAW/GTAW）：增减衬垫 = 重要；**预热温度比评定值低 55℃ 以上 = 重要**（2011 为 50℃）；道间温度比评定记录高 55℃ 以上 = 补加；改变保护气种类/配比/取消 = 重要（GMAW/GTAW）；实心↔药芯↔金属粉芯 = 重要；GMAW 喷射/脉冲↔短路过渡 = 重要；**SMAW 改变电流种类或极性 = 重要**（其它方法为补加+次要）；热输入超评定值 = 补加；改为向上立焊 = 补加；每面多道改单道、单丝改多丝 = 补加；焊接位置、电流电压范围、摆动、清根方法、手工↔自动 = 次要。
- **pWPS/PQR 表格（附录 G）**：pWPS 栏目含母材（材料、标准、规格、类别号、组别号、焊件母材厚度范围、管径壁厚范围）、填充金属（类别、型号/牌号、标准、规格、分类代号、焊缝金属厚度范围）、预热/道间/后热、焊后热处理、气体、位置及方向、电特性（按焊道：电源极性、电流、电压、速度、最大热输入）、技术措施、编制/审核/批准；PQR 另含拉伸（GB/T 228）、弯曲（GB/T 2653）、冲击、宏观等试验结果与报告编号。
- 与焊工类别的对应关系：NB/T 47014 的 Fe-1~Fe-5 均落在 TSG Z6002 的 FeⅠ/FeⅡ，Fe-5B/6/7 对应 FeⅢ，Fe-8/Fe-10 对应 FeⅣ；两套编号不能混用。

### 2.4a TSG 31-2025《工业管道安全技术规程》关键条款（一手：总局正式 PDF OCR，2026-01-01 施行）

- **1.2 适用范围**：0.1MPa≤P≤100MPa（≥42MPa 称高压管道）；**公称直径 ≥50mm**；介质为气体、液化气体、蒸汽，或可燃易燃、易爆、有毒、腐蚀性、最高工作温度≥标准沸点的液体；含火电动力管道、制冷管道。1.4 不适用：DN<150 且 P<1.6MPa 的无毒不可燃无腐蚀气体等。
- **1.6 / 附件 A 分级：GC1、GC2、GCD，取消 GC3**。GC1：(1) GB/T 42594 急性毒性类别 1 介质、类别 2 气体及高于沸点的类别 2 液体；(2) 易燃气体类别 1/2、易燃液体类别 1/2 且设计压力 ≥4.0MPa；(3) 设计压力 ≥10.0MPa，或 ≥4.0MPa 且设计温度 ≥400℃。GC2：GC1 以外的工艺管道及制冷管道。GCD：动力管道。
- **2.1.1**：钢材断后伸长率 ≥16%（铸件/有色 ≥14%）；**焊接用碳钢、低合金钢含碳量 ≤0.30%**。2.1.2 境外牌号：审核质量证明文件，成分和力学验证性复验，首次使用做工艺评定。2.1.5 焊材符合规程、GB/T 20801、GB/T 32270、设计文件及工艺评定。
- **2.2.1.4 出厂资料**：元件明显部位钢印或可追溯标志；**质量证明书须印制可追溯的信息化标识（二维码、条形码），内容包括材料制造单位名称、牌号、规格、炉批号、交货状态（热处理状态）、签发日期，加盖制造单位质量检验章**；保存不少于管道使用年限。
- **2.2.2.3 碳素结构钢**：普通碳素结构钢不得用于 GC1、GCD；A 级镇静钢不得用于有毒/易燃介质，≤1.6MPa、≤350℃；沸腾/半镇静钢厚度 ≤12、A 级 ≤16、B 级 ≤20。**2.2.2.4 表 2-1** 延续 D0001 表 1 结构（GB/T 3087、3091、8163、9711、12771、13401 等对 GC1/GC2/GCD 的适用矩阵，原表 OCR 未完整复原）。2.2.2.5 铬钼钢焊接管子/管件焊缝热处理后 100% RT 或 UT。
- **4.3.2 安装阶段复验（按检验批 = 同炉批号、同规格、同时到货）**：硬度检验每批 1% 且 ≥1 件（设计有硬度要求的碳钢、低合金钢）；**PMI：铬钼钢、含镍低温钢、不锈钢、镍/钛/锆合金，GC1 每批 100%，其它每批 10% 且 ≥1 件**（较 GB/T 20801.4-2020 的 10%/5% 加严）。4.4.1(2) 安装完毕无标识或标识不清者光谱复查。
- **4.2 焊接**：4.2.1 焊接工艺评定报告经安装单位焊接责任工程师审核、技术负责人批准，档案含试样保存至评定失效；**4.2.2 焊工**：安装单位建焊工技术档案；持相应项目作业人员证；**按焊接工艺规程施焊并做好施焊记录；焊后在接头附近做焊工标记（可用标签、挂牌或信息化标识）**；4.2.3 焊材有质量证明文件和标志，使用前检查验收，建立保管、烘干、清洗、发放、回收制度；4.2.4 不得强力组对；**4.2.6 返修**同一部位超过 2 次（高压管道超过 1 次）须重新制定措施经技术负责人批准，返修记录记入技术文件；4.2.7 热处理满足评定要求、自动绘制时间-温度曲线。
- **4.4.2 无损检测**：延迟裂纹倾向材料焊后 ≥24h 检测；再热裂纹倾向接头焊接和热处理后各做一次表面检测；**4.4.2.5 检测等级、范围、数量、方法、合格要求按 GB/T 20801、GB/T 32270 及设计文件；抽检须含每个焊工所焊接头，固定焊环缝不少于被检环缝的 40%**；底片数字化永久存档，原始底片至少 7 年。规程本身不再按级别给比例（"GC1 100%"来自 GB/T 20801.5 检查等级 I）。
- **4.6 高压管道**：评定用管状试件并做冲击；试件母材、填充金属类别、工艺、热处理与产品相同；**评定试件厚度覆盖上限 = 试件厚度 +6mm，下限 = 1/2 试件厚度，焊件 >50mm 时试件 ≥75% 焊件厚度**；坡口机械加工；错边 <1.5mm；所有合金钢对接及支管焊缝光谱分析。
- **4.1 / 第 5 章 监检**：施工前向监检机构申请并签合同；监检按 TSG D7006；4.1.6 安装质量证明文件（安装质量证明书附件 C、竣工图含轴测图/设计修改/材料代用单、组成件质量证明书与复验报告、施工记录、NDT 报告、耐压试验报告）；未经监检或监检不合格不得投用。
- 来源：https://www.samr.gov.cn/tzsbj/zcfg/aqjsgf/art/2026/art_3d469eb86022439e8c959a1c6735e3b1.html （附件 PDF）；镜像 https://www.gdase.com/uploadfiles/2025/10/gongyeguandao.pdf ；二手互证 https://m.sohu.com/a/1034052774_122190638 、https://www.sohu.com/a/1035180264_122190638

### 2.5 三方印证条款（可直接写进规则 criteria）

| 主张 | 条款原文出处 |
|---|---|
| 焊工持证项目须与所焊管道相符 | TSG D0001 第十三条（有效期内、合格项目范围内）；GB 50236 3.0.2(5)（工况不符应拒绝施焊）、6.0.5、13.1.4；GB/T 20801.4 7.1.5、7.5.13（焊工识别代号）；D7006 D2.6.1（B 类） |
| 焊材与母材匹配并符合设计 | **GB/T 20801.4-2020 7.2.1**："焊接材料应符合设计文件和相关标准的规定，且通过焊接工艺评定验证……a) 焊缝金属的抗拉强度应不小于母材规定抗拉强度的下限值；b) 焊缝金属的化学成分应与母材相近；c) 奥氏体钢与铁素体钢相焊选 25Cr-13Ni 型或更高镍，>425℃ 宜镍基"；GB 50236 7.3.1；TSG D0001 第六十三条；D7006 D2.6.3（C 类） |
| 焊接按评定合格的工艺执行 | TSG D0001 第六十二条；GB 50236 5.0.1/5.0.10/13.1.3、13.2.2（线能量记录）、13.2.5（道间温度）；GB/T 20801.4 7.1.1/7.1.4/7.5.1/7.4.4.1（定位焊同工艺同焊工资格）/7.11.2（返修）；D7006 D2.6.2、D2.6.5 |
| 材料有质量证明书、与设计相符、必要时复验 | TSG D0001 第十八条（证明书内容：化学成分、力学性能、热处理状态、无损检测、耐压试验…）、第十九条（标志可追溯）、第七十四条（安装前按设计与 GB/T 20801 复检）、第七十六条（标记移植）；GB 50235 4.1.1~4.1.6；GB 50236 4.0.1/4.0.2/4.0.4；GB/T 20801.4 5.1 b)（数据不符或有异议应验证性试验）、5.2、5.3（PMI）、6.2.1；D7006 D2.4.1(5)(7)、D2.4.2、D2.4.3 |
| 焊材保管发放回收 | TSG D0001 第六十三条；GB 50236 3.0.2(3)、4.0.5、13.1.9；GB/T 20801.4 7.2.3（湿度 ≤60%）、**7.2.4（超库存期限须复验合格，期限以质量证明书/说明书注明为准）**、7.2.5（烘干按说明书）、7.2.6（保持标识）；JB/T 3223-2017；D7006 D2.6.3(2)（B 类） |

### 2.6 监检核对清单（归纳）

- 设计文件节点：设计许可章、三级/四级签字；依据标准版本有效（注意 TSG 31-2025 与 GB/T 20801.1-2025 的生效日期）；级别标注及依据；材料等级表/数据表齐全；对焊接技术条件（焊材、预热、热处理、检测比例、试验压力）有具体规定；变更与代用有原设计单位书面批准。
- 焊接工艺节点：管道材料等级表中每一"母材类别-组别 × 厚度 × 方法 × 位置 × 预热/热处理"组合都有覆盖的 PQR；WPS 注明依据 PQR 且为本单位评定；WPS 含 7.1.4 a)~k)；WPS 焊材与焊材证、设计、母材匹配；焊工项目覆盖 WPS 且有效；焊材烘干/发放/回收记录；施焊记录参数在 WPS 范围内；轴测图焊缝号-焊工代号-NDT 可追溯到炉批号。
- 团标《压力管道施工监督检验实施导则—长输管道》8.6.2 的表述可直接借用："审查焊接工艺评定报告能否覆盖现场焊接……重点审查接头和焊缝形式、母材类别和组别、填充金属及分类、母材厚度与焊缝金属厚度、焊接规范、预热和热处理参数、焊接位置等"；8.6.1 "网上核查验证焊工的姓名、证件编号、持证项目、证件有效期"。https://www.casei.org.cn/images/portletcontent/ueditor/jsp/upload/file/20210531/1622447368548026407.pdf

### 2.7 与现有代码的差距

- `check_wps_pqr_coverage._wps_pqr_ranges` 只比"方法、材料组、厚度区间、电流/电压/速度/道间温度"，材料组要求三者字符串完全一致，没有 NB/T 47014 的类别/组别覆盖、焊材类别覆盖、位置覆盖、预热/热处理（补加因素）覆盖；PQR 厚度覆盖区间由输入提供而非按标准推导。
- 没有"管道材料等级表 × WPS"的组合覆盖矩阵；设计节点工具（R05–R09）只做字段/签章/标准有效性，不产出"每条管线的材质、规格、方法、焊材"结构化事实供下游用。
- 业务包 R08/R09/R16 已引用 TSG 31-2025、GB/T 20801.1-2025、NB/T 47014-2023，与本次核实一致；R24/R29 仍写 TSG Z6002-2010，需改为 2026 版。
- 现有 `_wps_pqr_ranges` 的"材料组三者完全一致"应改为 NB/T 47014-2023 的类别/组别覆盖（高覆盖低、Fe-1-2⊇Fe-1-1）；厚度覆盖应按表 6/6.1.5.2 由试件厚度 T 推导而不是依赖输入；预热温度低 55℃、热处理类别改变、保护气改变、SMAW 极性改变等应作为重要因素比对；有冲击要求时补加因素单独判。
- 焊工标记与施焊记录已是 TSG 31-2025 4.2.2 的法定要求，节点 29 的"焊工代号可追溯"从"建议"升为"必须"。

## 3. 焊接材料（节点 26、27）

> 本章来源以标准平台页面、材数库、行业选用表为主；标注 **[待核]** 的数值来自行业通行说法或记忆值，写入代码前须对照标准正文（第 6 章列出）。

### 3.1 现行焊接材料标准

| 标准 | 范围 / 要点 | 来源 |
|---|---|---|
| GB/T 5117-2012 非合金钢及细晶粒钢焊条 | 2013-03-01 实施，代替 1995；熔敷金属 Rm ≤570MPa；E43 系列（E4303 钛钙型等 12 种）、E50 系列（E5015 低氢钠型等 14 种） | https://www.guifanku.com/61105.html |
| GB/T 5118-2012 热强钢焊条 | E5515-B2、E5515-1CMV 等；含"包装、标志和质量证明书"章 | https://www.antpedia.com/standard/6590726.html |
| GB/T 983-2012 不锈钢焊条 | 熔敷金属 Cr >11%；含"包装、标志和质量证明书" | https://ndls.org.cn/standard/detail/2d9d8a0d27e0e63c4ae3cb48f3c196a9 |
| GB/T 8110-2020 熔化极气保焊用非合金钢及细晶粒钢实心焊丝 | 2021-06-01 实施，代替 2008（材数库多数页面仍是 2008 数据） | https://openstd.samr.gov.cn/bzgk/gb/newGbInfo?hcno=5A60D57C01D23F5B33C97002C213F2DD |
| GB/T 5293-2018 埋弧焊非合金钢及细晶粒钢实心/药芯焊丝与焊剂组合 | Rm ≤570MPa；含复验和供货技术条件 | https://openstd.samr.gov.cn/bzgk/std/newGbInfo?hcno=7E4C052E852F9585223F52167EA7AEE1 |
| GB/T 12470-2018 埋弧焊热强钢焊丝-焊剂组合 | 代替 2003；新增 21 个型号、药芯组合 | https://ndls.org.cn/standard/detail/3d859503e831309c3007189a69201611 |
| GB/T 10045-2018 非合金钢及细晶粒钢药芯焊丝 / GB/T 17853-2018 不锈钢药芯焊丝 / GB/T 29716 不锈钢焊丝和焊带 | 含复验和供货技术条件；GB/T 29716 型号 S308L（S=焊丝、B=焊带） | https://www.spc.org.cn/online/94e25995faa2a96d101dc58b55906973.html ；https://www.cad2d3d.com/post-1921.html |
| **NB/T 47018.1~.5-2017 承压设备用焊接材料订货技术条件** | 2017-08-01 实施；第 1 部分采购通则规定基本要求、批量标识、组批规则、产品质量证明、复验、保管运输；变化：采购单注明力学性能试样焊后状态；**药皮含水量改为熔敷金属扩散氢**；**质量证明书检验项目增加弯曲试验**。（.6/.7 部分是否存在待核） | https://www.ndls.org.cn/standard/detail/5ac1c968969ff615e539edd8eba4884c ；https://www.safehoo.com/item/493155.aspx |
| JB/T 3223-2017 焊接材料质量管理规程 | 2018-04-01 实施；第 4 采购、5 检验、6 贮存、7 使用管理；变化：烘干箱标识、贮存摆放、烘干后常温处理条件 | https://ndls.org.cn/standard/detail/d391a605e11c66b71d4dc9b6a2d8a0e3 |
| GB/T 4241/4242（不锈钢盘条/丝）、GB/T 14957 熔化焊用钢丝（H08A 等） | 丝材材料标准，非焊材分类标准；GB/T 12470-2018 成分对齐 GB/T 3429-2015 | [待核] |

**型号命名**：E4303 = 焊条/430MPa 级/03 钛钙型；E5015 = 490MPa 级/15 低氢钠型直流反接；E5515-B2 = 550MPa 级/低氢钠型/B2 = 1.25Cr-0.5Mo；E308L-16 = 19Cr-10Ni/L 低碳/16 钛钙型；ER50-6 = 焊丝/500MPa 级/成分 6（H5 等后缀为扩散氢）；ER49-1 = 490MPa 级；ER55-B2 = 550MPa 级 Cr-Mo；S308L/ER308L；F4A0-H08A = 焊剂组合/强度代号 4/A 焊态（P 热处理态）/冲击温度代号 0/配 H08A 焊丝；TS308L = 不锈钢药芯焊丝五段（TS-成分-焊丝类型-保护气-位置）。

### 3.2 型号与商品牌号对照

| 牌号 | 型号 | 用途 |
|---|---|---|
| J422 | E4303 | 碳钢钛钙型 |
| J427 | E4315（网上"E6015"为 AWS 号） | 碳钢低氢钠型 |
| J506 / J507 | E5016 / E5015 | 16Mn/Q345 低氢型 |
| R207 / **R307** / **R317** | E5515-B1 / **E5515-B2** / **E5515-B2-V** | 0.5Cr-0.5Mo / 15CrMo（≤540℃）/ 12Cr1MoV（≤580℃） |
| A102 / A022 / A132 / A137 | E308-16 / E316L-16 / E347-16 / E347-15 | 304 / 316L / 321 稳定化 |
| A302 / A062 | E309-16 / E309L-16 | 碳钢-不锈钢异种钢 [待核] |
| H08A / H08MnA / H10Mn2 | 埋弧焊丝（配 HJ431） | 碳钢 / Q345 |
| H08Mn2SiA / TIG-J50 | ER50-6 | CO2/MAG / 氩弧碳钢 |
| H13CrMoA / TIG-R40 | ~ER55-B2 | 15CrMo |
| H08CrMoVA | ~ER55-B2-V | 12Cr1MoV |
| H0Cr21Ni10 / H00Cr19Ni12Mo2 | ER308 / ER316L | 304 / 316L |
| 焊丝牌号规则 | H=实心焊丝，后两位=含碳量万分之几，A=优质（低 S/P），E=特优 | https://zhidao.baidu.com/question/350684372/answer/888227541.html |

来源：https://www.doczj.com/doc/f114365210.html ；https://www.sohu.com/a/211966308_758709 ；http://baike.cnweld.org/9847.html

### 3.3 焊材与母材匹配原则及推荐表

- 规范依据（原文见 2.5）：GB/T 20801.4-2020 7.2.1 **焊缝金属 Rm ≥ 母材规定下限；化学成分与母材相近；奥氏体-铁素体异种钢用 25Cr-13Ni 型或更高镍，>425℃ 宜镍基**；GB 50236 7.3.1 力学性能高于或等于母材下限；TSG 31-2025 2.1.5 焊材符合设计与工艺评定。行业表述：碳钢/低合金钢等强匹配，重要结构选低氢型；耐热钢按 Cr/Mo/V 含量匹配；不锈钢按耐蚀等级/成分匹配，焊材含镍通常高于母材。
- NB/T 47014-2023 6.1.3.1：填充金属类别号改变需重评，但**用高强度级别代替低级别焊 Fe-1/Fe-3 母材除外**——这是"对应或高于"原则在评定层面的依据。

| 母材 | 焊条 | 氩弧焊丝 | CO2/MAG | 埋弧焊丝+焊剂 |
|---|---|---|---|---|
| Q235、10、20 | J422/E4303、J427/E4315 | TIG-J50(ER50-6)、ER49-1 | H08Mn2SiA(ER50-6) | H08A/H08MnA+HJ431（F4A0-H08A） |
| Q345/16Mn/Q355 | J507/E5015、J506/E5016 | ER50-6 | ER50-6、H10MnSi | H10Mn2+HJ431 |
| L245 / L360 | 按强度级别 E43/E50 系列（[待核]） | ER49-1/ER50-6 | ER50-6 | — |
| 15CrMo | R307/E5515-B2 | TIG-R40、ER55-B2 | ER55-B2 | H13CrMoA+HJ350 |
| 12Cr1MoV | R317/E5515-B2-V | ER55-B2-V(H08CrMoVA) | ER55-B2-V | H08CrMoVA+HJ350 |
| 06Cr19Ni10 | A102/E308-16、A132/E347-16 | ER308/ER308L | ER308L | H0Cr21Ni10+HJ260 |
| 022Cr17Ni12Mo2 | A022/E316L-16 | ER316L | ER316L | H00Cr19Ni12Mo2+HJ260 |
| 09MnD/16MnDR 低温钢 | 低氢型且冲击温度 ≤ 设计温度（W707/E5015-G 等 [待核]） | ER50-6 或低温专用 | 同左 | SJ101-H08Mn2MoA（团标示例）[待核] |
| 碳钢-不锈钢异种 | E309/E309L | ER309L(H1Cr24Ni13) | ER309L | — |

来源：https://www.sohu.com/a/211966308_758709 ；https://www.cacec.com/editor/attached/file/20230815/20230815112653_72446.pdf ；http://www.360doc.com/content/16/0722/20/35193064_577628129.shtml

### 3.4 质量证明书应含内容与复验

- NB/T 47018.1-2017：检验项目 = **化学成分、力学性能、扩散氢、弯曲**；组批规则与批量标识；采购注明熔敷金属力学性能试样的焊后状态（焊态/热处理态，须与 WPS 一致）；复验触发条件、抽样与不合格处理在第 1 部分（具体条文 [待核]）。
- 各产品标准均含"包装、标志和质量证明书"及"复验和供货技术条件"章。
- 证明书应列项目（实务汇总）：型号/牌号、规格（直径）、批号、生产日期、执行标准号、熔敷金属化学成分实测、力学性能（Rm、ReL、A、KV2 及试验温度、试样热处理状态）、扩散氢（低氢型）、弯曲、检验章/检验员。
- 规范要求：TSG 31-2025 4.2.3 焊材应有质量证明文件和标志，使用前检查验收；GB 50236 焊材有证明文件、按 JB/T 3223 管理、**在有效期内使用**；TSG D7006 D2.6.3 抽查证明文件符合材料标准和设计（C）、抽查验收保管发放使用回收（B）、实物标志与证明文件一致。

### 3.5 熔敷金属成分与力学限值（✔=网页核到；其余 [待核]）

| 型号 | C | Mn | Si | S | P | Cr | Ni | Mo | Rm | ReL | A | KV2 |
|---|---|---|---|---|---|---|---|---|---|---|---|---|
| E4303 ✔（GB/T 5117-2012 表 6/表 7 正版 PDF，2026-09-07 逐行核） | ≤0.20 | ≤1.20 | ≤1.00 | ≤0.035 | ≤0.040 | ≤0.20 | ≤0.30 | ≤0.30 | ≥430 | ≥330 | ≥20 | **0℃ ≥27J**（带 U 代号才 ≥47J，V≤0.08） |
| E5015 ✔（同上） | ≤0.15 | ≤1.60 | ≤0.90 | ≤0.035 | ≤0.035 | ≤0.20 | ≤0.30 | ≤0.30 | ≥490 | ≥400 | ≥20 | **-30℃ ≥27J**（带 U 代号才 ≥47J，V≤0.08） |
| E5515-B2 | 0.05–0.12 | ≤0.90 | ≤0.80 | ≤0.030 | ≤0.030 | 1.00–1.50 | — | 0.40–0.65 | ≥550✔ | ≥460 | ≥19 | 不规定（热处理态 690℃） |
| E308L-16 | ≤0.04✔ | 0.5–2.5 | ≤1.00 | ≤0.030 | ≤0.040 | 18.0–21.0✔ | 9.0–12.0✔ | ≤0.75 | ≥510✔（另说 520） | — | ≥30（另说 35） | — |
| E316L-16 | ≤0.04 | 0.5–2.5 | ≤1.00 | ≤0.030 | ≤0.040 | 17.0–20.0✔ | 11.0–14.0✔ | 2.0–3.0✔ | ≥490（另说 520） | — | ≥30 | — |
| ER50-6 ✔（GB/T 8110-2020 表 4 S6 行、表 1 49X，2026-09-07 官方扫描件 OCR） | 0.06–0.15✔ | 1.40–1.85✔ | 0.80–1.15✔ | ≤0.025✔ | ≤0.025✔ | ≤0.15✔ | ≤0.15✔ | ≤0.15✔ | 490～670✔（2008 版口径 ≥480/≥500 作废） | ≥390✔ | ≥18✔ | 按型号第三位温度代号 ≥27J（附加 U ≥47J） |
| ER55-B2 ✔（8110-2008） | 0.07–0.12 | 0.40–0.70 | 0.40–0.70 | ≤0.025 | ≤0.025 | 1.20–1.50 | ≤0.20 | 0.40–0.65 | ≥550 | ≥470 | ≥19 | 不规定（热处理态） |
| ER308L | ≤0.03✔ | 1.0–2.5 | 0.30–0.65 | ≤0.03 | ≤0.03 | 19.5–22.0 | 9.0–11.0 | ≤0.75 | ≥520 | — | ≥30 | — |
| ER316L | ≤0.03✔ | 1.0–2.5 | 0.30–0.65 | ≤0.03 | ≤0.03 | 18.0–20.0 | 11.0–14.0 | 2.0–3.0 | ≥490 | — | ≥30 | — |

来源：https://www.caishuku.com/material/detail_1079700.html （E5015）；https://www.caishuku.com/material/detail.php?mid=azhlNWIxNjQwNw%3D%3D （ER55-B2）；https://b2bwiki.baidu.com/article/d0rhkfpftjslak63c65g （ER50-6）；https://tianyu.en.made-in-china.com/product/HZXTagiFXGpo/China-GB-T-983-E308L-16-Low-Carbon-Stainless-Steel-Structure-Welding-Rods.html ；https://b2bwiki.baidu.com/article/d1v59i9ftjsvu5d272t0

### 3.6 保管、有效期、烘干、复验

| 事项 | 要求 | 状态 |
|---|---|---|
| 库房 | 温度 ≥5℃（低氢型 ≥10℃）、相对湿度 ≤60%（GB/T 20801.4 7.2.3 亦为 ≤60%）；货架离地离墙 ≥300mm | ✔ https://b2bwiki.baidu.com/article/d0qvci9ftjsv1cjmte10 |
| **存放期限** | GB/T 20801.4-2020 7.2.4：**库存期限以质量证明书或说明书注明为准，超期须复验合格后使用**（原文，见 2.5）；行业说法"低氢焊条未开封 1 年"、"一般不超过 5 年"互有出入 | 期限数字 [待核]，规则原文 ✔ |
| 药皮受潮判据 | 发白、开裂、脱落、锈斑、焊芯生锈；电弧不稳、飞溅大、气孔 | 经验 [待核] |
| 烘干 | 低氢型 350~400℃×1~2h、酸性 100~150℃×1~2h（按说明书）；重复烘干 ≤2 次；烘干后入 100~150℃ 恒温箱，现场保温筒随用随取；**烘干后常温搁置超 4h 须重烘**（JB/T 3223-2017 前言明确修改此条件） | 数值 [待核]；GB/T 20801.4 7.2.5 "按说明书烘干" ✔ |
| 焊丝/焊剂 | 焊丝除油除锈、镀铜层完好；焊剂烘干（烧结 300~350℃、熔炼 150~250℃）、回收焊剂过筛按比例混用 | [待核] |
| 入库验收/复验 | JB/T 3223-2017 第 5 章；NB/T 47018.1 复验触发条件；GB 50236 4.0.4/4.0.5 | 条文 [待核] |

### 3.7 "证明书覆盖实际使用焊材"的判断（TSG D7006 D2.6.3 + 实务）

批号追溯链：**质量证明书（型号/牌号、规格、批号）→ 入库验收/复验记录（同批号）→ 烘干记录（批号、温度、时间、次数）→ 领用发放台账（批号、焊缝号、焊工代号）→ 焊接记录（焊缝号、焊材型号规格批号、焊工）→ WPS/PQR（焊材型号规格、热处理状态）**。任一环节型号/规格/批号断链即"证明书未覆盖实际使用焊材"。发放台账最少字段：产品工号、焊缝名称、焊材牌号、规格、厂家、炉批号、发放量、焊工代号；焊工凭工艺指导卡领用。来源：https://blog.sina.com.cn/s/blog_755d913d0101uh77.html ；https://www.21ks.net/haowen/126772.html

### 3.8 与现有代码的差距

- `evaluate_welding_consumable` 已有"证书↔设计要求↔实物批号↔有效期↔限值"骨架，但 `productStandardProfiles` 限值为空，且没有"型号解析"（E5515-B2 → 550MPa 级、Cr-Mo）与"母材→推荐焊材/等强判定"表；无法回答"焊材是否对应或高于管道强度"。
- 有效期判定用 `stockValidUntil`，实际证明书通常只有生产日期；应按 GB/T 20801.4 7.2.4"质量证明书/说明书注明的库存期限"计算，缺失时按厂家说明书或行业默认（待核）并标为需人工确认。
- 追溯链只比对 `physicalItems` 批号，未串烘干记录、领用台账（R27）与焊接记录（R29）。

## 4. 管材质量证明书与材质标准（节点 16–22）

### 4.1 版本状态（自动核对必须同时保存"旧版→新版→实施日期"）

| 标准 | 现行版本 | 实施 | 代替 | 来源 |
|---|---|---|---|---|
| GB/T 8163 输送流体用无缝钢管 | **2018** 仍现行 | 2019-02-01 | 2008 | https://openstd.samr.gov.cn/bzgk/gb/newGbInfo?hcno=D5537747C227CE74971D8E07FAB5BFD9 |
| GB/T 3087 低中压锅炉用无缝钢管 | **2022** | 2022-11-01 | 2008 | https://openstd.samr.gov.cn/bzgk/std/newGbInfo?hcno=6601531E3AEA5E19CC0696075A025372 |
| GB/T 5310 高压锅炉用无缝钢管 | **2023** | 2024-04-01 | 2017 | https://www.botopsteelpipes.com/wp-content/uploads/GB-T-5310-2023.pdf |
| GB/T 6479 / GB/T 9948 | **GB/T 9948-2025《石化和化工装置用无缝钢管》合并代替** 6479-2013、9948-2013、24592、33167 | 2026-01-01 | — | https://www.ndls.org.cn/standard/detail/04d86fc5f977aeeaf6c4d1aa79f27e7e |
| GB/T 14976 流体输送用不锈钢无缝钢管 | **2025** | 2026-02-01 | 2012 | https://ndls.org.cn/standard/detail/f679d03e70910e2b7d39e16355fa3705 |
| GB/T 12771 流体输送用不锈钢焊接钢管 | 2019 | 2020-09-01 | 2008 | https://www.ndls.org.cn/standard/detail/15128d3343df7ea03dd8934ce828b3a6 |
| GB/T 9711 管线输送系统用钢管 | **2023** | 2024-03-01 | 2017 | https://std.samr.gov.cn//gb/search/gbDetailed?id=0B4529DE10D1FCAFE06397BE0A0A46CC |
| GB/T 3091 低压流体输送用焊接钢管 | **2025** | 2025-10-01 | 2015 | https://ndls.org.cn/standard/detail/a2deb1a351ff658e5a548e33617e952f |
| GB/T 2102 钢管的验收、包装、标志和质量证明书 | **2022** | 2023-05-01 | 2006 | https://www.ebiaozhun.com/std/eb215cc441544d01af33ee23fe01a6c8.html |
| GB/T 18253 钢及钢产品检验文件的类型 | 2018（= ISO 10474:2013） | — | 2000 | https://openstd.samr.gov.cn/bzgk/std/newGbInfo?hcno=75BDFF36F3E78F0AD38F6D9AD55D0240 |
| GB/T 699 优质碳素结构钢 | 2015 | 2016-11-01 | | https://openstd.samr.gov.cn/bzgk/std/newGbInfo?hcno=9F80F33DB9597FB0C628094B1525042F |
| GB/T 1591 低合金高强度结构钢 | 2018（**Q345 取消，改 Q355**） | 2019-02-01 | 2008 | https://openstd.samr.gov.cn/bzgk/gb/newGbInfo?hcno=D03B384873BCBA464E179A11EE14A89E |
| GB/T 700 / GB/T 3077 / GB/T 20878 | 2006 / 2015 / 2007 | | | 见原文 PDF https://www.cnass.cn/upload/gjgfenhui/file/20230116/1673863753822158.pdf |

其它：GB 6479/GB 9948 2017-03-23 起由强制转推荐（证书写 GB 或 GB/T 均正常，不作造假判据）；GB/T 8163-2018 删除 Q295、增加 10/20 成分表与低合金钢碳当量、删除屈服按壁厚分级；GB/T 9948-2025 新增 20 钢 -20℃ 冲击（纵向 ≥31J）。业务包 R16 已引用 3087-2022、5310-2023、9948-2025、14976-2025、12771-2019，与本次核实一致。

### 4.2 各标准牌号与选用限制

- GB/T 8163：10、20、Q345B/C/D/E、Q355B/C/D/E、Q390、Q420；GB/T 3087：10、20（工作压力一般 ≤5.9MPa）；GB/T 5310：20G、20MnG、25MnG、15MoG、20MoG、12CrMoG、15CrMoG、12Cr2MoG、12Cr1MoVG、12Cr2MoWVTiB、10Cr9Mo1VNbN…（2023 版加统一数字代号 20G=U50207、15CrMoG=A30158、12Cr1MoVG=A31128）；GB/T 6479(2013)：10、20、Q345B/C/D/E、12CrMo、15CrMo、12Cr2Mo、12Cr5Mo（2000 版的 16Mn 改为 Q345）；GB/T 9948(2013)：10、20、12CrMo、15CrMo、12Cr1MoV、12Cr2Mo、12Cr5MoI/NT、12Cr9MoI/NT；GB/T 14976：06Cr19Ni10(S30408)、022Cr19Ni10(S30403)、06Cr17Ni12Mo2(S31608)、022Cr17Ni12Mo2(S31603)…；GB/T 12771：12Cr18Ni9、06Cr19Ni10、022Cr19Ni10、06Cr17Ni12Mo2、022Cr17Ni12Mo2、06Cr18Ni11Ti…（2019 版删马氏体钢）；GB/T 9711：L245(B)/L290(X42)/L360(X52)/L415/L450/L485，PSL1/PSL2，L 后数字=最小屈服 MPa；GB/T 3091：Q195/Q215/Q235/Q275/Q355B。
- TSG D0001-2009 选用限制（原文）：焊接用碳钢、低合金钢 **C ≤0.30%**（第二十一条(五)）；**碳素结构钢不得用于 GC1**；沸腾/半镇静钢、A 级镇静钢（Q215A/Q235A）、B 级镇静钢的压力/温度/介质限制（第二十六条）；焊接厚度限制（第二十七条）；**表 1：GB/T 8163、GB 3087、GB/T 9711.1 碳钢无缝管及对接焊管件不允许用于 GC1（逐根超声 ≥L2.5 级者可用于 ≤4.0MPa 的 A1.1(1) 管道）**；GB/T 12771 不加填充金属或焊缝未 RT 的奥氏体电熔焊焊管不允许 GC1 及剧烈循环。TSG 31-2025 对应条款待核实。

### 4.3 化学成分与力学性能限值表（核对质保书的依据；空白=未取到/未规定）

**碳钢 10、20**

| 项目 | 10（GB/T 699） | 20（GB/T 699） | 20（GB/T 8163-2018） | 20（GB/T 3087-2022） | 20（GB 6479-2013） | 20G（GB/T 5310） |
|---|---|---|---|---|---|---|
| C | 0.07–0.13 | 0.17–0.23 | 0.17–0.23 | 0.17–0.23 | 0.17–0.23 | 0.17–0.23 |
| Si | 0.17–0.37 | 0.17–0.37 | 0.17–0.37 | 0.17–0.37 | 0.17–0.37 | 0.17–0.37 |
| Mn | 0.35–0.65 | 0.35–0.65 | 0.35–0.65 | 0.35–0.65 | 0.35–0.65 | 0.35–0.65 |
| P ≤ / S ≤ | 0.035/0.035 | 0.035/0.035 | 0.030/0.030 | 0.025/0.020 | 0.025/0.015 | 0.025/0.015 |
| Cr/Ni/Cu ≤ | 0.15/0.30/0.25 | 0.25/0.30/0.25 | 0.25/0.30/0.20 | 0.25/0.30/0.20 | 0.25/0.25/0.20 | 0.25/0.25/0.20（Mo≤0.15、V≤0.08；Altot 须填入证书） |
| Rm (MPa) | ≥335 | ≥410 | 410–530 | 410–550 | — | 410–550 |
| ReL (MPa) | ≥205 | ≥245 | ≥245 | ≥245（S≤16）/≥235 | — | ≥245 |
| A (%) | ≥31 | ≥25 | ≥20 | ≥20 | — | 纵 ≥24 / 横 ≥22 |
| 冲击 / 硬度 | — / HBW≤137 | — / HBW≤156 | — | — | -20℃（视规格） | KV2 纵≥40/横≥27J；120–160HBW |
| 交货状态 | 正火 | 正火 | 热轧或正火 | 热轧终轧≥Ar3 或正火，冷拔必正火 | — | 正火 880~940℃ |

10 号（GB/T 3087-2008 表 5）：Rm 335–475、ReL ≥205（≤16）/195、A ≥24。来源：GB 3087-2008 原文 https://law.resource.org/pub/cn/ibr/gb.3087.e.2008.pdf ；GB 5310-2008 https://law.resource.org/pub/cn/ibr/gb.5310.c.2008.pdf ；GB/T 5310-2023 表 7/8 https://www.botopsteelpipes.com/wp-content/uploads/GB-T-5310-2023.pdf ；材数库各页（见调研原始记录）。

**低合金钢**

| 项目 | Q345B（GB/T 1591-2008） | Q345D | Q345B（GB 6479-2013 管） | Q355B（GB/T 1591-2018） | Q235B（GB/T 700-2006） |
|---|---|---|---|---|---|
| C ≤ | 0.20 | 0.18 | 0.12–0.20 | 0.24（t≤30） | 0.20（经需方同意 ≤0.22） |
| Si ≤ / Mn ≤ | 0.50/1.70 | 0.50/1.70 | 0.20–0.50/1.20–1.70 | 0.55/1.60 | 0.35/1.40 |
| P ≤ / S ≤ | 0.035/0.035 | 0.030/0.025 | 0.025/0.015 | 0.035/0.035 | 0.045/0.045 |
| Nb/V/Ti ≤ | 0.07/0.15/0.20 | 同 | 0.07/0.15/— | 0.05/0.13/0.05（待核） | — |
| Cr/Ni/Cu/Mo/N ≤ | 0.30/0.50/0.30/0.10/0.012 | 同 | 0.30/0.50/0.20 | 0.30/0.30/0.40/0.10/0.012 | — |
| 碳当量 | — | — | CEV ≤0.45 | — | — |
| ReL (MPa) | ≥345（≤16）/335/325/315/305 | 同 | — | ≥355（≤16）/345/335/325 | ≥235（≤16）/225/215 |
| Rm (MPa) | 470–630 | 470–630 | — | 470–630 | 370–500 |
| A (%) | ≥20 | ≥21 | — | ≥22 | ≥26 |
| 冲击 KV2 | +20℃ ≥34J | **-20℃ ≥34J** | — | +20℃ ≥34J | +20℃ ≥27J |

质量等级与冲击温度：B +20℃、C 0℃、D -20℃、E -40℃（GB/T 700/1591）。

**管线钢（GB/T 9711 ≈ API 5L，二手）**：L245 PSL1 C≤0.28、Mn≤1.20、P/S≤0.030、Rt0.5≥245、Rm≥415；L245N PSL2 C≤0.24、Si≤0.40、P≤0.025、S≤0.015、Rt0.5 245–450、Rm 415–760、Rt0.5/Rm≤0.93、CEIIW≤0.43、CEPcm≤0.25、0℃ KV2≥27J；L360 PSL1 Rt0.5≥360、Rm≥460；L360N PSL2 Rt0.5 360–530、Rm 460–760、Nb+V+Ti≤0.15。

**Cr-Mo 钢**

| 项目 | 15CrMo（GB/T 3077） | 15CrMoG（GB/T 5310） | 12Cr1MoV（GB/T 3077） | 12Cr1MoVG（GB/T 5310） |
|---|---|---|---|---|
| C / Si / Mn | 0.12–0.18 / 0.17–0.37 / 0.40–0.70 | 同 | 0.08–0.15 / 0.17–0.37 / 0.40–0.70 | 同 |
| P ≤ / S ≤ | 0.030/0.030（待核） | 0.025/0.015 | 0.035/0.035（待核） | 0.025/**0.010** |
| Cr / Mo / V | 0.80–1.10 / 0.40–0.55 / — | 同 | 0.90–1.20 / 0.25–0.35 / 0.15–0.30 | 同 |
| Rm / ReL (MPa) | ≥440 / ≥295 | 440–640 / ≥295 | ≥490 / ≥245 | 470–640 / ≥255 |
| A (%) | ≥22 | 纵≥21/横≥19 | ≥22 | 纵≥21/横≥19 |
| 冲击 / 硬度 | KU2≥94J / HBW≤179 | KV2 40/27J / 125–195HBW | KU2≥71J / HBW≤179 | KV2 40/27J / 135–195HBW |
| 热处理（5310-2023 表 7） | — | 正火 900~960℃ + 回火 680~730℃ | — | 正火 980~1020℃ + 回火 720~760℃ |

**奥氏体不锈钢（GB/T 20878；管标准 P 限更严：14976-2012 ≤0.035、12771-2019 ≤0.040）**

| 项目 | 06Cr19Ni10 (S30408/304) | 022Cr19Ni10 (S30403/304L) | 06Cr17Ni12Mo2 (S31608/316) | 022Cr17Ni12Mo2 (S31603/316L) |
|---|---|---|---|---|
| C ≤ | 0.08 | 0.030 | 0.08 | 0.030 |
| Si ≤ / Mn ≤ / P ≤ / S ≤ | 1.00/2.00/0.045/0.030 | 同 | 同 | 同 |
| Ni | 8.00–11.00 | 8.00–12.00 | 10.00–14.00 | 10.00–14.00 |
| Cr | 18.00–20.00 | 18.00–20.00 | 16.00–18.00 | 16.00–18.00 |
| Mo | — | — | 2.00–3.00 | 2.00–3.00 |
| Rm / Rp0.2 (MPa)（GB/T 14976-2012） | ≥520 / ≥205 | ≥480 / ≥175 | ≥520 / ≥205 | ≥480 / ≥175 |
| A (%) / 硬度 | ≥35 / ≤187HBW | ≥35 | ≥35 | ≥35 |
| 旧牌号 | 0Cr18Ni9 | 00Cr19Ni10 | 0Cr17Ni12Mo2 | 00Cr17Ni14Mo2 |

牌号编码：旧牌号 Cr 前数字为碳含量千分之几（0=≤0.08%，00=≤0.03%），新牌号为万分之几（06、022）。

**工艺试验/液压试验**：GB/T 3087 压扁（D>22 且 S≤10）、扩口、弯曲（90°，半径 6D），液压 P=2SR/D，R=60% ReL，可用涡流/漏磁/超声代替；GB/T 5310-2023：D≥76 且 S≥14 须冲击，液压 R=80% ReL（不锈钢 70%）；GB/T 8163：压扁/扩口/弯曲、液压、超声、镀锌层。

### 4.4 质量证明书应包含的内容

- GB/T 8163、3087、5310 均规定"包装、标志和质量证明书应符合 GB/T 2102"。**GB/T 2102-2006 7.3 十项**：制造厂名称；需方名称；合同号；产品标准号；钢的牌号；炉号、批号、交货状态、重量、根数；品种名称、规格及质量等级；产品标准规定的各项检验结果（含参考性指标）；技术质量监督部门标记；签发或发货日期。2022 版增加复层牌号、一维/二维码，须由技术质量监督部门盖章或指定负责人签发。https://coyis.com/technical-reserves/sgjs/2022031445270.html
- **TSG D0001-2009 第十八条**：质量证明书除合格证内容外含化学成分、力学性能、热处理状态、无损检测结果、耐压试验结果、型式试验结果、其它检验项目、外协件质量证明；**应有制造单位质量检验人员和质量保证工程师签章**。第十九条：逐件标志（制造单位代号/商标、许可标志、牌号、规格、炉批号、产品编号），从标志可追溯到证明文件。TSG 31-2025 新增可追溯信息标识（二维码等，待核原文）。
- **GB/T 18253-2018（ISO 10474 / EN 10204）证明文件类型**：2.1 符合订单声明（无试验结果）；2.2 试验报告（非特定检验，结果可能非本批）；**3.1 检验证书（本批特定检验，制造商独立检验代表签发）**；3.2（另加买方或法规指定检验员会签）。压力管道受压元件的质量证明书应为 3.1 级及以上，2.1/2.2 不满足。

### 4.5 材料复验要求

- TSG D0001 第二十三条：国外标准材料首次使用前复验成分、力学并做工艺评定；第七十四条：安装前按设计文件和 GB/T 20801 做材质复检/阀门试验/无损检测；第六十一条 交工资料含复验报告。
- TSG D7006-2020：监检人员对检测结果有怀疑即要求复验；材料质量证明书**复印件须加盖经营单位公章和经办负责人章**（A2.5.1、B2.4.1(5)）；实物标志与证明书相符（B 类）；特殊材料（Rm 下限 >540MPa 低合金钢、双相钢、低温钢、有色金属、首次施焊材料）标志移植全部抽查；材料代用须设计书面批准。
- GB 50235-2010 4.1.1~4.1.5、4.3.2；**GB 50184-2011 第 4 章（已核）**：4.0.1 质量证明文件全部检查"逐页逐项核对产品标准号、规格型号、材料牌号、炉批号、性能指标及检验结果"；4.0.2 铬钼合金钢、含镍低温钢、不锈钢、镍/钛合金 **每检验批（同炉批号、同规格、同时到货）光谱抽查 5% 且 ≥1 件**；4.0.3 阀门试验比例；4.0.5 GC1 及极度危害/≥10MPa 管子外表面 MT/PT 每批 5%；4.0.6 低温冲击、晶间腐蚀每批抽 1 件；4.0.7 合金钢螺栓光谱、GC1/≥10MPa 硬度。GB/T 20801.4-2020 5.3：PMI 抽查 GC1 10%、其它 5%（见第 2 章）。
- **TSG 31-2025（现行）4.3.2**：PMI 按检验批 GC1 100%、其它 10% 且 ≥1 件（取代 GB/T 20801.4-2020 的 10%/5% 与 GB 50184 的 5%）；硬度检验每批 1%；2.2.1.4 质量证明书须带可追溯信息化标识并盖质检章；2.1.2 境外牌号验证性复验。
- 必须复验/加严的情形（综合）：境外牌号首次使用；铬钼钢/低温钢/不锈钢/镍钛合金 PMI；设计规定低温冲击；证明书不全/有疑问/数据异议（异议未决不得使用）；复印件签章缺失；GC1 级禁用碳素结构钢与普通碳钢无缝管。

### 4.6 证明书造假特征与可自动化核对规则（★=直接引自规程/标准，其余为行业经验，作为预警）

- 行业经验来源：审计署《浅谈如何查找钢材质量证明书背后的猫腻》（手写、模糊、涂改、不肯盖章）https://www.audit.gov.cn/n6/n41/c19957/content.html ；钢贸圈 PS 造假案例（成都 2019，复印店 3 分钟改规格牌号日期）https://static.cdsb.com/micropub/Articles/201901/a0eea78f215f214ddb9cd799e0c803b5.html ；关联关系核对法（捆包号-出厂时间-订单时间、牌号-成分-性能三者对应）https://main.josen.net/Steel-Knowledge/1600485612.html ；宝钢防伪（光栅、PDF 数字签名、二维码、证书号格式）https://www.ibaosteel.com/ibaosteelNew/quickEntry/verif
- 规则清单：
  - A 形式签章：★复印件缺经营单位公章/经办人章；★缺质检人员与质保工程师签章；手写/模糊/涂改/字体不一致；证书编号格式不符钢厂惯例。
  - B 完整性：缺 GB/T 2102 十项或 TSG 八项之一；20G 未填 Altot。
  - C 标准号与日期：签发日期晚于所引标准废止日（8163-2008→2019-02-01；3087-2008→2022-11-01；5310-2017→2024-04-01；9711-2017→2024-03-01；3091-2015→2025-10-01；6479/9948-2013→2026-01-01；14976-2012→2026-02-01）→预警；签发日期早于标准发布日→高度可疑；引用不存在的标准号（"GB/T 6479-2025"）→可疑；2019-02-01 后按 GB/T 1591-2018 仍写 Q345B→预警（GB/T 8163-2018 同时保留 Q345/Q355，按版本判）。
  - D 牌号-标准组合：牌号不在该标准牌号表（GB/T 3087 出现 Q345/16Mn/15CrMo；GB/T 8163 出现 20G；GB/T 5310 出现不带 G 的 20；GB/T 14976 写"304"而非 06Cr19Ni10/S30408）；不锈钢新旧牌号与数字代号不匹配；规格超出标准范围（GB/T 3087 外径 10~426、壁厚 1.5~26）。
  - E 化学成分：★任一元素超标准范围→不合格；成分恰好落在上/下限、多炉号成分完全相同→预警；漏报标准要求元素（12Cr1MoVG 缺 V、316 缺 Mo、Q355B 缺 Nb/V/Ti/N）→预警；按证书所引管标准的 P/S 限判（20 钢按 699 合格但按 6479 不合格）；★焊接用碳钢 C>0.30%→不合格；碳当量反算与报告值不符→预警。
  - F 力学性能：★Rm/ReL/A/KV2/硬度超范围（含 Rm 上限）→不合格；ReL≥Rm 或屈强比>0.93（PSL2）/碳钢>0.90→可疑；成分-性能不匹配（低碳高强、A 不随 Rm 变化、所有炉号 A 相同）→预警；冲击温度与质量等级错位（B +20/C 0/D -20/E -40）→可疑；硬度与 Rm 不一致（HBW≈Rm/3.3~3.5）→预警；超范围仍标合格→不合格。
  - G 交货状态/工艺试验：3087 冷拔未注明正火、5310 铬钼钢未注明正火+回火→预警；缺液压（或涡流/漏磁/超声）与压扁/扩口/弯曲结果→不完整；液压试验压力与 P=2SR/D 不符→预警。
  - H 追溯：★实物标志与证书不符→不合格；炉号数量/重量/根数与合同发货单不吻合、同炉号跨钢厂跨年份→可疑；钢厂在线验证失败→判假。

### 4.7 设计表述与证明书对应；同牌号不同标准

- 设计文件以"牌号 + 标准号 + 规格"三要素表述（TSG D0001 附件 C 材料等级表栏目：名称/公称直径/材料/制造/端面/壁厚/标准号）；GB 50184 4.0.1 要求逐项核对产品标准号、规格型号、牌号、炉批号。**仅牌号相同而标准号不同（设计 GB/T 3087 20，到货 GB/T 8163 20）属材料代用，需原设计单位书面批准。**
- 20 钢跨标准差异：P/S 上限 699 0.035 → 8163 0.030 → 3087-2022 0.025/0.020 → 6479、5310 0.025/0.015；Rm 上限 8163 530、3087/5310 550；A 699 ≥25、管标准 ≥20、5310 24/22；冲击仅 6479（-20℃）与 5310（40/27J）要求；液压试验应力 3087 60%ReL、5310 80%ReL。

### 4.8 官方/权威查询渠道

宝钢 iBaosteel 质保书验证（电子签名 PDF、二维码、光栅、产品标签验证）https://www.ibaosteel.com/ibaosteelNew/quickEntry/verif ；CNAS 机构/认可状态查询 https://www.cnas.org.cn/fzlm/zxfw/index.html ；国家认监委 CMA；全国特种设备公示信息查询平台（元件制造单位许可）https://cnse.e-cqs.cn/info-pub/pubh5 ；CCIC/SGS/BV 报告验证；鞍钢无公开在线验证页（需通过销售/质检核验）。

### 4.9 与现有代码的差距

- `material_standard_profiles.py` 只冻结了 8 个标准的"必检项目与必填字段"，明确"数值限值须由外部 acceptanceLimits 提供、工具不猜"——实际从未有人提供，`evaluate_r16_quality_certificate_results` 的数值核对形同虚设。第 4.3 节限值表可直接转为按（标准号, 牌号）索引的限值档案。
- 缺"标准版本时间线"（4.1 节）→ 无法做 C 类规则；缺"牌号-标准组合合法性"表（D 类）；缺质量等级-冲击温度表、屈强比/硬度-强度关系等预警规则（F 类）；缺 GB/T 18253 证明文件等级判定。
- 设计侧"材质+标准号+规格"三要素与证明书的严格对应（含"同牌号不同标准=代用"）目前只在 `evaluate_r16_quality_certificate_design_match` 做字符串比对，没有代用判定与 R22 联动。

## 5. 六条原则 → 审查规则映射

### 5.1 总览

| 原则 | 输入资料（节点） | 需抽取的事实 | 判定 | 现有工具 / 差距 |
|---|---|---|---|---|
| 1 总体：人员、焊材、管材、工艺相互印证；材质证明、焊工证真实有效 | 24 焊工证 + 29 施焊记录 + 25 WPS/PQR + 26 焊材证 + 27 焊材管理 + 16 管材证 + 5–9 设计文件/管道特性表 | 以**焊口**为主键的联合表：焊口号→焊工证号→方法/位置/母材/规格→WPS 号→PQR 号→焊材牌号/批号→管材炉批号（法定原型：TSG 31-2025 4.1.6 竣工轴测图 / GB/T 20801.4 4.4） | 每个焊口四条链闭合才算印证；断链 = 需人工确认；冲突 = 不符合 | `evaluate_welding_process` 只串 R24/R25；焊材、管材未进链；缺"焊口联合表"数据结构 |
| 2 设计说明书/焊接工艺文件严格规定材质与工艺 | 设计说明、管道特性表、材料等级表（5–9）；WPS/PQR（25） | 每条管线：材质牌号+标准号、规格、级别、方法、焊材、预热/热处理、检测比例；WPS 的 11 项必含内容（GB/T 20801.4 7.1.4） | 设计规定完整；WPS 覆盖管道表每一"母材类别-组别 × 厚度 × 方法 × 位置 × 热处理"组合；WPS 参数在 PQR 范围内（NB/T 47014-2023 重要/补加因素） | `check_wps_pqr_coverage` 缺类别/组别覆盖、表 6 厚度推导、因素分类；设计节点不产出结构化管线事实 |
| 3 至少一名焊工资质覆盖方法、厚度、位置、材料 | 焊工证（24）、焊工名册/施焊记录（29）、管道特性表 | 证书六段代号 + 工艺因素 + 有效期；焊口的方法/位置/材质类别/外径/壁厚/焊缝金属厚度 | 按 TSG Z6002-2026 覆盖表逐焊口判定（1.3 节）；有效期覆盖施焊日期；平台查询一致 | 覆盖工具自 2026-08-01 停用；五处规则差异（1.7 节）；`search_cnse_persons` 未接入 |
| 4 焊材匹配或高于管材强度 | 焊材证（26）、WPS（25）、设计说明、管道特性表 | 焊材型号→强度级别/合金系；母材牌号→标准 Rm 下限/合金系 | Rm(焊缝) ≥ Rm(母材)下限（GB/T 20801.4 7.2.1 a）；成分相近（b）；耐热钢 Cr/Mo/V 匹配；不锈钢按耐蚀等级；异种钢 309/镍基（c）；与 WPS/设计指定一致 | 无型号解析与匹配表；第 3.2/3.3 节即基础数据 |
| 5 管材证明书成分/性能与国标匹配（防伪） | 管材证（16/17/18）、设计材料表、标志移植（21） | 牌号、标准号、规格、炉批号、成分、力学、工艺试验、交货状态、签章、可追溯标识 | 第 4.6 节 32 条规则：形式签章 / 完整性 / 标准号日期 / 牌号组合 / 成分 / 性能 / 交货状态 / 追溯 | `evaluate_r16_*` 数值核对形同虚设；第 4.1/4.3 节即限值档案与版本时间线 |
| 6 焊材证明书：牌号、规格、批号、日期、有效期、成分、性能 ↔ 设计/WPS；批号可追溯；在有效期内；符合国标 | 焊材证（26）、焊材管理记录（27）、WPS、设计说明 | 同上 + 入库/烘干/领用/回收记录 | 证书覆盖实际批号（3.7 追溯链）；牌号规格符合设计与 WPS；生产日期+库存期限 ≥ 使用日期或复验合格（GB/T 20801.4 7.2.4）；数值在标准范围（3.5） | `evaluate_welding_consumable` 限值为空、有效期字段不落地、追溯链未串 R27/R29 |

### 5.2 可直接转成规则的判定清单（按节点）

**节点 5–9 设计文件**
- D1 设计许可章、三级签字；GC1/高压加审定（TSG D0001 第三十八/三十九条；TSG 31-2025 待核）。
- D2 引用标准版本有效：TSG 31-2025（2026-01-01）、GB/T 20801.1-2025（2026-05-01）、NB/T 47014-2023、管材标准版本时间线（4.1 节）；签发日期与版本矛盾 → 预警。
- D3 管道级别按 TSG 31 附件 A（GC1/GC2/GCD；毒性按 GB/T 42594；≥4.0MPa 易燃、≥10MPa、≥4.0MPa 且 ≥400℃）。
- D4 材料等级表/数据表栏目齐全（TSG D0001 附件 C）；每条管线有"牌号 + 标准号 + 规格"。
- D5 设计对焊接技术条件有规定：焊材、预热、热处理、检测比例、试验压力（GB 50236 3.0.1、7.3.1；GB/T 20801.5 4.2）。
- D6 变更与代用有原设计单位书面批准（TSG D7006 D2.2(4)、D2.4.3）。

**节点 24 焊工 / 29 施焊记录**
- W1 解析证书代号六段 + 工艺因素；证件编号 = 身份证号。
- W2 按 TSG Z6002-2026 覆盖：方法相同（FCAW≠GMAW）；材料 FeⅠ/Ⅱ/Ⅲ 互认、FeⅣ 独立；位置表 A-6（6G→全部向上位置，5G→平立仰，向下焊单列，板试件用于管件 D≥76）；外径表 A-8（<25→≥D；25~76→≥25；≥76→≥76）；焊缝金属厚度表 A-7（T<12→≤2t；T≥12→不限）；填充金属 Fef3J⊇Fef3⊇Fef1、FefS；无衬垫覆盖有衬垫；工艺因素 01/02/03/10/12/13/14/23/24 须一致（11→10 允许）。2026-08-01 前的施焊按 2010 表。
- W3 有效期（4 年）覆盖施焊日期；复审记录；连续中断 6 个月以上须用人单位能力验证记录（TSG Z6002-2026 4.1）。
- W4 公示平台（身份证号）返回项目代号/有效期与证书一致（`search_cnse_persons`）。
- W5 施焊记录含焊缝号、焊工代号、方法、电流电压速度、道间温度、焊材批号（TSG 31 4.2.2、GB 50236 13.2.2/13.2.5）；焊工标记可追溯；每焊口至少一名持证焊工覆盖。

**节点 25 焊接工艺**
- P1 每份 WPS 注明依据 PQR，PQR 为本单位评定（GB 50236 5.0.7），经焊接责任工程师审核、技术负责人批准（TSG 31 4.2.1）。
- P2 WPS 含 GB/T 20801.4 7.1.4 a)~k) 十一项。
- P3 管道表每种"母材类别/组别 × 厚度 × 方法 × 位置 × 热处理"组合有覆盖的 PQR：类别/组别按 NB/T 47014-2023 表 1 与 6.1.2（高覆盖低、Fe-1-2⊇Fe-1-1）；厚度按表 6 / 6.1.5.2（有冲击时下限 min(T,16)）；重要因素一致（热处理类别、预热 -55℃、保护气、实心/药芯、SMAW 极性、衬垫）；有冲击要求时补加因素（道间 +55℃、热输入、向上立焊、多道→单道、单丝→多丝）。
- P4 WPS 焊材型号/牌号与焊材证、设计一致；热处理状态一致。

**节点 26/27 焊材**
- C1 证明书含型号/牌号、规格、批号、生产日期、标准号、成分、力学（含试样热处理状态）、扩散氢、弯曲、检验章（NB/T 47018.1）；复印件加盖经营单位章（TSG D7006）。
- C2 型号解析 → 强度级别与合金系；与母材匹配：Rm ≥ 母材下限、成分相近、Cr/Mo/V 匹配、不锈钢耐蚀等级、异种钢 309/镍基（GB/T 20801.4 7.2.1）；与 WPS/设计指定型号一致。
- C3 成分/性能落在 3.5 节标准范围；扩散氢满足低氢型要求。
- C4 有效期：生产日期 + 证明书/说明书库存期限 ≥ 使用日期，否则须复验合格（GB/T 20801.4 7.2.4）。
- C5 追溯链：证书批号 → 验收/复验 → 烘干记录 → 领用台账（批号、焊缝号、焊工）→ 焊接记录 → WPS；烘干温度/时间/次数、保温筒、回收记录符合 JB/T 3223（R27 B 类）。

**节点 16–22 管材**
- M1 标准号与签发日期不矛盾（4.1 版本时间线）；牌号在该标准牌号表内；规格在标准范围。
- M2 证明书内容齐全（GB/T 2102 十项 + TSG 八项 + TSG 31 可追溯信息化标识 + 质检章）；复印件签章；3.1 级检验证书。
- M3 成分逐元素、力学逐项落在 4.3 节范围（含 Rm 上限）；焊接用碳钢 C ≤0.30%；碳当量反算一致；质量等级与冲击温度对应；屈强比/硬度-强度关系合理（预警）。
- M4 交货状态与标准要求一致（冷拔 3087 须正火；5310 铬钼钢正火+回火）；工艺试验/液压（或替代 NDT）结果齐全。
- M5 与设计三要素（牌号+标准号+规格）一致；同牌号不同标准 = 代用，联动 R22 书面批准。
- M6 复验：铬钼钢/低温钢/不锈钢/镍钛锆 PMI（TSG 31：GC1 100%、其它 10% 且 ≥1 件）；硬度每批 1%；境外牌号验证性复验；设计规定低温冲击每批 1 件；证明书有疑问异议未决不得使用。
- M7 实物标志（牌号、规格、炉批号）与证书一致，标志移植记录（R21）。

### 5.3 建议的实施顺序（仅规划，不含代码）

1. 数据层：录入"标准版本时间线"、"管材限值档案（标准号×牌号）"、"焊材限值档案（型号）"、"焊材型号解析与母材匹配表"、"TSG Z6002-2026 覆盖表"、"NB/T 47014-2023 类别组别表"——全部来自本报告，写入业务包 YAML 并冻结版本号。
2. 工具层：重写 `check_welder_work_coverage`（2026 表 + 2010 表按施焊日期）；`check_wps_pqr_coverage` 加类别/组别/厚度/因素覆盖；`evaluate_r16_quality_certificate_results` 与 `evaluate_welding_consumable` 接限值档案并实现 4.6/3.5 规则；新增 `resolve_consumable_match`；接入 `search_cnse_persons`。
3. 联合表：从设计节点产出管线事实，从 29 产出焊口事实，构建"焊口联合表"并让 R16/R26/R27 结果进链；节点 29 的 `evaluate_welding_process` 输出四链闭合矩阵。
4. 提示词与规则文本：R24/R29 criteria 改引 TSG Z6002-2026；R25 补 NB/T 47014-2023 覆盖表述；R16 补 TSG 31-2025 2.2.1.4/4.3.2。

## 6. 待核实（写入代码前必须对照原文）

**焊工（第 1 章）**：2026 版扫描件个别牌号 OCR；"首次复审是否仅抽考"；承压焊/结构焊 Y/J 标注是否保留；平台人员查询返回列名；2010 版示例极性 13 vs 2026 版 12；A4.3.9.1 FeⅢ 工艺因素 10 豁免的用意。

**设计/工艺（第 2 章）**：TSG 31-2025 表 2-1 各格内容（OCR 未复原）；~~设计签字级别在 TSG 31 中的条款~~（已核：TSG 31-2025 3.1.3.3，三级/四级签字，见 regulatory_tables.yaml tsg31_2025.designApproval）；~~GB/T 20801.1-2025 是否再调分级~~（2026-09-07 已读官方全文 8.3.1：**调了**——GC1 整级为 Ⅰ 级，GC2 按介质分 Ⅱ/Ⅲ/Ⅳ，Ⅴ 级环缝目视仅 10%；气压试验新增 1.33 倍上限。数值已入 regulatory_tables.yaml）；~~NB/T 47014-2023 表 5 逐格~~（2026-09-07 已按 PDF 文字层按列位解析全部 67 条因素入库，列序用「焊条电弧焊改变电流种类为重要因素」等三处已知点校验）、钛材 TA2 组别调整方向、表 2~4 焊材分类代号、附录 G 表 G.2 后续页；HG/T 20519-2009 管道特性表栏目条号；JB/T 3223-2017 具体数值；GB 50184 表 8.1.1/8.2.1。

**焊材（第 3 章）**：~~E4303/E5015 成分与力学~~（2026-09-07 已按 GB/T 5117-2012 正版 PDF 表 6/表 7 核完，并更正一处记忆错误：冲击是 **≥27J**，带可选代号 U 才 ≥47J，本报告原写 47J）；NB/T 47018 是否有 .6/.7 部分；GB/T 4241/4242/14957 现行版本；E308L-16/E316L-16 力学与 Ni 范围两来源冲突；~~ER50-6 成分（GB/T 8110-2020 表）~~（2026-09-07 已按官方扫描件 OCR 核到表 4 S6 行/表 1 49X，见 3.5；Cu 列待核）；E5515-B2 成分与热处理为记忆值；F4A0 的"4"在 2018 版对应强度；JB/T 3223-2017 烘干温度/次数/常温 4h/存放期限（1 年 vs 5 年）；GB 50236 焊材条款号；L245/L360、低温钢、异种钢推荐牌号；NB/T 47018.1 质量证明书格式项与复验触发条件。

**管材（第 4 章）**：~~GB/T 8163-2018 表 2/3 原文（Q345B/Q355B 冲击温度冲突）~~（2026-09-07 已看图逐表核：**8163-2018 根本没有 Q355 牌号**，只有 10/20/Q345/Q390/Q420/Q460，冲突不存在；Q345B 是 +20℃ 34J、E 是 -40℃ 27J，成分与力学已入 regulatory_tables.yaml 的 pipeMaterialLimits）；~~GB/T 14976-2012 力学表~~ **改为 GB/T 14976-2025**（2026-09-07 官方平台核：2025 版发布 2025-08-01、实施 2026-02-01，2012 版两行均显示"废止"，与本报告 4.1 一致；此处待核项按 2025 版重述）。2025 版表 2/表 3 已按 PDF 看图抄录六个常用奥氏体牌号入库；「A ≥35 还是 ≥40」的疑问解决了——按牌号与取样方向分：022 系低碳牌号纵向 40/横向 35，06 系 35/30；GB/T 12771-2019 316/316L 行；GB/T 9711-2023 表 4~7 与 API 5L 差异；GB/T 1591-2018 Q355B 微合金上限；GB/T 3077-2015 P/S；GB/T 5310-2023 表 4 成分是否变动；GB/T 20801.2-2020 质量证明书/复验条款号；GB 50235 4.1.6~4.1.10；GB/T 18253-2018 中文命名；鞍钢在线验证入口；GB/T 4237 版本；GB/T 6479/9948-2013 全表。

**平台/工具**：CNSE 人员查询动态接口返回字段需实测（`search_cnse_persons` 已可用，尚未在审查链路调用）。

调研原始文本留存于会话 scratchpad（TSG 31 OCR、NB/T 47014-2023 OCR、2011 版、TSG D0001、TSG D7006、GB 5310-2008、GB/T 5310-2023 部分、GB 3087-2008 英文、GB/T 700-2006、TSG Z6002-2010/2026、TSG Z6001-2019）。
