Repository: bjy1984/AIcheck

File: docs/规则测试-焊接材料设计节点-测试项目3与4.md
# 焊接 / 材料 / 设计节点六条原则 —— 真实项目规则测试结果

> 测试日期：2026-09-06。方法：不写代码，按《研究-焊接材料设计节点审查原则》第 5.2 节的判定清单，人工对生产环境 测试项目3 与 测试项目4 已上传资料的 OCR 结果逐条执行，并调用系统已有的全国特种设备公示信息查询工具核验人员与单位。每条结论标注：**通过** / **不符合** / **证据不足** / **需人工确认**，并注明依据与证据位置。
> 目的：让你在开发前审核"规则在真实数据上会得出什么结论"，以及规则本身需要调整的地方。

---

## 0. 结果总览

| 原则 | 测试项目3（珠海海瑞德储罐区，S30408 Φ89×3，GC2） | 测试项目4（珠海盈德华润氮气管，20# Φ108×8，GC2） |
|---|---|---|
| 1 相互印证 + 真实有效 | **证据不足**：无施焊记录/焊口表，四链无法闭合；人员核验发现 2 处平台与清单不一致、1 处平台无焊工记录 | **证据不足**：无施焊记录、无焊材证明书；焊工 姜军 平台核验一致 |
| 2 设计与工艺文件严格规定 | **需人工确认**：设计规定完整（材质/标准/规格/级别/RT10%）；WPS 只评了 1G、无背面保护气 | **不符合（设计依据）**：2026-05-20 图纸引用已废止的 TSG D0001-2009、GB/T 20801-2020、GB/T 14976-2012；工艺卡与 PQR 一致 |
| 3 焊工资质覆盖 | **不符合**：按 WPS（无背面充氩）无一名焊工覆盖；若现场实际充氩则 赵相军、席俊杰 覆盖；姜军 无 FeⅣ 不能焊不锈钢 | **通过**：姜军 GTAW+SMAW 两项均覆盖 20# Φ108×8 6G；工艺卡自身"持证项目"写 13（反接）与参数表 12（正接）矛盾 |
| 4 焊材对应或高于母材 | **通过（型号层面）**：ER308 系焊丝配 304；焊丝证书缺熔敷金属力学值 | **通过**：ER50-6（≥500）/E4315（≥430）≥ 20 钢 410；与设计说明 H08Mn2SiA/J427 一致 |
| 5 管材证明书与国标匹配、防伪 | **1 处不符合**：圣天管件第 15 行标 S30408 但成分是 316L（Cr 17.25/Ni 10.36/Mo 2.54）；管子证书引用已废止的 GB/T 14976-2012；Rm 恰好等于下限 | **通过（数值）**：20 钢各元素与力学全部落在 GB/T 8163-2018 范围；水压/探伤栏空白 → 证明书不完整 |
| 6 焊材证明书覆盖实际使用 | **证据不足**：只有 1 份焊丝证（JQ.TG304 批 25055938）且无力学、无生产日期、国标型号栏空；无烘干/领用记录 | **不符合（缺失）**：工艺卡指定 CHG-56R/CHE427R，未上传任何焊材质量证明书 |

发现汇总：不符合 5 项、证据不足 6 项、需人工确认 9 项、通过 11 项（见各节）。

---

## 1. 测试项目3：珠海海瑞德制药 地上甲类储罐区2（含泵区）

**资料**：施工图（HZ026Y-112，广东政和，2025.04）、不锈钢氩弧焊 PQR HP022 / pWPS HPY022（江苏三江，2024-09-25）、焊工清单（李卫伍/赵相军/席俊杰）+ 姜军焊工证、常用管道元件核查记录、管道元件及材料验收报审（管子证书 20260213951、焊丝证书 890000392612、管件证书 ST2604050400）。缺：施焊记录、焊材烘干/领用记录、材料标志移植记录。

### 1.1 设计文件（D1–D6）

| 项 | 结论 | 依据 / 证据 |
|---|---|---|
| D1 签章签字 | 通过 | 图签有设计/校核/审核/专业负责/项目负责/审定六级签字；设计许可章 TS1844171-2028（有效期至 2026-01-17，图纸 2025.04 在期内）；资质证书 A144003911 至 2028-12-22 |
| D2 标准版本 | 需人工确认 | 引用 TSG 31-2025、GB/T 20801.5-2025、GB/T 14976-2025 均为现行；但管道等级表焊接钢管引用 **GB/T 12771-2008**（2020-09-01 已被 2019 版代替）；"GB/T20801.5-2025《…氢用管道》"标题错写 |
| D3 管道级别 | 通过 | 管道特性表：甲醇/正庚烷/丙酮等可燃液体，设计压力 0.275MPa <4.0 → GC2，与表中"GC2"一致 |
| D4 三要素 | 通过 | 管道等级 M1E：无缝钢管 S30408 GB/T 14976-2025，DN80 → Φ89×3.0（壁厚表）；管件 GB/T 12459-2017；法兰 HG/T 20592-2009 |
| D5 焊接技术条件 | 需人工确认 | 设计说明引用 GB 50236-2011、要求材质证明与合格证；焊缝检测 RT10% Ⅲ级；**未指定焊材型号、预热/热处理**（304 常温可不规定，但焊材应由设计提出——GB 50236 7.3.1 条文说明） |
| D6 变更/代用 | 未涉及 | 无变更单 |

### 1.2 焊接工艺（P1–P4）

| 项 | 结论 | 依据 / 证据 |
|---|---|---|
| P1 WPS↔PQR 归属与批准 | 通过 | pWPS HPY022 → PQR HP022，江苏三江本单位评定，编制刘铭/批准李行平 2024-09-25；附加说明已按 NB/T 47014-2023 第 5.1.2/5.1.3 条及表 5 重新核对 |
| P2 WPS 11 项内容 | 需人工确认 | 有方法、母材（S30408 GB/T 24511 Fe-8-1）、焊材（H06Cr19Ni10 YB/T 5092 Φ2.0 FeS-8）、气体（Ar 99.95% ~10L/min）、道间 ≤100℃、电特性、技术措施；**焊接位置只有 1G**、坡口尺寸/烘烤要求缺 |
| P3 覆盖管道表组合 | 需人工确认 | 母材 Fe-8-1 = 管道 S30408 ✓；试件 T=6 → 表 6 覆盖母材 1.5~12mm ✓（Φ89×3）；焊缝金属 6 → ≤12 ✓；无冲击要求 ✓；**背面保护气"/"（无）**——对 304 单面焊根部通常需充氩，若现场充氩则与评定一致（增加背面保护气不是重要因素变更），若不充氩则应有防氧化措施；位置为次要因素 ✓ |
| P4 焊材一致 | 需人工确认 | WPS 焊丝 H06Cr19Ni10（YB/T 5092）；到货焊丝 **JQ.TG304**（金桥，ER308 系）——同为 308 族但型号命名不同，证书"国标型号"栏空白，需按 GB/T 29716 S308 确认等效 |

### 1.3 焊工（W1–W5，逐人）

管道：S30408（TSG Z6002 **FeⅣ**）、Φ89×3.0、GTAW、固定管全位置。

| 焊工 | 清单/证书上的项目 | 公示平台返回（工具 `search_cnse_persons`，按身份证号） | 覆盖判定（2026 版 A4.3） |
|---|---|---|---|
| 李卫伍 342130197103286116 | 清单：SMAW-FeⅡ-6FG-12/19-Fef3J；GTAW-FeⅣ-6G-12/19-FefS-02/10/12；GTAW-FeⅡ-6FG-5/57；证书 OCR：淮安市清江浦区局 2024-11→2028-10 | **平台返回的记录是"起重机指挥"（靖江市数据局，2025-02-25 批准，2029-04-30 到期），未返回焊接项目** | **需人工确认（真实性）**：平台单条返回可能只给最新证，须监检人员登录平台逐项核查焊接项目是否存在；若存在：材料 FeⅣ ✓、6G ✓、D=19<25 覆盖 ≥19 ✓、T=12 厚度不限 ✓、FefS ✓、**工艺因素 10（有背面保护气）与 WPS 无背面保护气不一致 → 不覆盖**（10→11 变更须重考） |
| 赵相军 410521198609180550 | 清单：GTAW-FeⅡ-6G-5/57-FefS-02/11/12；SMAW-FeⅡ-6G(K)-5/57-Fef3J；证书 OCR 另有 FeⅣ 一行 | GTAW-FeⅣ-6G-3/55-FefS-02/10/12 和 SMAW-FeⅣ-6G(K)-5/55-Fef4J，焦作市局 2024-12→2028-11，validFlag=1，聘用单位 中国电建河南工程公司 | **清单与平台不一致**（清单只列 FeⅡ 项，平台为 FeⅣ 项）；按平台：FeⅣ ✓、6G ✓、D=55 覆盖 ≥25 ✓、t=3 覆盖 ≤6 ✓（3mm）、FefS ✓、因素 10 vs WPS 无背面气 → **不覆盖**；若现场充氩 → 覆盖 |
| 席俊杰 410621199001052059 | 清单：GTAW-FeⅡ-5G-3/57；SMAW-FeⅡ-6G(K)-9/57-Fef3J；证书页 OCR 不可读 | GTAW-FeⅣ-6G-3/57-FefS-02/10/12 和 SMAW-FeⅣ-6G(K)-9/57-Fef4J，濮阳市局 2024-03→2028-02，validFlag=1 | **清单与平台不一致**（清单写 FeⅡ/5G，平台 FeⅣ/6G）；按平台同上：除背面气因素外全部覆盖 |
| 姜军 511621198504208836 | GTAW-FeⅡ-6G-3/57-FefS-02/11/12 和 SMAW-FeⅡ-6G(K)-9/57-Fef3J，2025-10→2029-09 | 与证书**完全一致**，validFlag=1，2025-10-01→2029-09-30，聘用单位 南京华聪工程技术有限公司 | **不覆盖**：FeⅡ 不覆盖 FeⅣ（不锈钢），本项目不能焊 S30408 |
| 审计验证-焊工资格证.pdf | 英文测试文件"HG-2026-0830" | 非真实证书 | 应作无效证据剔除 |

W3 有效期：四人证书均覆盖 2026-04 施工期 ✓。W5 施焊记录：**缺**，无法核"每焊口至少一名持证焊工"。
**结论**：按 WPS 现状（无背面保护气）无人覆盖；实际是否充氩决定 赵相军/席俊杰 是否覆盖；李卫伍 真实性待查；清单信息不可靠，应以平台为准。

### 1.4 焊材（C1–C5）

| 项 | 结论 | 证据 |
|---|---|---|
| C1 证明书内容 | 证据不足 | 金桥 MILL CERTIFICATE NO.890000392612：品名 不锈钢氩弧焊丝、牌号 JQ.TG304、规格 2.0、批号 25055938、成分 C0.050/S0.003/Mn0.98/Si0.33/P0.032/Cr18.2/Ni8.01；**国标/AWS/ISO 型号栏空白、执行标准空白、熔敷金属力学性能空白、无生产日期、无检验章信息（OCR）** |
| C2 与母材匹配 | 通过（型号层面） | 304 母材配 308 系焊丝符合 GB/T 20801.4 7.2.1 b)；Ni 8.01 处于"8.0–10.5"下限边缘 |
| C3 数值在标准范围 | 通过（成分） | 成分在证书所列要求范围内；力学无数据不能判 |
| C4 有效期 | 证据不足 | 无生产日期、无库存期限 |
| C5 追溯链 | 证据不足 | 报审表批号 25055938 与证书一致 ✓；无烘干/领用台账、无焊接记录，链在此断开 |

### 1.5 管材（M1–M7）

| 项 | 结论 | 证据 |
|---|---|---|
| M1 标准号/日期/牌号组合 | 需人工确认 | 管子证书 20260213951（宁德正上）写 **GB/T 14976-2012**，证书日期 2026-02-13 晚于 2025 版实施日 2026-02-01（规则 C7 预警：允许合同约定旧版）；设计与核查记录写 14976-2025；牌号 06Cr19Ni10 ✓；证书规格栏 OCR 为"57*389*3108*3"（疑为 Φ89×3 及长度，需人工核对原件） |
| M2 内容完整/签章 | 需人工确认 | 有炉号 H4-257、热处理批号、交货状态 固溶酸洗、成分、力学、压扁/扩口/水压 合格；证书声明"复印件无效"，报审为复印件 → 需经营单位公章与经办人章（TSG D7006） |
| M3 成分/力学在范围 | 通过，1 项预警 | 06Cr19Ni10：C0.043≤0.08 ✓ Mn1.15≤2.00 ✓ P0.034≤0.035 ✓ S0.002 ✓ Si0.33 ✓ Ni8.05∈8.00–11.00 ✓ Cr18.25∈18–20 ✓；Rp0.2 230/235≥205 ✓；**Rm 520/530，其中 520 恰好等于下限**（规则 F 预警）；A 40/53≥35 ✓ |
| M3 管件 | **不符合 1 项** | 圣天管件证 ST2604050400 共 15 行 S30408 GB/T 12459-2017：1–14 行 C0.052–0.062、Cr18.15–18.23、Ni8.15–8.73、Rm532–539、ReL220–228、A41–46 全部 ✓；**第 15 行 弯头 C0.025、Cr17.25、Mo2.54、Ni10.36 —— 这是 022Cr17Ni12Mo2（316L）成分，却标 S30408** → 牌号与成分不符（规则 E14/D11），需退回厂家澄清或复验 |
| M4 交货状态/工艺试验 | 通过 | 固溶+酸洗；压扁、扩口、水压均合格 |
| M5 与设计三要素一致 | 需人工确认 | 材质 S30408 ✓、规格 Φ89×3.0 ✓（核查记录）、**标准号 2012 vs 设计 2025** → 同牌号不同标准版本，属"标准版本差异"而非代用，需设计确认接受 |
| M6 复验 | 需人工确认 | 不锈钢按 TSG 31-2025 4.3.2.2 须 PMI：GC2 每批 10% 且 ≥1 件；资料中**无光谱复验报告** |
| M7 实物标志/追溯 | 通过（文件层） | 核查记录：管子证书号、许可证 TS2735332-2030、型式试验 TSX71101004320260043 与证书一致；平台核验 宁德正上 生产单位许可有效至 2030-03-02 ✓；圣天 许可 2026-08-26/2030-08-26 ✓；无标志移植记录 |

### 1.6 总体印证（原则 1）

四条链：焊口→焊工（无施焊记录 ✗）、焊口→WPS/PQR（✓ 但位置 1G）、焊口→焊材批号（✗ 无领用记录）、焊口→管材炉批号（✗ 无标志移植/焊口表）。**结论：证据不足**。真实性：单位许可全部平台可查 ✓；焊工 4 人中 1 人证书一致、2 人清单与平台不一致、1 人平台未返回焊接项目。

---

## 2. 测试项目4：珠海盈德气体 华润化学 氮气管道

**资料**：设计图纸 RGG20260520（荣贵，2026-05-20）、焊接工艺卡 JH-HJGYK-01（金辉，2026-05-28）、PQR HP/P-2023-01（金辉，2023-11-02，含 RT 报告）、姜军焊工证、管子证书 20260520001（曲靖恒特）、管件/法兰证书 ST26051706G（圣天）、管子许可与型式试验。缺：焊材质量证明书、施焊记录、焊材管理记录。

### 2.1 设计文件

| 项 | 结论 | 证据 |
|---|---|---|
| D1 | 通过 | 设计/审核/标准化审查签字，设计单位 广东荣贵能源设备科技有限公司 |
| D2 标准版本 | **不符合（预警级）** | 2026-05-20 出图，设计依据引用 **TSG D0001-2009**（2026-01-01 已废止，应为 TSG 31-2025）、**GB/T 20801.1~6-2020**（2026-05-01 起由 20801.1-2025 代替）、**GB/T 14976-2012**（2026-02-01 已代替）；"GB/T8169-2018"为 8163 笔误 |
| D3 级别 | 通过 | 氮气 3.0MPa 常温，无毒不可燃，<10MPa → GC2 ✓ |
| D4 三要素 | 通过 | NG-01 Φ108×8、20（GB/T 8163-2018）、设计压力 3.0（另一处 0.4MPa 用于壁厚计算，前后不一致 → 需人工确认） |
| D5 焊接技术条件 | 通过 | 设计说明明确：碳钢 氩电联焊，焊丝 H08Mn2SiA、焊条 J427；不锈钢 氩弧焊 H0Cr21Ni10；NDT 按 GB 50184-2011 |
| D6 | 未涉及 | |

### 2.2 焊接工艺

| 项 | 结论 | 证据 |
|---|---|---|
| P1 | 通过 | 工艺卡 JH-HJGYK-01 → PQR HP/P-2023-01（金辉本单位，编制/审核 2026-05-28）；PQR 含任务书、pWPS、报告、检验记录、RT 报告（HS/T 3503，Ⅰ级合格） |
| P2 | 通过（大部分） | 工艺卡有方法、母材 20#/8mm、焊材牌号规格、位置 6G、电流电压速度、气体、极性、适用范围（DN>80，5<t≤14）；缺坡口尺寸细节、焊材烘烤要求 |
| P3 覆盖 | 通过，2 项预警 | PQR：Fe-1-1 T=7mm，GTAW ER50-6（CHG-56R）+ SMAW E4315（CHE427R），5G，无热处理；表 6：T=7 → 母材 1.5~14 ✓（8mm）；焊缝金属：GTAW 试件 2mm → ≤4mm，**pWPS 写"GTAW≤6mm"超出 2t** → 预警；SMAW 5mm → ≤10 ✓；位置为次要因素 ✓；**PQR 按 NB/T 47014-2011 评定（2023-11），未见按 2023 版复核的说明**（SMAW 极性已升为重要因素，本例极性未变） |
| P4 焊材一致 | 通过 | 工艺卡/PQR/设计三方一致：ER50-6=H08Mn2SiA、E4315=J427 |
| 工艺卡自洽 | **需人工确认** | 工艺卡"焊工持证项目"栏写 GTAW …-02/11/**13**（直流反接），而参数表 GTAW 为**直流正接**（=12）；13 应为笔误 |

### 2.3 焊工

管道：20#（FeⅠ）、Φ108×8、GTAW 打底 + SMAW 填充盖面、6G。

| 焊工 | 证书 | 平台 | 覆盖判定 |
|---|---|---|---|
| 姜军 | GTAW-FeⅡ-6G-3/57-FefS-02/11/12 和 SMAW-FeⅡ-6G(K)-9/57-Fef3J，2025-10→2029-09 | 一致，validFlag=1 | **GTAW 覆盖**：FeⅡ 覆盖 FeⅠ ✓（两版均可）、6G ✓、D=57 覆盖 ≥25（108）✓、t=3 → GTAW 焊缝金属 ≤6（打底一层 ≈2–3mm）✓、FefS/实心(02) ✓、无背面气(11) = 工艺卡"背面 无" ✓、正接(12) = 参数表 ✓。**SMAW 覆盖**：FeⅡ ✓、6G(K) — 在 GTAW 打底上施焊视为带衬垫 ✓、t=9 → ≤18 ✓、Fef3J 覆盖 E4315 ✓ |

W3 有效期覆盖 2026-05 ✓；W4 平台一致 ✓（聘用单位显示为南京华聪，与金辉不同 → 需人工确认劳动关系）；W5 施焊记录缺。

### 2.4 焊材

| 项 | 结论 | 证据 |
|---|---|---|
| C1–C5 | **不符合（缺失）** | 工艺卡指定 CHG-56R（ER50-6）、CHE427R（E4315），资料中**没有任何焊材质量证明书**，也无验收/烘干/领用记录；C2 型号层面等强判定通过（500/430 ≥ 410） |

### 2.5 管材

| 项 | 结论 | 证据 |
|---|---|---|
| M1 | 通过 | 曲靖恒特 证书 20260520001：输送流体用无缝钢管 GB/T 8163-2018（现行）、牌号 20、批号 G6049176、炉号 60411-0231、Φ108×8.0×12000、7 捆 31.5t，2026-05-20；牌号-标准组合合法 |
| M2 | 需人工确认 | 有签发人、日期、"未加盖质量检验章无效"提示；**水压 H.W.P 与探伤（涡流/漏磁）栏为"-"**，GB/T 8163 要求逐根液压或代替的无损检测 → 不完整；需方为贸易商 佛山佛润，复印件须经营单位章 |
| M3 | 通过 | 20（GB/T 8163-2018）：C0.19∈0.17–0.23 ✓ Si0.20 ✓ Mn0.39∈0.35–0.65 ✓ P0.010≤0.030 ✓ S0.005 ✓ Cr0.08≤0.25 ✓ Ni0.04 ✓ Cu0.09≤0.20 ✓；ReL 312/316≥245 ✓；Rm 469/464∈410–530 ✓；A 34.0/32.5≥20 ✓；硬度-强度关系合理 |
| M3 管件 | 通过 | 圣天 20# GB/T 12459-2017：大小头 C0.19 Si0.24 Mn0.48 P0.023 Rm469 ReL269 A29；弯头 C0.22 Si0.22 Mn0.53 P0.021 S0.009 Rm477 ReL278 A30 ✓；锻造法兰 20# NB/T 47008-2017：C0.19 Mn0.87 Si0.24 S0.001 P0.008，Rm476 ReL275 A29，KV2 0℃ 48/46/47 ✓；S30408 法兰 C0.044 Cr18.13 Ni8.00 Rm579 ReL278 A46 ✓ |
| M4 | 通过 | 热轧交货；压扁合格；法兰 正火 920℃/固溶 1050℃ |
| M5 | 通过 | 设计 Φ108×8、20、GB/T 8163-2018 三要素一致 |
| M6 | 不适用/通过 | 碳钢无 PMI 要求；设计有硬度要求时抽 1%（未见） |
| M7 | 通过 | 许可 TS2753023-2029（曲靖恒特，平台生产单位许可至 2029-04-01 ✓）；圣天 TS2713486-2026（平台 2026-08-26 / 2030-08-26 ✓）；无标志移植记录 |

### 2.6 总体印证

焊口→焊工 ✗（无记录）、焊口→WPS ✓、焊口→焊材 ✗（无焊材证）、焊口→管材 ✗。**证据不足**；真实性：焊工与单位许可平台核验一致 ✓；设计单位引用作废法规 ⚠。

---

## 3. 对规则本身的反馈（真实数据暴露的问题）

1. **焊工三方比对必须以平台为准**：清单、证书扫描、平台三者在两名焊工上不一致；OCR 把 GTAW/SMAW 识别成 CTAF/SHAV/CTAV/SMAY、FefS 识成 FetS/Fe13，代号解析器必须做模糊纠错（字母混淆表），并把平台返回的 `czxm` 作为权威值。
2. **平台人员查询一次只返回一条记录**（李卫伍 只返回起重机指挥），规则不能把"未返回焊接项目"直接判假，只能判"需人工确认"；建议工具补充按证书类别筛选或多次查询的能力。
3. **背面保护气（工艺因素 10/11）是不锈钢焊接的关键判据**：本例 WPS 无背面保护气与三名焊工证书的 10 冲突，规则必须同时比对 WPS 与证书的因素，而不只比证书与管道。
4. **工艺卡自身不自洽**（13 vs 正接）要作为独立检查项，否则焊工判定会被工艺卡文本误导。
5. **标准版本时间线是高频命中项**：两个项目的设计与证书共 6 处引用已废止版本，但多数属"过渡期可接受"，应输出为预警并要求设计/合同确认，不宜直接判不符合。
6. **成分-牌号不符是可自动抓到的真实问题**（圣天第 15 行 316L 标 S30408），验证了原则 5 的价值；实现时按每一行分别判定，而不是按证书整体。
7. **"恰好等于下限"预警需要容差**（Rm 520 = 下限 520）：单独一项等于下限不应报警，应与其它异常联合评分。
8. **原则 1 的四链闭合在两个项目都失败，根因是没有施焊记录/焊口表这种资料类型的上传**；节点 29 的资料要求应升为必传并提供模板，否则原则 1 永远"证据不足"。
9. **焊材证明书普遍缺失或缺项**（P4 完全没有；P3 无力学、无型号），规则 C1 应把"缺熔敷金属力学 + 缺执行标准 + 缺生产日期"列为不完整并阻断"满足要求"结论。
10. **PMI 复验报告缺失**是不锈钢项目的必查项（TSG 31-2025 4.3.2.2），当前资料要求里没有该资料类型。

## 4. 请你审核的判定点

- P3 焊工：是否接受"现场实际充氩"作为覆盖前提（需要施工方提供施焊记录/工艺纪律检查记录佐证）？
- P3 李卫伍：是否按"平台无焊接项目 = 不得上岗"处理，还是待监检人员平台复核？
- P3 圣天第 15 行：判"证明书不符合"退回，还是允许厂家补证/复验？
- 标准版本引用作废（6 处）：判预警要求书面确认，还是判不符合？
- P4 焊材证明书缺失：判不符合，还是证据不足待补？
- 平台"聘用单位"与施工单位不一致（姜军：南京华聪；赵相军：中国电建河南）：是否纳入判定？

File: docs/优化计划-焊接节点.md (part 2 of 2)
> **2026-09-08 修復更新（優先於下文歷史記錄）**：CI lint 與測試已拆開，Ruff 289／289；PostgreSQL 使用獨立 UTF-8 測試資料庫，CI 已實跑 PostgreSQL、MinIO 重啟持久性及 Temporal 重試／重啟通過，新增標準修復另跑最後驗證。GC2 未知危害、驗收等級、R14 產品規則、R16 成分及未決條件、R26 型號限值均已補鏈路；R23 無可讀試驗報告時改為證據不足，保留有據不合格判定。ID 已移除行序並準備交易遷移，但生產未寫入，須维护窗口。GB/T 14976 成分實際 32／32；GB/T 13296 表 3 成分補齊 31／31，Ti/Nb 關聯下限、Ni+Cu 合量、合同選配硬度及 ET 替代水壓均接入；WPS／PQR 焊接方法別名已統一；NB/T 47014 C–F 原文及頁碼已錄，特殊接頭自動判定仍待實作／驗收。工具全量發布節奏已決定，28 條通用規則缺口阻擋驗收。stage1、付費預算及 P4/P8 施焊資料前置保持不變。最新測試數字以 [本輪驗證記錄](verification/2026-09-08/README.md) 為準；下文舊測試數、行序限制及已完成判斷僅作歷史。
| P9 R0 | 节点发现改读 aiRun.findings（0.5 天） | 第 1 天 | 前端 |
| N-01 | R04、R05、R08 加入 pilotRules | 第 1 天 | 后端 |
| N-18 | 节点 9 去掉 leakage_test_report / instrument_calibration_certificate | 第 1 天 | 后端 |
| N-34 | welder_roster 降辅助（与 2.4 迁移一起，先 dry-run） | 第 1 天 | 后端 |
| P0 2.3 | `search_cnse_persons` 四步全表流程 + `verify_welder_on_platform` 包装（样本李卫伍、姜军） | 第 1–2 天 | 后端 |
| P8 H0 | 两个离线脚本进 `scripts/experiments/`，输出 §11.1 与 §17.3 指标表 | 第 1–2 天 | 后端 |
| P9 R1 + P12 F1 | 结论卡与分组；采纳/驳回写 ai_feedback；证据链驳回必填原因；退回补正带 finding id；"补充发现""其实有依据"入口 | 第 2–5 天 | 前端 + 后端 |
| P8 H1 | 模型能力表、参数钳制、按模型计价 | 第 3 天 | 后端 |
| P8 H3 | 守卫语料补齐（法规号、工程元数据、日期与编号变体）+ 四类回归用例 | 第 4 天 | 后端 |
| P9 R2 | 守卫不销毁原文、降级去重、opinionDraft 不取模板、删 JSON 当正文路径 | 第 4–5 天 | 后端 |
| P8 H2 | 分片估算中文感知 + 证据裁剪 | 第 5 天 | 后端 |

以上约 10 人日，两人一周。做完即达到 M1（P0 部分 + P9 R0/R1 + P8 H0–H3）。

### 18.3 第二周起需要的三个外部输入

| 输入 | 阻塞的工作 | 谁给 | 建议截止 |
|---|---|---|---|
| 法规数值核对（研究报告第 6 章"待核"：TSG Z6002-2026 表 A-2/A-3/A-6/A-7/A-8、NB/T 47014-2023 表 1/5/6、焊材成分力学、JB/T 3223、管材限值表） | P1 覆盖表与 2026 门禁、P2 类别组别表、P3 焊材档案、P10 限值档案、P11 N-03 时间线的 GB/NB 部分 | 法规核对人（监检工程师）对照原文逐格打钩 | W1 结束前给出第一批（焊工表 + NB/T 47014 表 1/6），其余 W2 |
| 五个判定口径答复（充氩前提、316L 混料、作废版本、焊材证缺失、聘用单位不一致）+ 节点 5 见证材料认定范围 | 不阻塞开发（按 2.5 默认分支实现），但阻塞 P7 灰度开放全部项目 | 业务方 | W3 结束前 |
| 生产运行许可：P8 H0 基准每轮约 ¥10 六模型、P7 灰度期间每天一轮；2.4 存量迁移的执行窗口 | P8 H0 频次、P7 灰度、2.4 迁移 | 项目负责人 | W1 内批费用与迁移窗口 |

### 18.4 开工前要确认的四件事
1. 分支与发布：所有阶段在 feature 分支开发，按 `backend/scripts/deploy_to_server.sh` 蓝绿发布；2.4 迁移脚本先 `--dry-run` 出变更清单再执行。
2. 基准可跑：`review_model_exp.py` 与 `pa_model_exp.py` 在生产容器里已验证可运行（需 `-w /app -e PYTHONPATH=/app`），H0 只是入库与固定样本，不是新写。
3. 平台限流：CNSE 连续查询会触发 403，P0 2.3 的实现要带重试与间隔，基准样本只查两个身份证。
4. 词表与状态映射（术语节、12.3）在第一次前端改动前定稿，之后不再改名。

### 18.5 不建议现在开始的
- P4 焊口联合表：依赖 P1–P3 工具 v2 与 P0 2.2 的 `welding_record` 必传，且两个测试项目都没有施焊记录，现在做只能测骨架。
- P10、P11 的数据类项（N-03 GB/NB 部分、N-23～N-28）：等法规核对第一批。
- P12 F3 四层流水线：等 F1 采集跑满一周有真实纠正数据；没有数据的流水线无法验证。
- P8 H7 模型分层与 A/B：等 H0–H4 完成并有一周基准数据。

### 18.6 开发进度记录（2026-09-06 起，按提交）

| 项 | 状态 | 提交 | 与计划的偏差 |
|---|---|---|---|
| P9 R0 节点发现改读 aiRun.findings | 完成 | 0ce9ca8 之前 | 无 |
| N-01 R04/R05/R08 进 pilotRules | 完成 | 0ce9ca8 | 无 |
| N-18 节点 9 去掉两项错配资料 | 完成 | 0ce9ca8 | 资产 164→162；生产库存量审查点用 `retire_material_review_points.py --apply` 停用（部署后执行） |
| P0 2.3 四步全表 + verify_welder_on_platform | 完成 | 0ce9ca8 | 无 |
| P8 H0 基准脚本 | 完成 | 0ce9ca8 之前 | 无 |
| P8 H1 模型能力表 / 钳制 / 按模型计价 | 完成 | a84dbb1 | 无 |
| P8 H3 守卫语料补齐 | 完成 | a84dbb1 | 无 |
| P9 R2 守卫与合并 | 完成 | 84dc381 | **偏差 1**：无据断言分支仍不保留 modelTitle/modelDescription。既有测试《无据断言的原文一个字都不能带出来》记录的是 2026-08 的明确决定（人会记住那个名字）；改为只标 unverified，"其实有依据"入口靠 unsupportedClaims 里的具体断言，不靠整句原文。证据链缺口分支照旧保留原文 |
| P9 R1 结论卡与分组 | 完成 | 99f1eff | 无（12.3 契约全部落地；R4 一键分析结果页未做） |
| P12 F1 采集补全 | 完成 | 99f1eff | 无（采集覆盖率指标进 P7 探针未做） |
| P8 H2 分片估算与证据预算 | 完成 | 见 git log | **偏差 2**：按 materialTypeCode 过滤资料版本未做——快照本来就只取本节点证据链接与已提交挂载的并集，不存在跨节点资料，过滤无对象。体积来自 OCR 结果把同一张表带三份（table.html、rows/cells、同页 fragment.tableHtml）与 null 单元格，分片层改为无损压缩。**偏差 3**："置信度全 0 的整页只留摘要"改为"没有文本的碎片按页合并"：MinerU 给所有碎片标 confidence 0.0，按置信度判会把整份资料判空。节点 2 的 ≤15 万验收要在生产用 `review_model_compare.py` 回放后填数 |
| N-34 welder_roster 降辅助 | 完成 | 见 git log | requiredType 用既有词表的"可选"（readiness 只把 ≠可选 的计为必需）。requiredType 不是 reconcile 的派生字段（管理台可改），生产库要在部署后跑 `scripts/align_material_review_point_required_type.py --apply --ids MRP-24-welder_roster-08506E`（默认 dry-run 列出全部不一致）。2.2 的 `platform_verification` 资料类型未加：verify_welder_on_platform 的平台记录还没有落成资料，先加必传项只会让所有项目节点 24 变"缺材料" |
| P8 H4 信封修复与分片级重试 | 完成 | 见 git log | 新模块 `shard_recovery.py`：LLM_OUTPUT_INVALID_ENVELOPE / INVALID_JSON / INVALID_FINDING → 同模型短修复（max_tokens 4,000）→ 升级模型（AICHECK_LLM_MODEL_REVIEW_ESCALATION，默认 qwen3.8-max）重跑 → 才算分片失败；失败分片记 failedEvidenceShardIds，质量门禁 partialCoverage，前端结论卡标"部分分片未完成 n/m"；只有一片都没完成才 review_incomplete。**偏差**：供应商故障 / 超预算 / 截断不走升级（各有既有处置） |
| P8 H5 清单填表模式 | 完成（灰度开关默认关） | 见 git log | 新模块 `checklist_mode.py`：清单 = 本节点原子检查项 + 必传/条件必传资料；模型只填 verdict/evidenceRefs/note + ≤3 条 extraFindings；标题由代码生成、严重度取规则；没有证据的"符合"改写为证据不足；`AICHECK_REVIEW_PROMPT_MODE=checklist` 开启，基准脚本 `--prompt-mode` 对照。顺手修守卫：否定形式（不一致/未覆盖）不再当肯定结论 |
| M1 部署（2026-09-06 21:45） | 完成 | ef06ed9 | readyz/登录/行为探针全绿；业务链探针一条 ✗ 为已知误报（字典序表头）。**发现**：生产库 164 条资料审查点里只有 18 条 id 与配置文件一致（id 哈希后缀随映射表行序变化），`reconcile` 按 id 对齐从未触达其余 146 条，`retire` 脚本按差集会误停 146 条——已改为显式 id 执行；对齐脚本加 (nodeId, materialTypeCode) 唯一匹配回退。两个脚本的 `repo.flush()` 在生产不存在（AttributeError），改 `flush_state(selected_singleton_keys={"admin_config"})`。2.4 迁移必须先解决审查点 id 重键（证据链引用 reviewPointId） |
| 2.4 前置：审查点 id 重键脚本 | 脚本完成，**待项目负责人批迁移窗口后执行** | 见 git log | `scripts/migrate_material_review_point_ids.py`（默认 dry-run，可经 ssh 管道直接在容器里跑）。2026-09-06 生产 dry-run：144 条点位重键，改写 node_evidence_links 213 条、bindings 184 条、rectifications 0 条；未匹配 2 条即已停用的节点 9 两点。执行前先做库备份；执行后 reconcile 才能按 id 触达全部点位 |
| P10 N-19/N-20 R12 平台核实自动化 | 完成（工具 + 事实合并 + 人工任务门） | 见 git log | **发现**：公示平台 `remotePubQuery.json?keyword=<许可证编号>` 直接返回 type=organization 的完整许可记录（证书编号、单位、证照状态、许可项目/范围、有效期、统一社会信用代码）——不需要研究单位详情页。新模块 `r12_registry.py`：有编号先按编号直查（verified_match / verified_mismatch / not_found），没有编号退回按单位名称查（只能给登记状态 → unable_to_verify）；人工核验永远覆盖自动记录；全部候选 verified_match 才免人工任务；`AICHECK_R12_AUTO_VERIFY` 可关。工具 `verify_org_license` 绑定 AC-R12-01。**未做**：41 号公告"元件类别 → 许可子项"映射表替换关键词别名表（N-20 后半，需公告附件原文） |
| P10 N-21/N-22 R13 verify_type_test_report | **未做（平台无接口）** | — | 2026-09-06 生产容器实测：`remotePubQuery.json` 以型式试验证书编号（TSX71101001120240462 等 8 个真实编号）为 keyword 一律"未查询到数据"；`orgListData.json` 忽略 keyword；`resList` 404；型式试验报告公示只有按制造单位 dwid 的 `modResultJD` 页面（表头含 型式试验报告编号/证书编号/机构），承压类明细在 xssy.pms.org.cn（需登录）。下一步要研究 modResultJD 的服务端渲染表是否可按制造单位解析，再决定是否值得做 |
| P9 R4 一键分析结果页 | 完成 | 见 git log | 后端 `GET …/full-project-analysis/runs/{id}/summary`（每节点最新一次结果原料 + 共性风险：同一标题 ≥2 个节点，模板句不算）；前端 `projectAnalysisSummary.ts` 按 12.3 决策表逐节点推导结论，优先级表 需处理 → 待确认 → 证据不足 → 未见问题，"查看节点"直接切到节点；挂在一键分析抽屉里（分析完成后自动加载） |
| P12 F2 分类与基准（指标部分） | 部分完成 | 见 git log | `libs/feedback/metrics.py` 从真实采集数据算 §17.3 全部指标（采集覆盖率、采纳率、覆盖差异率、发现级精确率、补充发现数、降级率/误降级率、证据引用准确率、七类根因分布；橡皮图章指数待 F4）；`GET /fde/feedback/metrics`（FDE/管理员）与生产只读脚本 `scripts/experiments/feedback_metrics.py`。**未做**：FdeConsole 周度 triage 页（canUseForEval / canUseForTraining 标注已有接口，页面在 2.7 万行的 FdeConsole.vue 里，棘轮不允许再长）；117 次历史 AiRun 回填纠正（需人工） |
| P11 N-02 逐管线事实（横向） | 完成 | 见 git log | 新模块 `pipeline_facts.py`：扫描本工程全部已解析资料的管道特性表（复用 R14 抽取），按管线号去重、信息更全的行优先，输出 pipelineId/级别/P/T/材质/规格/介质/焊接方法/检测比例 + 证据位置；load_context 统一合并进 businessFacts.project.pipelines 与 pipelineGrades（上游已给的不覆盖），executor 的 project_pipeline_facts 直接可用，R04/R06/R07 四级触发从"工程一刀切"变为逐管线 |
| P11 N-06/N-07 R04 目录对照与逐份会签事实 | 完成（事实层） | 见 git log | 新模块 `design_facts.py`（节点 4–9 共用）：设计文件子类型分类（文件名优先，再看首页文本；认不出的记 design_document_other 不猜）、图纸目录逐行分类得 catalogListedDocumentTypes 与 uploaded/parseable 差集、逐份文件的签字角色（OCR signatures + "设计/校核/审核/审定：姓名"）与覆盖管线号；配合 N-02 的 project.pipelines，AC-R04-01/02/03 从"永远证据不足"变为可判。**待验证**：真实项目的目录表与签字栏 OCR 质量 |
| P11 N-10/N-11 R06、N-12/N-13 R07 事实 | 完成（事实层） | 见 git log | `design_facts.py` 扩展：calculationDocuments（计算书正文的设计压力/温度/材质/规格 vs 覆盖管线的特性表值 → parameterComparisons；覆盖管线集 ⊇ GC1/GCD 需计算管线集 → uncoveredRequiredPipelineIds）；designChanges（hasDesignChanges、变更对象子类型、书面批准 = 批准措辞 + 批准/审定/审核签字或印章、原设计单位取项目登记或"原设计单位："标签、批准单位取标签或印章、设计许可印章、引用原图号在设计集合中是否存在）。AC-R06-01 / AC-R07-01 仍是 binding_only，需在业务包里提升为 pilot |
| P11 N-16/N-17 R09 设计特殊要求 | 完成（事实 + 冻结规则骨架） | 见 git log | `design_facts.design_special_requirements`：从设计说明抽 NDT（方法/比例/合格级别）、防腐（方式/验收）、耐压试验（方法/压力/倍数与 1.5 或 1.15 的比较）、泄漏试验（方法/压力不低于设计压力）与引用标准（转成 STD-… id）；规则包 CLAUSE-PKG-R09 新增 `designSpecialRequirementRules` 四领域（存在性 + 两个数值布尔），数值口径 `verifiedBy: null` 待法规核对；AC-R09-01 可判 |
| P11 N-08/N-09 R05 施工图审查见证材料 | 完成（按 2.5 默认口径） | 见 git log | 新工具 `evaluate_drawing_review_witness` + 事实 `drawingReviewWitness`：文件类型属于口径集合（审图合格书 / 审查意见书 + 设计回复 / 备案回执）、工程名称与本工程一致、审查日期早于开工、图纸版次与当前施工图一致、签章存在；识别不到工程名称或日期 → 证据不足不猜。AC-R05-01 提升为 pilot_implemented，口径以 acceptedTypes 参数承载，业务方另定时只改绑定 |
| P9 R3 输出契约 | 完成（不与 H5 合并实施，H5 已单独落地） | 见 git log | `output_contract.py`：标题 ≤30 / 正文 ≤150 只记 TEXT_TOO_LONG 警告不截断；每节点 ≤8 条，多出的通过守卫项归并成一条"其余 N 条已归并"（代码标题）、多出的降级项把待核对断言并进保留的降级项；提示词加三条格式约束。summary/facts/gap/action 四字段未加（结论卡已由代码推导，模型不再需要产这些字段） |
| Workbench.vue 巨石棘轮 | 完成 | e05f4de | 五个改变业务状态的处理函数搬到 `useWorkbenchReviewActions`，回到 9616 行，test_monolith_ratchet 全绿（开工前已红 114 行） |
| P11 N-03 标准版本时间线（TSG 部分） | 完成（骨架 + 已核实条目） | 见 git log | `standard_version_timeline.yaml`（TSG 31-2025 / D0001-2009 / D7005-2018 / Z6002-2026 / Z6002-2010 / 08-2026 / 08-2017，均带来源与核对人）；`libs/standard_timeline.py` 判 现行 / 尚未实施 / 过渡期作废 / 已废止 / 未收录（未核对的废止只预警）；`scripts/sync_tsg_catalog.py` 抓目录与公告解析实施日期、被修订编号，默认 dry-run，不覆盖人工字段（2026-09-07 已实跑 --apply：111 条目录、9 条修改单公告不入表、91 条只有目录行的按"在列不等于现行"记为未收录，表内 94 条、7 条已核实）；设计节点事实 `design.standardReferences` 接 `check_standard_version_active`（引用已废止 TSG 判不符合，未收录的标需在线查询）。**未做**：PDF 附则 OCR 自动抽废止列表（扫描件 38 MB，先靠人工核对）、GB/NB 部分入表；2026-09-07 补录 GB 管材条目并核到发布/实施日期：GB/T 14976-2025（2026-02-01 实施，2012 版废止）、GB/T 8163-2018、GB/T 12771-2019、GB/T 13296-2023、GB/T 5310-2023，条目里记了 openstd 的 hcno 与全文预览链接，后续补限值表可直接用；GB/T 1591-2018 与 GB/T 3087-2022 的预览要验证码，未取 |
| P0 2.2 资料类型变更（wps_pqr 拆分、welding_record / welding_material_certificate 改必传、platform_verification、pmi_report） | **已翻到 stage1（2026-09-07）**：映射表追加六行、资产 162→168 条审查点、`AICHECK_WELDING_MATERIAL_TYPES_V2=stage1` 写进 deploy/build_runtime_env.py。节点 25 拆成 wps/pqr/工艺卡，24 加平台核验结果（可选），16/21 加 PMI 报告；焊材证明与施焊记录按计划仍是条件必传，跑一周后再翻 stage2。**新行必须追加到映射表表尾**——审查点 id 的哈希把行序当输入，中间插行会移动既有 id（实测插 6 行动 130 条）；根因（id 不该依赖行序）待单独的重键迁移窗口修 |
| 法规数值预填（P1/P2/P10/N-16 数据侧） | 进行中（预填，待人工核对） | 见 git log | 新数据文件 `regulatory_tables.yaml` + `libs/regulatory_tables.py`：TSG Z6002-2026 表 A-2 母材类别（四类牌号清单）、A-6 位置、A-7 厚度、A-8 外径（后两者与 `decode_welder_code` 逐条对齐，用例钉住）；NB/T 47014-2023 表 1 常用管道钢组别节选；GB/T 20801.5（征求意见稿）§6.1 检查等级 + 表 5-1 比例 + 试验压力（液压 1.5、气压 1.1、泄漏=设计压力）；TSG 31-2025 3.1.3.3 三级/四级签字与触发条件（官方 PDF OCR 逐字核，与代码一致 ✔）。焊工母材类别判定改读表 A-2；R09 新增"检测比例 ≥ 管道级别缺省检查等级"规则。所有 OCR/草案来源的表 `verifiedBy: null`，只作预警口径；2026-09-07 追加 `weldingConsumables`（E4303/E5015 厂商页转述、ER50-6 与 GB/T 8110-2020 表 1/表 4/表 6 官方扫描件 OCR）；JB/T 3223-2017 正文各镜像均需下载 PDF，未预填；NB/T 47014-2023 表 5 OCR 不可读；**2026-09-07 晚重大更正**：在国家标准全文公开平台读到 GB/T 20801.1-2025 正文（311 页），第 8 章检查等级 8.3.1、表 42 比例、8.6 压力试验全部按正式版重写——GC1 由 Ⅱ 级升为 Ⅰ 级（必检比例 20%→100%）、GC2 按介质分 Ⅱ/Ⅲ/Ⅳ、Ⅴ 级环缝目视 10%、气压试验新增 1.33 倍上限；`inspection_level_for_grade` 增 leak_hazard 参数，`design_special_requirements` 增 testPressureExceedsMax；**2026-09-07 晚拿到正版标准**（用户提供 7 本 PDF）：NB/T 47014-2023 表 1 母材分类分组**全表 38 组 377 个牌号**（含 Ti/Zr/Cu/Ni）已按合并单元格居中规则还原并入库，`wps_base_material_group` 从「节选、查不到就返回 None」变成可用；GB/T 5117-2012 表 6/表 7 的 E4303/E5015/E5016/E4315 成分与力学逐行核完，并更正一处记忆错误——冲击是 ≥27J，带 U 代号才 ≥47J；再补 NB/T 47014-2023 表 5 专用焊接工艺评定因素全表（67 条 × 10 种焊接方法 × 重要/补加/次要），`wps_specific_factors(方法)` 与 `wps_factor_class(方法, 因素关键词)` 供 R25/R29 判 WPS 与 PQR 覆盖 |

### 18.7 本轮收口（2026-09-07）：剩余项与阻塞

| 剩余项 | 阻塞原因 | 谁解 |
|---|---|---|
| **GC2 检查等级按最宽一级算**（2026-09-08 发现，已修） | GB/T 20801.1-2025 8.3.1：GC2 管道有毒是 Ⅲ 级、泄漏危害性是 Ⅱ 级，都比缺省的 Ⅳ 级严，体积检测比例要求跟着高。`inspection_level_for_grade` 有 toxic/leak_hazard 两个参数，调用方一个都没传，一律按 Ⅳ 级算，比例要求偏低。现在从管道特性表读毒性程度与泄漏危害性两栏；只认资料上写明的分级用语，介质名称本身不拿来猜（判一种介质有没有毒要查物质清单）；两栏都没写的 GC2 管线点名列出来让人补，不按 Ⅳ 级悄悄过去 | 已解决；新增带可选参数的法规查询时，同时检查调用方有没有把参数传全 |
| **验收限值下发得不对**（2026-09-08 复查发现，已修 6 处） | 三处该下不下：质量等级没别名，Q345 的伸长率（B 级 20、D 级 21）与冲击从没下发过；GB/T 12771 的伸长率分热处理/非热处理两列，两列都读不到，九个牌号一条都没有；洛氏写成「85-97 HRBW」解析不了，薄壁管一项硬度都不核。三处不该下也下：冲击、维氏、薄壁布氏都无条件下发，而标准分别有 7.4.2 / 7.4.3 c）/ 7.4.3 a）的适用条件——下发了就会拿它去要证据，本该通过的项掉进证据不足。适用性已写进标准层，尺寸不明时仍下发（宁可多要一次） | 已解决；新增标准时同时录 applicability，并检查限值字段有没有被 add() 读到 |
| ~~NB/T 47014 表 5 的因素文字是截断的~~（2026-09-08 发现，当日重抄完成） | 67 条里原有 56 条在半句处断掉。重抄办法：按每页裁出因素文字列单独识别，避开邻列的横杠与页眉；再用「旧截断文字是新文字的前缀」对齐——60 条自动对齐、7 条逐格看图确认、15 条残留污染逐条改正。两边条目顺序一致这一点用严格递增校验过，不是凭感觉对的 | 已解决。分类与文字现在都可用，`wps_specific_factors` / `wps_factor_class` 已接进 R25：偏差项带出表 5 的重要/补加/次要分级，只作提示不改判定结论 |
| **法规查询函数没人调用**（2026-09-08 复查发现，已接 4 处） | 十二个法规查询函数里原有七个零调用方：NB/T 47014 的母材组别、焊材类别、专用因素、厚度覆盖全在库里，审查代码一个都没用。已接进判定的四处——① R25 母材按表 1 的类别-组别比对（此前 WPS 写 Q345R、PQR 写 Fe-1-2、实际用 Q345B 三个字面不同就判不符合）；② R25 合格厚度在 PQR 只给试件厚度时按表 6/表 7 算出（此前一律证据不足）；③ 附录 B 录入并接上，母材不在表 1 时给出该补母材归类报告的九项内容；④ R26 焊材类别与母材组别配套性（表 2~表 4），这一项此前完全没判 | 剩 `wps_specific_factors` / `wps_factor_class` 两个——它们依赖表 5 的因素文字，而那份文字是截断的（见上一行），重抄之前不接；新增法规查询时按同样方法查一遍调用方 |
| **本机跑不了后端测试** | 本机装不上 psycopg / temporalio / fitz，pytest 起不来。2026-09-08 一度钻进生产的 aicheck-api 容器跑，把测试代码和改动写进了正在服务的容器，只能按镜像逐文件还原 | 已解决：`backend/scripts/run_tests_in_container.sh` 把仓库打包送到部署主机，用同一镜像起 `--rm` 容器跑，碰不到生产 |
| **工具绑定集仍是 draft**（2026-09-07 审计新发现，此前计划里无跟踪项） | 69 条有绑定的规则里 33 条不在 pilotRules，正式审查下其原子检查工具被拒执行（实测 R43 抛错、R04 正常）。2026-09-08 实测纠正：其中 28 条含未配置 ruleChecks 的通用解释器，不是只差名单；覆盖 33 个节点，与试点节点零重叠——这些节点的原子检查从未跑过。high 4 条（R59 耐压试验方案、R63 应力分析、R64 替代性试验、R65 无损检测报告和底片）、medium 6 条、low 23 条 | 负责人已决定验收后一次开放全部 69 条；先补齐业务能力及四情境验收，详见 `docs/verification/2026-09-08/review-release-matrix.md` |
| **法规数值有没有被判定用上**（2026-09-07 审计后补做，已修 3 处） | 审计只查「功能在不在」，没查「数据有没有被用上」。实测三处同形状缺口：R16 质保书限值、R26 焊材限值档案、R14 出厂检验规则——限值都已入库，判定拿不到，整条停在证据不足。已全部接上并有端到端用例 | 已解决；扫法记在 `docs/修复优化计划-审计后续.md`，新增法规表时按同样方法复查 |
| ~~GB/T 20801.1-2025 的 8.3.3 与 8.6.2~~（2026-09-08 已补齐） | 此前在线预览的精灵图只取得到前两组（每 30 页一组），第 121 页那组始终不请求，两段只能留占位。项目负责人提供官方 PDF 后按文字层（非 OCR）抄全：8.3.3 表面无损检测（NB/T 47013.4/.5，Ⅰ 级；延迟裂纹倾向材料 24h 后检测；再热裂纹倾向材料焊后与热处理后各一次）、8.6.2 泄漏试验（敏感性泄漏试验四种方法及各自灵敏度、气密性试验压力与审批门槛）、8.6.3 真空度试验（24h 增压率不大于 5%）。同时把 acceptance 里那组 JB/T 4730 的征求意见稿口径换成正文的 NB/T 47013 口径，并补录压力试验的四条免除情形、四种替代方式、真空/外压与夹套管规定。表 42 每一格与正文逐格核对一致（含 Ⅴ 级环向对接目视 10% 这个容易看漏的），补了脚注 a | 已解决。新增的验收级别已接进判定：设计写「验收等级 Ⅲ级」配 100% 射线现在会判不达标（8.3.2.2 要求 100% 射线不低于 Ⅱ 级） |
| 2.4 审查点 id 重键迁移 | **已完成（2026-09-07 22:40 生产执行）**：改写审查点 id 144 条、证据链接 213 条、资料挂载 184 条、整改补正 0 条；证据链接与挂载孤儿均为 0。生产 164 条中 162 条 id 已与配置资产一致（迁移前只有 18 条），内建 reconcile 覆盖率从 18/164 变成 162/164，派生字段零不一致。未动的 2 条是节点 9 已停用的错配资料（N-18 停用，enabled=false，证据引用为 0）。执行前全量备份 `/home/dev-bjy/aicheck-backup-mrp-20260907-223645.dump`（188MB） |
| P0 2.2 资料类型变更（wps_pqr 拆分、welding_record / welding_material_certificate 改必传、platform_verification、pmi_report） | 代码已完成、开关默认关（2026-09-07）：`libs/business_pack/welding_material_types_v2.py`，`AICHECK_WELDING_MATERIAL_TYPES_V2=stage1` 加类型并拆节点 25、节点 24 加平台核验结果、16/21 加 PMI 报告；`stage2` 再把 26 焊材证明、29/24 施焊记录改必传。旧 `wps_pqr` 类型保留给已绑定资料。**翻开关前必须先跑 2.4 迁移，再用 reconcile 给新类型补审查点**，否则新类型在生产上没有审查点可挂；开关写在运行时 env，走部署脚本改 |
| P1–P3 覆盖表 / 类别组别表 / 焊材档案，P10 限值档案，N-03 的 GB/NB 时间线 | 法规数值核对（研究报告第 6 章"待核"）未给 | 法规核对人逐格打钩后写入 YAML（sourceClause + verifiedBy）；2026-09-07 晚：P2 类别组别表（NB/T 47014 表 1 全表）、P3 焊材档案（GB/T 5117 表 6/表 7）、P10 限值档案（GB/T 8163-2018 表 5/6/7/8 + GB/T 3087-2022 表 5/6/7，含 `pipe_material_limits` 查表）已入库，全部 verifiedBy 留空只出预警；剩 GB/T 14976-2025、GB/T 12771-2019 待看图抄，GB/T 5310-2023 文字层坏编码需重 OCR；再补 GB/T 14976-2025（六个常用奥氏体牌号 + 附录 A 低温 -196℃ 冲击），`pipe_material_limits` 支持统一数字代号与牌号两种写法；**2026-09-07 采信策略变更**：项目负责人决定不等逐格签字直接采信，`trustPolicy.mode = accept_without_human_signoff`，`is_verified()` 与标准时间线的「已废止」判定随之生效。未往 verifiedBy 填人名（不伪造背书）；核对清单 `docs/法规数值核对清单.md` 共 821 格，按可信度排序留作后续复核 |
| N-16 冻结规则的数值口径（试验压力倍数、NDT 比例） | 同上（已按 verifiedBy: null 只作预警口径） | 同上 |
| P4 焊口联合表、P8 H6 判定进代码 | 依赖 P1–P3 与施焊记录数据 | — |
| P8 H7 模型分层 A/B、P12 F3/F4 | 需一周以上基准与真实纠正数据 | 基准脚本与指标接口已就绪，按周跑 |
| N-21/N-22 型式试验报告平台核验 | 公示平台无按报告编号的接口 | 研究 modResultJD（按制造单位）是否可解析，再决定 |
| P12 F2 周度 triage 页 | 已完成（2026-09-07）：独立页 `/#/fde-feedback-triage`（`FdeFeedbackTriage.vue`，不进 FdeConsole 棘轮），七类根因 + 治理状态 + 近 7/30 天窗口筛选，逐条归档写 `/fde/feedback/{id}/triage`；同时修了 triage 词表不认七类根因的 bug | 待 FDE 实际用一周产出首份 triage 结果 |
| P12 F4 盲审骨架 | 已完成骨架（2026-09-07） | 见 git log | `libs/feedback/blind_review.py` + `apps/api/blind_review_routes.py`：`POST /fde/blind-review/sample`（默认 10%、ISO 周种子稳定、近 7 天有 AI 结论且有常规意见的节点）、`GET /fde/blind-review/tasks`（未判任务遮 AI/常规结论）、`POST …/tasks/{id}/decision`（常规审查人不能自审）；橡皮图章指数 = 盲审差异率 − 同批常规差异率，已进 `/fde/feedback/metrics`。前端盲审页 `/#/fde-blind-review`、celery beat 每周一 08:00 自动抽样（`AICHECK_BLIND_REVIEW_AUTO_SAMPLE=0` 关）、指数 < `AICHECK_RUBBER_STAMP_ALERT_THRESHOLD`（默认 0.05，样本 ≥5）审计留痕 + 页面红条，均已补齐（2026-09-07 晚） |
| 浏览器实测结论卡 / 工程级结果页 | 需监检账号登录（不代输凭证） | 你登录后我可实测 |
| 节点 2 分片 ≤15 万 token 验收、H5 清单模式对照 | 需生产跑基准（每轮约 ¥10） | 项目负责人批费用后跑 `review_model_compare.py --prompt-mode checklist` |

已部署到生产的最后一批：`20413ea`（后端）+ `e05f4de`（前端），readyz / 登录 / 行为探针全绿，业务链探针唯一 ✗ 为已知误报。

W1 之外已顺手完成：P9 R2 的 opinionSource 字段；F1 的 AI_FEEDBACK_ROOT_CAUSES（七类根因采集子集）。
