Repository: bjy1984/AIcheck

File: output/skills/codex-scan-test/welding-review.md
# R24、R25 原页审查报告

工程：珠海恒基达鑫一二期装车站新增两套卸车系统项目。审查范围为焊工资格与焊接工艺文件；本报告是监检人员的辅助意见，不形成签字、盖章或正式验收结论。

**结论：R24、R25 均为部分核查完成、待补资料。** 已覆盖随包 v3 的 R24 方法1–6及方法3全部七个维度、R25 方法1–6及方法3全部五个分项；“覆盖清单完整”不代表每项证据已闭环。本次未认定正式不符合，也未宣布全节点符合。

## 1. 原页范围与可追溯性

四份焊接核心 PDF 均无可提取文字层，已逐页本地渲染并目视核看全部57页；焊工姓名、项目和焊接明细另放大/旋转核对。下列页码一律为原 PDF 的**物理页码**。交工焊接检查记录实际在第10–13页（印刷8–11页），辅助 OCR 对此有漏页/偏移；本报告没有沿用其页码与姓名。

| 文件 | 页数 | 实际已看页 | 未看页 | SHA-256 |
|---|---:|---|---|---|
| 焊工证.pdf | 2 | 1–2 | 无 | `99bbc13a8f5a1f29771e1fdb7a1b97c804c4636d4698f414a368227091de1f05` |
| 焊接工艺评定报告.pdf | 12 | 1–12 | 无 | `054bba04f19061bf330969da896100964e76aa547e638786fefd98dd7b3e3b5b` |
| 贵州化工交工资料.pdf | 24 | 1–24 | 无 | `515b8a3f5e0894a9aa52d49b485184bfb9e9d09cb53dd05c2156f0d3227050ba` |
| 贵州化工施工方案.pdf | 19 | 1–19 | 无 | `5b3755ecfc9475d98e3b83639c255dbf02b8cbca991704be8b1963132b16fd7e` |

补充已看[安装改造维修许可证](../../../Scan/特种设备安装改造维修许可证-贵州化工.pdf)第1页（全1页），核现旧单位名称关联；SHA-256：`66b96692409e891d416b082117dd575e3fd4fb756afa03d298b98ea0087c4809`。本组累计目视58页，许可证与主审背景资料共用，不重复计为新增工程文件。

各字段与逐焊口明细见 [evidence-welding.json](evidence-welding.json)：证据项每条含原文件名、SHA、物理页、原文片段、结构化取值及不确定项；`weld_records` 共79条，含原始焊口号和表格行号。其余与本两节点无关页面仅用于查找，不代表已核查其他业务节点。

规则采用已安装 skill 的 `references/business-nodes-v3.md`（R24/R25）及 `review-contract.md`，不修改源规则。没有上传原件、页面图像、OCR正文或报告到 AIcheck，没有调用后台 OCR、真实登记或写入工程节点。本组只做证載日期计算，**官方真实性及全部持证项目核验未执行**。主审提供的 MCP 状态为本地规则可读、后端服务缺配置；具体工具调用证据以主审记录为准。

## 2. 先处理的证据问题

| 问题 | 原页事实 | 辅助结论与下一步 |
|---|---|---|
| 正式 WPS 与 PQR 不闭环 | 评定报告第8页标题为“预焊接工艺规程(续) WPS-2”；第9页为“焊接工艺评定报告(续一) PQR-2”；第7页封面编号 HP2014-11。四份文件中未见对应的正式 WPS、完整评定主表和“依据PQR”字段。 | 证据不足。补完整 PQR、正式 WPS、工程焊接工艺卡和编号对照；不能将 pWPS 直接当正式 WPS。 |
| PQR归属与审批身份待证；名称沿革已有线索 | 两份评定封面单位“贵州化工建设公司”；安装改造维修许可证第1页明确记载“贵州化工建设有限责任公司（原单位名称：贵州化工建设公司）”，证号TS3810436-2021。评定报告第8页可见编制/审核/批准手写，批准日期栏空白，人员职责未证实。 | 已具现旧名称关联的书面线索，不再重复要求补名称沿革资料。仍须结合完整PQR主表确认评定归属及审批身份/授权；许可证扫描件未作官方真实性核验。 |
| 工艺和施工焊材/参数差异 | PQR第8、10页 JTT-50/Φ2.0＋J427/Φ3.2；方案第8页 TIG50/Φ2.0＋J422；交工第10–13页 JL-J50/Φ2.0＋E4303/Φ3.2；方案第11页相应GTAW参数另写焊丝Φ2.5。 | 预警。商名不同不能自动判不覆盖；补正式工艺及焊材分类/替代依据，并联动R26核型号与批次。 |
| 壁厚资料不一致 | 方案第3–4页Φ108×4；交工第4、8、10–14页Φ108×5。 | 预警。逐焊口采用检查记录实际载值5mm作有限比较，同时补批准变更/实物核对，不能静默把4mm替换为5mm。 |
| 固定/转动口数量差异 | 按交工第10–13页逐行计数：PL8303固定15、转动28；PL8306固定13、转动23。第14页分别写固定14/转动29、固定12/转动24。总数均为43、36。 | 预警。两条线各差1处；需对照单线图与原始施焊记录确认。表内“固定/转动”仍不足以确定具体焊接位置、轴线方向和向上/向下。 |
| 关键现场参数未闭环 | 交工记录有焊口—姓名—日期对应，但分方法焊缝金属厚度、电流电压速度、根部保护、衬垫与实际极性等未载；温度栏为“/”。 | 证据不足。保留原值，不将“/”自动当作已确认不适用或零；需工艺卡、施焊记录或纪律检查记录。 |

## 3. R24 全方法核查

### 3.1 身份与证载日期（方法1）

| 对象 | 原证字段 | 对应施工记录 | 本次结果 |
|---|---|---|---|
| 廖柏鑫 / L1 | 焊工证第1页；柳州市行政审批局；批准2017.09.22，有效至2021.09.22 | 交工第12–13页 PL8303，43条，2021.3.24–28 | 姓名可对应、证载日期包含所载施焊日期；真实性、实名名册、官方全部项目、历史焊绩未核验。 |
| 赵传辉 / Z2 | 焊工证第2页；沈阳市市场监督管理局；批准2019-07-25，有效至2023-07-24 | 交工第10–11页 PL8306，36条，2021.3.24–28 | 同上；项目末尾字符仍有清晰度问题。 |

原件放大读名为**廖柏鑫、赵传辉**，与辅助 OCR 的“缪/庞柏鑫、赵俊祥/赵伟辉”不同。证号是身份证号，报告不全文抄录。扫描件可见印章和照片不等于人证真实性已确认，不能因证书在今日已过所载期限就否定2021年的日期覆盖，也不能仅凭当时日期包含就认定全部资格有效。

连续焊绩未提供，不能推定已经中断。若查实某焊接方法中断超过6个月，应按工程当时适用的2010版核实复审抽考，不能直接以新版“单位能力验证”代替（见版本说明）。

### 3.2 全部可见项目与代号解析（方法2）

原证第1页四行拆分成六个项目：

- GTAW-FeⅣ-6G-6/42-FefS-02/10/12。
- GTAW-FeⅡ-6G-6/42-FefS-02/11/12。
- GTAW-FeⅣ-6G-3/159-FefS-02/10/12；SMAW-FeⅣ-6G(K)-13/159-Fef4J。
- GTAW-FeⅡ-6G-3/159-FefS-02/11/12；SMAW-FeⅡ-6G(K)-13/159-Fef3J。

原证第2页两行拆分成四个项目：

- GTAW-FeⅡ-6G-3/159-FefS-02/11/12；SMAW-FeⅡ-6G(K)-12/159-Fef3J。
- GTAW-FeⅣ-6G-3/159-FefS-02/10/12；SMAW-FeⅣ-6G(K)-12/159-Fef4J。

末尾 `Fef3J/Fef4J`、字母大小写在扫描横线处清晰度有限；第二人FeⅡ行按放大原页初读Fef3J，而辅助OCR读为FeF4J，**不得凭材料类别预期自动修正**，最终以清晰原证/官方完整项目为准。原始组合行和不确定标记已存JSON。

例如本工程候选 `GTAW-FeⅡ-6G-3/159-FefS-02/11/12` 可拆为：GTAW、FeⅡ、6G、焊缝金属厚度3mm/试件外径159mm、FefS、02/11/12；(K)为衬垫标志。因素按2010版解释，详见第5节。

### 3.3 七维比较（方法3）

| 维度 | 可核实的输入和有限比较 | 尚未闭环 |
|---|---|---|
| (1)方法 | 两人均有GTAW及SMAW候选项目；两条线1号是SMAW角焊，其他均GTAW/SMAW对焊。 | 组合焊应按打底/填充/盖面分别落实，不能只勾选一项。 |
| (2)母材 | 施焊记录均20钢；2010表A-2归FeⅠ，FeⅡ向低类别覆盖可作比较。 | 不能将v3中“FeⅠ/Ⅱ/Ⅲ互认”的表述直接用于2010规则。 |
| (3)位置 | 持证为6G，现场记录为固定/转动。 | 缺实际方向、轴线和向上/向下；2010向下立焊与向上立焊不可互替，未放行。 |
| (4)焊缝金属厚度 | 候选GTAW记3或6mm；施工对焊管壁5mm。 | 管壁不是每种方法实际熔敷厚度；不把5mm分摊成猜测值。待补后依2010表A-7计算，不以其他维度匹配代替。 |
| (5)外径 | 对接焊φ108，与159mm试件外径下限76mm可比较；廖另有42mm GTAW项目。 | 各1号φ57角焊按角焊规则判断，不能把对接≥76mm下限硬套而误判不覆盖。 |
| (6)填充金属 | 现场E4303应按2010表A-3的EXX03/Fef1比较，Fef3J候选有相应覆盖链；JL-J50需R26确认实芯分类。 | 赵传辉FeⅡ项目末尾先核清，不能从模糊字符作肯定覆盖。焊工填充金属覆盖不能替代PQR焊材支持。 |
| (7)工艺因素/衬垫 | 证书GTAW为02/11/12，方案载直流正接；SMAW项目有(K)。 | 实际实芯、极性、背面保护与衬垫/打底构造记录不全。方案通用参数不能直接证明现场执行。 |

结论为**证据不足**；这里完成的是输入与可用规则的比较，不是79个焊口全部通过。官方来源为[市场监管总局 TSG Z6002-2010](https://www.samr.gov.cn/cms_files/filemanager/samr/www/samrnew/tzsbj/zcfg/aqjsgf/202006/P020200622398890922744.pdf)，涉及A4.3、表A-2/A-3/A-5至A-8及A9。

### 3.4 施焊事实、整体结论与跨版（方法4–6）

| 方法 | 执行情况 | 结果 |
|---|---|---|
| 4 施焊事实对应 | 79条逐行建立焊口、人员、日期、规格、方法映射；PL8303第12–13页，PL8306第10–11页，保留字母A–E原号；发现固定/转动汇总差异。 | 已完成映射审查；预警，需核对计数差异及实际位置。 |
| 5 逐线/逐口结论 | 任一焊口均尚缺若干维度；现有两条线材质20，不锈钢根部保护专门分支不触发。 | 待补资料、证据不足；不能以证书日期和方法匹配宣布符合。 |
| 6 跨版本 | 已读施焊日期均2021.3.24–28，采用TSG Z6002-2010；未出现跨2026-08-01施焊记录。 | 仅版本选择子项完成并符合，不等于R24通过。 |

## 4. R25 全方法核查

### 4.1 归属、审批和十一项内容（方法1–2）

见第2节的文件闭环和审批问题。安装改造维修许可证已明确关联评定单位旧名与施工单位现名；名称不同本身不再作为未闭环缺项，仍需完整PQR确认评定归属。HP2013-10是L360、SMAW、5GX向下工艺（第1–5页），不能只因有合格试验就认为支撑本工程GTAW/SMAW。HP2014-11有20/L360组合试件（第7–12页），但主表、正式WPS及编号关联未齐。

| WPS内容清单 | 目前可见资料 | 核查结果 |
|---|---|---|
| 焊接方法 | pWPS续页GTAW+SMAW | 有字段，正式WPS待补。 |
| 母材类别/组别 | PQR施焊记录20、L360，无对应WPS主表归类 | 待补和按2011版核实。 |
| 厚度范围 | 试件厚度6.5/6.3；未见正式WPS合格厚度范围 | 需从适用标准独立推算，非只看自填范围。 |
| 坡口 | 方案V型及PQR试件V型几何 | 未在正式WPS中确认。 |
| 焊材 | pWPS JTT-50/J427；施工JL-J50/E4303 | 差异待归类/工艺说明。 |
| 预热与道间温度 | pWPS及记录多为“/” | 不擅解“不适用”，需具体要求及执行记录。 |
| 焊后热处理 | pWPS“/” | 需确认要求与实际状态。 |
| 保护气 | pWPS纯氩9–10L/min；背面“/” | 正式规定和现场背保状态待证。 |
| 电特性 | GTAW DC-，SMAW DC+，有电流电压表 | 与方案和试件记录分别比较，见4.3。 |
| 技术措施 | 摆动、清理、环境等；速度“/” | 正式WPS与速度/层间控制待补。 |
| 焊接位置 | pWPS 5G向上 | 是否对应全部实际固定/转动口待证。 |

十一项按v3清单检查；v3引用的GB/T20801.4-2025第7.1条不直接用作2021历史工程违法依据，需核清当期采用标准。

### 4.2 覆盖矩阵及全部分项（方法3、6）

母材/组别、厚度、方法、位置、热处理的组合按实际记录分为下列四行；表中“候选”只表示资料中存在，不证明施工实际采用该评定。**无正式WPS列可形成通过格。**

| 实际对象与参数 | HP2013-10资料组 | HP2014-11 / pWPS WPS-2资料组 | 正式WPS与结论 |
|---|---|---|---|
| PL8303，1号：20、φ57×3.5、角焊、SMAW、转动 | 有SMAW；向下工艺、厚度和因素仍须旧版条文验证；非已证实用于该口。 | 组合GTAW/SMAW试件能否支持独立SMAW角焊须完整主表及当期条款。 | 未提供对应正式WPS，证据不足。 |
| PL8303，其他42条：20、φ108×5、对焊、GTAW/SMAW、固定/转动 | 无GTAW评定支持，不能作为现有资料中已证明支撑组合工艺的依据。 | 方法相近；母材组别、厚度、冲击要求、重要因素、焊材及实际参数未闭环。 | 同上。 |
| PL8306，1号：20、φ57×3.5、角焊、SMAW、转动 | 同PL8303角焊。 | 同PL8303角焊。 | 同上。 |
| PL8306，其他35条：20、φ108×5、对焊、GTAW/SMAW、固定/转动 | 无GTAW评定支持。 | 同PL8303对焊。 | 同上。 |

方法3各分项均已检查并留下缺口：

1. **母材分类/组别**：HP2014-11记录20 δ6.5和L360 δ6.3（第10页），实际20钢（交工第10–13页）。不能将焊工FeⅠ/FeⅡ分类当作PQR Fe-1等类别组别。未取得2011版权威完整归类表，不按牌号字面不同直接否定，也不凭2023版同组猜测通过。
2. **母材和焊缝金属厚度**：试件6.3/6.5mm可读、面弯/背弯试验见第9页；不是“试件厚度未提供”。但2011适用的覆盖表/冲击限制原文未核实，完整主表及每种方法评定熔敷厚度也未齐。故未输出冒充确定的上下限；补齐后应明确T、表号、计算式及上下限。不会仅因PQR未自填合格范围而放弃计算，也不会用2023表6/7回溯替代。HP2013-10有0℃冲击结果不等于本工程要求冲击，HP2014-11冲击栏“/”也不能证明本工程无需冲击。
3. **重要/补加因素**：焊材及保护气参数存在差异，预热、PWHT、衬垫实际条件不完整；2011相应方法因素表未核实，不笼统宣布所有参数都是重要因素或一概需重新评定。有冲击要求时还需核补加因素。
4. **位置和电参数**：pWPS为5G向上、生产固定/转动；不能仅凭位置或电流数值不同直接宣布评定不覆盖，应先明确当期相应因素类别和支持范围。
5. **表外母材**：未证实20/L360属表外，故不把“尚未查到归类表”等同表外。若补核后确属表外，则需归类报告并核存档：标准/技术条件；冶炼、热处理、形态和技术要求；质证；焊接性；方法/材料/工艺；使用业绩及来源；结论与数据来源；归类归组陈述；类别组别与规定抗拉强度最低值。其适用程序仍需核当期标准。

NB/T47014-2011在第5页评定标准栏可见；已检索[出版社目录](https://ebook.chinabuilding.com.cn/zbooklib/bookpdf/probation?SiteID=1&bookID=74353)，但未取得当期厚度和因素表完整权威原文。目录只证明该出版内容，不能代替条文。

### 4.3 参数一致性（方法4）

| 参数 | pWPS/试件记录（评定第8、10页） | 方案/施工记录 | 结果 |
|---|---|---|---|
| GTAW电流 | pWPS110–130A，试件实测123A | 方案>3mm、DN>65为110–130A；实际未记录 | 方案范围有交集；实测单点不能自动当完整评定区间，实际执行待证。 |
| SMAW电流 | pWPS95–110A，试件102A | 方案5–10mm为90–110A；实际未记录 | 有差异待正式WPS解释；pWPS总栏90–130A与分层表最低95A也须核清。 |
| GTAW电压/气量 | pWPS及试件20–22V；pWPS9–10L/min、试件9L/min | 方案10–20V、10–12L/min | 预警，不能直接拼成同一被批准参数范围。 |
| SMAW电压 | pWPS及试件22–24V | 方案5–10mm档24–26V | 预警；5mm边界与3–5mm档重叠，需指定实际适用工艺。 |
| 速度/层间温度 | pWPS、试件多记“/” | 方案有通用速度；施工未载速度、层温“/” | 实际→WPS→PQR链不足，不能核定超范围或合格。 |
| 焊材/焊丝直径 | JTT-50/2.0、J427/3.2 | TIG50/2.0或通用表2.5；实际JL-J50/2.0、E4303/3.2 | 按分类、有效工艺及R26闭环核实，不能仅按商名不同定违规。 |

参数处置应待2011版对应方法因素表核实后区分重要、补加、次要因素。本次存在真实书面差异，但没有完整有效WPS和实际记录，故列预警/证据不足，不形成正式“不覆盖”裁断。

### 4.4 自洽与关联（方法5）

正式WPS适用范围尚缺，无法核对其有无超出PQR推导厚度；分方法厚度不能由三层示意图比例猜测。现有实际生产管线为20钢，不锈钢Fe-8/Fe-10根部保护专门预警条件本次未触发；方案含不锈钢通用条款不等于本工程实际包含不锈钢。焊材差异交R26核类别/质量证明/领用批号，工艺因素和分层厚度交R24共同关闭。

## 5. 版本与skill测试发现

本工程施焊在2021年，应保留历史版本边界。以下不是擅改规则，而是记录v3方法与适用原文的差异，供维护者和监检人员修订或确认：

- **10/11映射**：v3 R24方法3(7)写10为不加背保、11为加背保；2010版表A-5（官网PDF物理24页、印刷20页）为相反映射。本案按2010原文处理。
- **中断处置**：v3 R24方法1的单位能力验证表述不能直接用于2021；2010第二十九条（物理10页、印刷6页）要求相应方法复审抽考。
- **母材互认与角焊外径**：2010按类别向下覆盖且FeⅣ例外；对接试件覆盖角焊的尺寸规则另列。不能按2026概述推导任意互认，也不能把对接外径下限应用到本案1号角焊。
- **R25回溯**：不能因2013/2014评定未附2023复核说明，就否定2021实际施工；2023/2025条款和过渡规则只在适用时间条件确认后使用。

上述2010条文均来自[市场监管总局官方PDF](https://www.samr.gov.cn/cms_files/filemanager/samr/www/samrnew/tzsbj/zcfg/aqjsgf/202006/P020200622398890922744.pdf)，查询日2026-09-22。页面存在不等于现行状态证明，本次用于历史规则取证。

## 6. 最小补件清单

1. 两名焊工清晰原证/全部当期项目、实名名册及对应焊工代号，历史焊绩和有触发时的复审抽考证据；官方核验需另行具备授权与可用通道。
2. 完整HP2013-10、HP2014-11 PQR主表与试验记录、正式WPS及工程工艺卡、编号映射、评定归属和审批身份日期；名称沿革已有许可证第1页线索，复核时直接利用该材料。
3. 当期NB/T47014-2011完整适用条文，设计冲击要求、母材类别组别、试件分方法熔敷厚度，用于可复算覆盖矩阵。
4. 79个焊口的实际位置/方向、分层方法与金属厚度、根部保护/衬垫/极性和工艺参数记录；固定/转动汇总差异澄清。
5. 方案4mm与施工5mm的批准变更或实物核验；JTT-50/J427、TIG50/J422、JL-J50/E4303之间的有效工艺及焊材分类/批次对应。

补件前维持R24/R25证据不足或预警；本报告没有把缺材料、模糊OCR、无官方查询结果推断为无资格、假证或现场必然违规。
