Repository: bjy1984/AIcheck

File: rules/results/GB 50236-2011 现场设备、工业管道焊接工程施工规范.pdf.md (part 1 of 3)
---
source: "/Volumes/7up/github/knowledgetools/rules/standards/GB 50236-2011 现场设备、工业管道焊接工程施工规范.pdf"
relative_path: "GB 50236-2011 现场设备、工业管道焊接工程施工规范.pdf"
artifacts_count: "118"
artifact_files: ["e8af7466-68d8-4b0e-a8c2-a729a0a37506_content_list.json", "e8af7466-68d8-4b0e-a8c2-a729a0a37506_content_list_v2.json", "e8af7466-68d8-4b0e-a8c2-a729a0a37506_model.json", "e8af7466-68d8-4b0e-a8c2-a729a0a37506_origin.pdf", "full.md", "images/00c5c7521432b4b389591d3c9acce16fa34539a7c39ac34b41079283602d5944.jpg", "images/038231d8828fc8b7b08716feb9cc78c1496eb36dc7801307c3600c37f38bdb14.jpg", "images/038e07d662af9a1c73457f9d148748b49076a248865d54bf395bfa8d3848c2cd.jpg", "images/05836c159ce69233ba7fc026882992fe43626a3a54606fda4c53e9576e991e7d.jpg", "images/05900f427dc486117ae78e95df746bfbb90f059225c36a85b6d44030e239d2d2.jpg", "images/0672cd00ebd598ad7131607808143535900c56e18d63466239a9c20fca12e7ec.jpg", "images/0753da36a78918d310cee802c5f0cb1760a170bcbe570dc0f284f231ef93648f.jpg", "images/07ad0f44a0d3eaf835a5aa7e5233d469642928f0e8074e48c02b194bd3c31fa2.jpg", "images/095bfb5fcc4bd353cd9b27ddf06bf6ad90eb5031260a71e2d57d346bfc5e8f6a.jpg", "images/0b2c79d31a2b8769cbec321b8ce004ce8ac2982811a5cc873bf3db531ff8a3cd.jpg", "images/0b50cc871bca306e84ba6f91926ab9dd654552f85c608c7b4d5b6c8f38d230f3.jpg", "images/0c845bd4530296bd676dfebd8a5b1f7d0fca92bfa45099173a7e34ae0dec9105.jpg", "images/101e2067395f9a667ba81e3241ee48b00b69162d33204790580d5707ee05f87a.jpg", "images/11454b46dd9b751e7e96f9aae0855a1121549379b804df935335d1beab557d55.jpg", "images/11fcc28cfb29a255b82551340cf12bd1b38d794c751b06eac8f192f5014797b6.jpg", "images/153c940538b70bf6b3c45d21aa1108da3ac02dd721018750693b43d653e63426.jpg", "images/15634caedc54f71214d503c985f6a6e9727f6363765ba4a5731f3c248b5d9d18.jpg", "images/1e1b72f85acb0de19cd6c18efeba946bfd8ce6a76da17fc58fe9b5d6b9316e6e.jpg", "images/21c145b0fbf89a1d649b41b913e8eefa24d76990e0863de9f3d0b9886946f39c.jpg", "images/22be4fad00b30caf08b94403cf5e17884518e023be03d1f12dee1dc0fa0e85ab.jpg", "images/275106964421eac17918cd0dbb4b41b92d513c73c39a7174b02d942fc0167be3.jpg", "images/2752f8d62d78dbffa237098fa2aaf8a1985952b5aa9785d3c56f73d8dcd6b84c.jpg", "images/27c35ed8ffe1265ac5f3a280e580d9a20be95dcd5d1489c4c35cff4fd6be48b0.jpg", "images/2e429b327b5505e724667a7e7e49a813d12c7c6d68ce443ade3282b7874434ac.jpg", "images/2e43d31df814e09c9beb4b42763c7ade72c2ee351a6c579c4f8f51660c025037.jpg", "images/2ed4253f02078e9737ae330a4f2974736901438556043a63e7cc97643bbe99ba.jpg", "images/31ab27812f6ab976dba0e96d986ead8a5a6487a0aeefb706a4393267252084eb.jpg", "images/378d3a5158526b5f84369f5eb368a48f48dfeaf532e4021d68f648a7d42f8c27.jpg", "images/3e3cda165c32bde5fcb1e6b90d5325b190836737629f5d0c5a6c4d11d4e00bd5.jpg", "images/401a4ac9ab848288ea2d23e70d5950d3473328bb33340e85a0ca08d6f2829290.jpg", "images/43da5cf7c367e537531d89f216332893c51ed8d029bb5eead3c2c3725cfd5233.jpg", "images/4557c405e944d8b44e70a73e441a2951f1cbdada25ffdd74d45ad5d7a4032f76.jpg", "images/473961252113535e5d155aa06a63c1bea790fff9d268977a1bed181e06b510fd.jpg", "images/4de49ba5e9f5ba8c9ef5fceb3aff8c101dd7111acdfb73430391fcd1d740e088.jpg", "images/4f45ef85608067e30157bd2073ed600798bf3c0e84c0e8ea068e4976df05eb48.jpg", "images/5242fbbc8c159dbdc6f95105fc9509698868a8731ed72f56a6b8440cd771cd6a.jpg", "images/564e6e5d95171b67136fe46fde06a517b19b1a46ea921be56a0e91b9cb074a10.jpg", "images/58a628b95316a89a2e3218cef7bb6fa9d4081a5c663f5e66e99754105e203669.jpg", "images/58b13392ea48eb5eff7ae01101fe5cb6f89a4fc9d384872e5624f2da079eafc4.jpg", "images/5997536bf272512ab5d1d4c1345963f957f94c6dc23bae1900f7533b9affe0a4.jpg", "images/5b7fcfb4d8f5e79f7b8601860c27072bf0c478c95b963a78216bf83623a47a06.jpg", "images/5e178997e2818219a7e569773325cbc05699a5ac7e00325adc2f5378c84697fa.jpg", "images/60103d8a295469a48a704118b6f359653b08c7a04f42f592aab9b762d2f6fde2.jpg", "images/615af19883cc593599431477eaa61dbc21bbad4e8d0f5442969546dc3c9c5a98.jpg", "images/640b7de695f9698e9d85160434f5600f31b58f9f12edc601fdebc9ee2f81cb5f.jpg", "images/695d3690bd7e3f18b25374bfa03f47baa9c27ba84c5f34391f0b5176eff641a3.jpg", "images/69b1c652243cbb2cb343be228ac6236def9fbb375ac5e676c9bc50541e5d01d2.jpg", "images/6af1292f0cf85767ac2e28abdae382538e4519f7683c31f9ad17fb18cec86765.jpg", "images/6c11a1e5b085e644431a3828cde0110c747ba907993049494c89f689b4346acc.jpg", "images/6fee3fef9429fa8af9a7cea4ceadc933133069061441473b7518c350062fb7bc.jpg", "images/70a3ba05b6080a8206289153ebda720e37a036b2a8db35650726867df789150f.jpg", "images/728007cb342c4a6bc602c413a88eba60a2593250c0cd9fdf1a1466a651eba33f.jpg", "images/732d23a719702f12f39dcb04c0bdb5006a83f2a90193d7774dc52c15735b8a71.jpg", "images/76fee81309f36b629fd6db4bbfa7925de98aefb2a488a6e510a0038853c0c320.jpg", "images/7a7d5b5f1fe15a809aaa8868ca560f435d3dfc91584fa85bd713014416f39312.jpg", "images/7cd86bb85e2684ff2ef8738d9fc45a61adf49dbdf2eafcaf570ef96c030b320b.jpg", "images/7da90c5f9367ef1539169780797837e36354ceaa9f8f072b34cfd46dcf7443e2.jpg", "images/7e3b13a5c679ac4a522bc63f6e132240667208b30d882689eea27f25638c46bf.jpg", "images/7fc15c076b0cfa0ee9bcc5cfc79152fa21da4e260cee968a418c630ebcec838c.jpg", "images/83b7b3669d6a5f4392eb30635a6ccf6d52a3535d2e7d81fa89c3ee51581cb8eb.jpg", "images/85b811fa22b073d771596e14853b1ff9d7fbc430ef19d0f754eaa3fc707e1b1e.jpg", "images/88544366a91ac1c97237c0ecc43280f0a52ef87a14fee78ed6dde212d895958b.jpg", "images/8ba962279597c8f8b94eefb714a06b5e66979792be4cba9f344e86fdd7da9c90.jpg", "images/8c4943a843d4bdbe86a8299522bf6642578bc27a72520671cd62536947ead31c.jpg", "images/92e6e730d9559eaaada1c05f8ddc21e11d0fbd450b99b7f629ef1f87fbd8a882.jpg", "images/9386b7e45e7b11ffc6a79417be368079edfa4975e6944534f217cff5caa7e6c2.jpg", "images/96989480a7d838d951f96261c15d503188d16b25db87df7a67c560065c892234.jpg", "images/974265479c6fad533e7c8a72d74ffc4ccebba08250fa71b6f1ebe764303c6bab.jpg", "images/97d2f34780526f74c8535dd9e7924b762839f3fec98fecd0bd9f3cef3190c826.jpg", "images/984569887788729079bc5d85ae7b9ac5bb9ef4ad98be9f6dcf99f5e447f17690.jpg", "images/9bba3ce74814f39996f745f60701992a77d41a6a40429efce13f9481fcf85f98.jpg", "images/a45a2cae60a4055235dc3fdf9bfe12b654f36c9aa18ed52beedf77689d7f5924.jpg", "images/ac6bf019ea626fc00f09c7c41ee4e0d19b7f2012f5e8c9887240e3b2feead1eb.jpg", "images/aecf508ac3bf184ecb3c7c1b5f04e302c59ca02932fc1aaa3c7c3d1b46c3c1e2.jpg", "images/af48b45bd3fd7c8ab8ee8c14747592e97d48dabc30fbca1f8a51ac802ac9a50d.jpg", "images/b121d258a199d0ccf12f1b4f1e77d11c707f7fd37d58c5ad33e30f4241304156.jpg", "images/b30e65cda38bd7a145fa40f882b05005527ca566e794b4013b583049fda13009.jpg", "images/b44956ff0d73ca2e80fcd2116a8aa83e9b8bc44dd6c0c48b175b101353315be2.jpg", "images/b75096b797cd447fabcec401e6e88c5f0985b1f7a7045ec48ddf8373945d8049.jpg", "images/b764b59334332348d3da5ad5834d1c7b6588b1184751004bdad481bdd6d59a2e.jpg", "images/b94103edbc41efb4b8ac16f8bea7fb799cb729333f7e80c3a5f38a4fba556ff9.jpg", "images/b9f2b538dcb2e5bbc91d6aae776854a80adb01f02460ded110728e4a1783aac7.jpg", "images/bcd78f5918125f0ac96f8d949aff4685f900eb98a686ad698f301723512e248c.jpg", "images/c314d1a9bf6f6731604e267987fc64abbe07fe33337afe3684d213eefa731dc6.jpg", "images/c4942f28f9cc79e3ea3f2d2a8294400a3d468d32d33fd05b0428d905f48eaffe.jpg", "images/ce776ab1cde6c61bbb90cad02c1768868ca9286be2274caac079a2a7fe0208c2.jpg", "images/cebad7724aa7511896c7cd70bc7fe6827731ce7c0ca9f3ce302b98a38e292886.jpg", "images/cf246e708ef36b6511e7431c0de6281e3bf805fa3a815a8342571b2a2d4cb528.jpg", "images/cf7791bc72fcc4394ab71c87a6f0ceff83266c7d7f236a619d5afaee1209586c.jpg", "images/d5ed25a7c560bea24280f9c16a856f8210b81d7d0d0667031689b1a60fdc20de.jpg", "images/dbb5f10087f9c8a3054bd2b3b1581e40f098de48d9035610a5974b604898cb96.jpg", "images/dc3eb528c847f57d2da127402c6cdaf25cdcf3e3b9438536fa534c384dffcc64.jpg", "images/dd4246eb8841bd070cf56a0a896b5f57241aded8876a014eb73efda92d27d58a.jpg", "images/de4325614051e135ee9663252cee0390f322daa97e278b96809c7bf7a5d73344.jpg", "images/e09a567950fc9efcb7110bb84c3d310bf4cd844a66864f77298ca8577af53785.jpg", "images/e0a6ac7a7bb45618c5901c87cc3e9f3fe476c864317672bc43d59738c3b8e84b.jpg", "images/e3a7184c802766b26111727a63ac1ef475be0c93792e7bf0fd74416851e7835a.jpg", "images/e3db5e4f3a797c5e6d90320f8ab3f7474fc1322e051638b24d508e6a5d197c2b.jpg", "images/e43c69dd3142bebc9e6dc9b7c33ab685adeb1959eafbbc1f7c3f359aa1ea36ba.jpg", "images/e5cac759d943aa324c1cfd44de0980acf7035999a26181a33dc2be682a66e936.jpg", "images/e6e6fcd95a77dbba19a4e5faed29b6705dc88bebed970547da15e517987ccde2.jpg", "images/ea5f70654c825bf8649a9d6b45c0fae1ac505aacd1b40cf09d9c94016c54bed8.jpg", "images/ed101415c39344a89c4e59dc9ccfb61b5bd7510d55a3ca41aa8d3aee83a95e36.jpg", "images/f37f9dc942ce3e1a7e8fd9389110ee9e7e361637daa05d6e4208177feb18a36a.jpg", "images/f59cee1dc80e5b36576e7b96bee8405bcb4d0c7ea3f5bd9e1275d6c6a55906e9.jpg", "images/f650266fb17d178b4c5a74cfe1043b48ae360434195490de3e5bcb6c0c44b370.jpg", "images/f935bdb2949ba0d62bc5296c368344cf27f843ad9005646951a7431216c3bf1a.jpg", "images/f94bda5f7f57e462e573e08f9c9ebd21e3cd2f7317ae76fa7d82ef3c76b3df95.jpg", "images/f9975d050b2b5914d1b6e94291dc49d7f10e559f7a0647d2c54b3bc1a02cf4a4.jpg", "images/fa755db2757ace9c233b9097958d41dbc57466f9f847de10bc331d1b7d61707a.jpg", "images/fae7ffa99bd85a206b222be649a21141b2255a7a627db1d6cc8f91553e4c50af.jpg", "images/fcd022e618ae622d21481a455fee91bad5ac97b0a7d740e074742d88f336ec17.jpg", "layout.json"]
status: "success"
error: ""
---

# OCR 提取结果

# 中华人民共和国国家标准

# 现场设备、工业管道焊接工程施工规范

# Code for construction of field equipment, industrial pipe welding engineering

GB 50236 - 2011

主编部门：中国工程建设标准化协会化工分会

批准部门：中华人民共和国住房和城乡建设部

施行日期：2011年10月1日

中国计划出版社

2011 北京

# 中华人民共和国住房和城乡建设部公告

第 942 号

# 关于发布国家标准《现场设备、工业管道焊接工程施工规范》的公告

现批准《现场设备、工业管道焊接工程施工规范》为国家标准，编号为 GB 50236—2011，自 2011 年 10 月 1 日起实施。其中，第 5.0.1 条为强制性条文，必须严格执行。原《现场设备、工业管道焊接工程施工及验收规范》GB 50236—98 同时废止。

本规范由我部标准定额研究所组织中国计划出版社出版发行。

中华人民共和国住房和城乡建设部

二〇一一年二月十八日

## 前言

本规范是根据原建设部《关于印发〈2007年工程建设标准规范制订、修订计划(第二批)〉的通知》(建标〔2007〕126号)的要求，由中国石油和化工勘察设计协会、中油吉林化建工程股份有限公司为主编单位，会同有关单位在《现场设备、工业管道焊接工程施工及验收规范》GB 50236—98的基础上进行修编，修订后名称更改为《现场设备、工业管道焊接工程施工规范》。

本规范在修订过程中,规范编制组经广泛的调查研究,认真总结实践经验,参考有关国际标准和国外先进标准,并在广泛征求意见的基础上,修订本规范,最后经审查定稿。

本规范共分 13 章和 4 个附录。主要技术内容是: 总则、术语、基本规定、材料、焊接工艺评定、焊接技能评定、碳素钢及合金钢的焊接、铝及铝合金的焊接、铜及铜合金的焊接、钛及钛合金的焊接、镍及镍合金的焊接、锆及锆合金的焊接、焊接检验及焊接工程交接等。

本规范修订的主要技术内容是：

1. 修改了适用范围，增加了钛合金(低合金钛)、锆及锆合金等金属材料和气电立焊、螺柱焊等焊接方法。

2. 删除了不适用范围。

3. 增加了术语一章。

4. 补充了焊接材料的检验、保管和使用等相关规定。

5. 依据现行相关标准, 修改和调整了焊接工艺评定和焊接技能评定的内容。

6. 增补了碳素钢及合金钢的气电立焊、螺柱焊、双相钢焊接等焊接新技术、新工艺及质量要求。修改了焊前预热及焊后热处理

工艺条件的规定。

7. 增补了黄铜钨极惰性气体保护电弧焊的工艺要求。

8. 增加了钛及钛合金设备的焊接工艺及质量要求。

9. 增加了镍及镍合金熔化极气体保护焊及埋弧焊、镍及镍合金设备的焊接工艺和质量要求。

10. 增加了锆及锆合金管道的钨极惰性气体保护电弧焊的焊接工艺和质量要求。

本规范中以黑体字标志的条文为强制性条文，必须严格执行。

本规范由住房和城乡建设部负责管理和对强制性条文的解释，由中国工程建设标准化协会化工分会负责日常管理，由全国化工施工标准化管理中心站负责具体技术内容的解释。本规范执行过程中如有意见或建议，请寄送全国化工施工标准化管理中心站（地址：河北省石家庄市桥东区槐安东路28号仁和商务1-1-1107室，邮政编码：050020），以便今后修订时参考。

本规范主编单位、参编单位、主要起草人和主要审查人：

主编单位：中国石油和化工勘察设计协会

中油吉林化建工程股份有限公司

参编单位：中国化学工程第三建设有限公司

中国石化集团第十建设公司

上海宝冶集团有限公司

北京电力建设公司

中国机械工业建设总公司

哈尔滨焊接研究所

中国核工业二三建设有限公司

十一冶建设集团有限责任公司

惠生工程(中国)有限公司

阿美科工程咨询(上海)有限公司

中冶集团建筑研究总院

北京燕华建筑安装工程有限责任公司

全国化工施工标准化管理中心站

主要起草人：夏节文 关一卓 赵喜平 卢立香 任永宁

王丽鹃 朴东光 邵刚 张勇 孙忠亮

杨惠段斌 杨雷芦天 颜祖清

主要审查人：吉章红 戈兆文 纪方奇 王明涛 李晓松

袁转东 李志远 郭军 乔亚霞 石学军

张西民 周武强 蒋桂英 李晓琼

## 目次

1 总 则 …… (1)
2 术语 …… (2)
3 基本规定 …… (3)
4 材料 …… (6)
5 焊接工艺评定 …… (9)
6 焊接技能评定 …… (10)
7 碳素钢及合金钢的焊接 …… (14)
7.1 一般规定 …… (14)
7.2 焊前准备 …… (14)
7.3 焊接工艺要求 …… (17)
7.4 焊前预热及焊后热处理 …… (21)
8 铝及铝合金的焊接 …… (24)
8.1 一般规定 …… (24)
8.2 焊前准备 …… (24)
8.3 焊接工艺要求 …… (27)
9 铜及铜合金的焊接 …… (29)
9.1 一般规定 …… (29)
9.2 焊前准备 …… (29)
9.3 焊接工艺要求 …… (30)
10 钛及钛合金的焊接 …… (32)
10.1 一般规定 …… (32)
10.2 焊前准备 …… (32)
10.3 焊接工艺要求 …… (34)
11 镍及镍合金的焊接 …… (36)
11.1 一般规定 …… (36)

11.2 焊前准备 …… (36)
11.3 焊接工艺要求 …… (37)
12 锆及锆合金的焊接 …… (39)
12.1 一般规定 …… (39)
12.2 焊前准备 …… (39)
12.3 焊接工艺要求 …… (40)
13 焊接检验及焊接工程交接 …… (42)
13.1 焊接前检查 …… (42)
13.2 焊接中间检查 …… (43)
13.3 焊接后检查 …… (43)
13.4 焊接工程交接 …… (46)
附录 A 焊接工艺规程的格式 …… (47)
附录 B 焊接技能评定记录、焊接技能评定结果登记表
及焊接技能评定合格证的格式 …… (50)
附录 C 常用焊接坡口形式和尺寸 …… (54)
附录 D 焊接材料的选用 …… (66)
本规范用词说明 …… (74)
引用标准名录 …… (75)
附:条文说明 …… (77)

## Contents

1 General provisions (1)  
2 Terms (2)  
3 Basic requirement (3)  
4 Material (6)  
5 Welding procedure qualification (9)  
6 Welding skill qualification (10)  
7 Welding of carbon steel and alloy steel (14)  
7.1 General requirement (14)  
7.2 Preparation before welding (14)  
7.3 Requirement of welding procedure (17)  
7.4 Preheat before welding and heat treatment after welding (21)  
8 Welding of aluminium and aluminium alloy (24)  
8.1 General requirement (24)  
8.2 Preparation before welding (24)  
8.3 Requirement of welding procedure (27)  
9 Welding of copper and copper alloy (29)  
9.1 General requirement (29)  
9.2 Preparation before welding (29)  
9.3 Requirement of welding procedure (30)  
10 Welding of titanium and titanium alloy (32)  
10.1 General requirement (32)  
10.2 Preparation before welding (32)

10.3 Requirement of welding procedure …… (34)
11 Welding of nickel and nickel alloy …… (36)
11.1 General requirement …… (36)
11.2 Preparation before welding …… (36)
11.3 Requirement of welding procedure …… (37)
12 Welding of zirconium and zirconium alloy …… (39)
12.1 General requirement …… (39)
12.2 Preparation before welding …… (39)
12.3 Requirement of welding procedure …… (40)
13 Welding inspection and hand over of welding engineering …… (42)
13.1 Inspection before welding …… (42)
13.2 Inspection in the mid of welding …… (43)
13.3 Inspection after welding …… (43)
13.4 Hand over of welding engineering …… (46)
Appendix A Recommended format of welding procedure specification …… (47)
Appendix B Qualification record of welding skill, registration list for result in qualification of welding skill and format for qualified certificate of welding skill …… (50)
Appendix C Styles of grooves and sizes for welding piece …… (54)
Appendix D Selection of welding materials …… (66)
Explanation of wording in this code …… (74)
List of quoted standards …… (75)
Addition: Explanation of provisions …… (77)

## 1 总 则

1.0.1 为提高工程建设施工现场设备和工业金属管道焊接工程的施工水平，加强焊接工程施工过程的质量控制，保证工程质量和安全，制定本规范。

1.0.2 本规范适用于碳素钢、合金钢、铝及铝合金、铜及铜合金、钛及钛合金(低合金钛)、镍及镍合金、锆及锆合金材料的焊接工程的施工。

1.0.3 本规范适用的焊接方法包括气焊、焊条电弧焊、埋弧焊、钨极惰性气体保护电弧焊、熔化极气体保护电弧焊、自保护药芯焊丝电弧焊、气电立焊和螺柱焊。

1.0.4 焊接工程的施工，应按设计文件及本规范的规定执行。

1.0.5 当需要修改设计文件及材料代用时，必须经原设计单位同意，并出具书面文件。

1.0.6 本规范应与现行国家标准《现场设备、工业管道焊接工程施工质量验收规范》GB 50683 配合使用。

1.0.7 焊接工程的施工应符合国家现行的节能减排、环境保护、安全技术和劳动保护等有关规定。

1.0.8 现场设备、工业管道焊接工程的施工除应符合本规范外，尚应符合国家现行有关标准的规定。

## 2 术语

2.0.1 现场设备 field equipment

在工程建设施工现场制造或安装的设备。

2.0.2 焊接责任人员 welding responsible personnel

通过培训、教育或实践获得一定焊接专业知识,其能力得到认可并被指定对焊接及相关制造活动负有责任的人员。

2.0.3 焊接工艺规程 welding procedure specification

根据焊接工艺评定报告，并结合实践经验而制定的直接指导焊接生产的技术细则文件，它包括对焊接接头、母材、焊接材料、焊接位置、预热、电特性、操作技术等内容进行详细的规定，以保证焊接质量的再现性。

2.0.4 焊接工艺预规程 welding procedure pre-specification 待评定的焊接工艺规程。

2.0.5 焊接工艺评定 welding procedure qualification

按照焊接工艺预规程的规定,制备试件和试样,并进行试验及结果评价的过程。

2.0.6 焊接工艺评定报告 welding procedure qualification report

记录焊接工艺评定过程中有关试验数据及结果的文件。

2.0.7 焊接技能评定 welding skill qualification

对焊接作业人员的操作技能进行评估考核的过程。

2.0.8 道间温度 interpass temperature

多道焊缝及相邻母材在施焊下一焊道之前的瞬时温度。

## 3 基本规定

3.0.1 设计文件应对焊接技术条件提出要求。

3.0.2 焊接责任人员和作业人员的资格及其职责应符合下列规定：

1 焊接技术人员应由中专及以上专业学历，并有一年以上焊接生产实践的人员担任。焊接技术人员应负责焊接工艺评定，编制焊接工艺规程和焊接技术措施，进行焊接技术和安全交底，指导焊接作业，参与焊接质量管理，处理焊接技术问题，整理焊接技术资料。

2 焊接检查人员应由相当于中专及以上焊接理论知识水平，并有一定的焊接经验的人员担任。焊接检查人员应对现场焊接作业进行全面检查和控制，负责确定焊缝检测部位、评定焊接质量、签发检查文件、参与焊接技术措施的审定。

3 焊接材料管理人员应具备相关焊接材料的基本知识，并应负责焊接材料的入库验收、保管、烘干、发放、回收等工作。

4 无损检测人员应由国家授权的专业考核机构考核合格的人员担任，并应按考核合格项目及权限从事检测和审核工作。无损检测人员应根据焊接质检人员确定的受检部位进行检验、评定焊缝质量、签发检测报告，当焊缝外观不符合检验要求时应拒绝检测。

5 焊工应持有符合本规范第 6 章规定的相应项目焊接技能评定合格证，且具备相应的能力。焊工应按规定的焊接工艺规程及焊接技术措施进行施焊，当工况条件不符合焊接工艺规程和焊接技术措施的要求时，应拒绝施焊。

6 焊接热处理人员应经专业培训。焊接热处理人员应按标准规范、热处理作业指导书及设计文件中的有关规定进行焊缝热处理工作。

3.0.3 监理单位和总承包单位应配备有焊接责任人员。

3.0.4 施工单位应具备下列条件：

1 施工单位应建立焊接质量管理体系,对焊接活动进行控制,并应有符合本规范第3.0.2条规定的相关人员。

2 施工单位的焊接工装设备、焊接热处理设备和检验试验手段，应满足相应焊接工程项目的技术要求。

3 在焊接技能评定和工程施焊前,施工单位应具有相应项目的焊接工艺评定。

## 3.0.5 施焊环境应符合下列规定：

1 焊接的环境温度应符合焊件焊接所需的温度,并不得影响焊工的操作技能。

2 焊接时的风速应符合下列规定：

1) 焊条电弧焊、自保护药芯焊丝电弧焊和气焊不应大于 8m/s。

2)钨极惰性气体保护电弧焊和熔化极气体保护电弧焊不应大于2m/s。

3 焊接电弧 1m 范围内的相对湿度应符合下列规定：

1) 铝及铝合金的焊接不得大于 80%。

2)其他材料的焊接不得大于90%。

4 在雨、雪天气施焊时，应采取防护措施。

3.0.6 不合格焊缝的返修应符合下列规定：

1 对需要焊接返修的焊缝,应分析缺陷产生原因,编制焊接返修工艺文件。

2 返修前应将缺陷清除干净,必要时可采用无损检测方法确认。

3 补焊部位的坡口形状和尺寸应防止产生焊接缺陷和便于焊接操作。

4 当需预热时，预热温度应比原焊缝适当提高。

5 焊缝同一部位的返修次数不宜超过两次。

3.0.7 工程施焊前，应对焊接和热处理工装设备进行检查、校准，并确认其工作性能稳定可靠。计量器具和检测试验设备应在检定或校准的有效期内。

3.0.8 不锈钢和有色金属的焊接，应设置专用的场地和专用组焊工装，不得与黑色金属等其他产品混杂。不锈钢和有色金属焊接工作场所应保持洁净、干燥、无污染。

## 4 材料

4.0.1 焊接工程所采用的母材，应具有制造厂的质量证明文件，并应符合国家现行标准和设计文件的规定。

4.0.2 母材使用前，应按国家现行有关标准和设计文件的规定进行检查和验收，材料标识应清晰完整，并应能够追溯到产品质量证明文件。

4.0.3 焊接材料应符合设计文件和下列规定：

1 焊接材料应具有制造厂的质量证明文件。

2 碳素钢及合金钢焊条、焊丝和焊剂，应分别符合国家现行标准《碳钢焊条》GB/T 5117、《低合金钢焊条》GB/T 5118、《不锈钢焊条》GB/T 983、《焊接用钢盘条》GB/T 3429、《焊接用不锈钢盘条》GB/T 4241、《熔化焊用钢丝》GB/T 14957、《气体保护电弧焊用碳钢、低合金钢焊丝》GB/T 8110、《惰性气体保护焊接用不锈钢棒及钢丝》YB/T 5091、《埋弧焊用碳钢焊丝和焊剂》GB/T 5293、《埋弧焊用低合金钢焊丝和焊剂》GB/T 12470、《埋弧焊用不锈钢焊丝和焊剂》GB/T 17854、《碳钢药芯焊丝》GB/T 10045、《低合金钢药芯焊丝》GB/T 17493、《不锈钢药芯焊丝》GB/T 17853等的规定。

3 铝及铝合金焊丝应符合现行国家标准《铝及铝合金焊丝》GB/T 10858 的规定。

4 铜及铜合金焊丝应符合现行国家标准《铜及铜合金焊丝》GB/T 9460 的规定。

5 钛及钛合金焊丝应符合国家现行标准《钛及钛合金丝》GB/T 3623 和《承压设备用焊接材料订货技术条件 第7部分：钛及钛合金焊丝和填充丝》NB/T 47018.7 的规定。

6 镍及镍合金焊条、焊丝应分别符合现行国家标准《镍及镍合金焊条》GB/T 13814、《镍及镍合金焊丝》GB/T 15620 的规定。

7 栓钉和瓷环应符合现行国家标准《电弧螺柱焊用圆柱头焊钉》GB/T 10433 的规定。

8 焊接用气体的使用应符合下列规定：

1)焊接用氩气应符合现行国家标准《氩》GB/T 4842的规定，锆及锆合金焊接时的氩气纯度不应低于99.998%，其他材料焊接时的氩气纯度不应低于99.99%。当瓶装氩气的压力低于0.5MPa时，应停止使用。焊接铝、铜、钛、镍、锆及其合金时，氩的露点不应高于-50℃。

2)焊接用二氧化碳气体应符合现行行业标准《焊接用二氧化碳》HG/T 2537 的规定，二氧化碳气体纯度不应低于 99.9%，含水量不应大于 0.005%，使用前应预热和干燥。当瓶内气体压力低于 0.98MPa 时，应停止使用。

3)焊接用氧气纯度不应低于 $99.5\%$ ；乙炔气应符合现行国家标准《溶解乙炔》GB/T 6819 的规定，乙炔气的纯度不应低于 $98\%$ 。气瓶中的剩余压力低于 $0.05\mathrm{MPa}$ 时，应停止使用。

4) 焊接用氮气应符合现行国家标准《纯氮、高纯氮和超纯氮》GB/T 8979 的规定，氮气纯度应大于 99.99%，含氧量不应大于 $50 \times 10^{-6}$ 。

5)焊接用氦气应符合现行国家标准《纯氦》GB/T 4844.2的规定，氦气纯度不应低于99.99%。当瓶装氦气的压力低于0.5MPa时，应停止使用。

9 钨极惰性气体保护电弧焊宜采用铈钨极。

4.0.4 焊接材料使用前应按设计文件和国家现行有关标准的规定进行检查和验收，并应符合下列规定：

1 应检查焊接材料的包装和包装标记。包装应完好，无破损、受潮现象。包装标记应完整、清晰。

2 应核对焊接材料质量证明文件所提供的数据是否齐全并符合要求。

3 应检查焊接材料的外观质量,焊丝使用前应按规定进行除油、除锈及清洗处理。焊接材料表面不应受潮(必要时按说明书的要求进行烘干)、污染、存在药皮破损以及储存过程中产生影响焊接质量的缺陷,焊丝表面应光滑、整洁。焊接材料的识别标志应清晰、牢固,并应与产品实物相符。

4 应根据有关标准或供货协议的要求进行相应的焊接材料试验或复验。

4.0.5 施工现场应建立焊接材料的保管、烘干、清洗、发放、使用和回收制度。焊接材料的储存场所和烘干、去污设施以及焊接材料的库存保管和使用过程中的管理，应符合现行行业标准《焊接材料质量管理规程》JB/T 3223 的规定。

## 5 焊接工艺评定

5.0.1 在掌握材料的焊接性能后,必须在工程焊接前进行焊接工艺评定。

5.0.2 焊接工艺评定应按现行行业标准《承压设备焊接工艺评定》NB/T 47014 的规定进行。

5.0.3 焊接工艺评定前，应根据金属材料的焊接性能，按照设计文件和制造安装工艺拟定焊接工艺预规程。

5.0.4 焊接工艺评定使用的材料应符合本规范第 4 章的规定。

5.0.5 焊接工艺评定试件的坡口加工、组对及清理等工艺措施应符合本规范有关章节的规定。

5.0.6 焊接工艺评定所用设备、仪表的性能应处于正常工作状态，且符合本规范第3.0.7条的规定。

5.0.7 焊接工艺评定应在本单位进行。焊接工艺评定试件应由本单位技能熟练的焊接人员施焊。检测试验工作可委托有相应资质的检测试验单位进行。

5.0.8 焊接工艺评定过程中应做好记录，评定完成后应提出焊接工艺评定报告，焊接工艺评定报告应由焊接技术负责人审核。

5.0.9 焊接工艺预规程、焊接工艺评定报告、检测试验报告、评定试样等应进行归档保存。

5.0.10 工程产品施焊前，应根据焊接工艺评定报告编制焊接工艺规程，用于指导焊工施焊和焊后热处理工作。一个焊接工艺规程可依据一个或多个焊接工艺评定报告编制，一个焊接工艺评定报告可用于编制多个焊接工艺规程。焊接工艺规程宜采用本规范附录 A 中表 A 规定的格式。

## 6 焊接技能评定

6.0.1 焊接技能评定应由企业焊接技能评定委员会组织和实施。不具备成立焊接技能评定委员会的企业，应委托已具备条件的企业焊接技能评定委员会组织考试。

6.0.2 企业焊接技能评定委员会应具备下列条件：

1 焊接技能评定委员会的组成人员中应有焊接工程师、射线检测人员和焊接技师。

2 企业应具有管理不少于 50 名焊工的能力。

3 应具有相应的焊接设备、场地、试件及试样加工设备、试验及检测手段。

4 应具有适用于不同焊接方法、不同材料种类的理论知识考试题库，有满足焊接技能评定要求的焊接工艺评定。

5 应具有健全的考场纪律、监考考评人员守则、保密制度、考试管理、档案管理、应急预案等各项规章制度。

6.0.3 企业焊接技能评定委员会应负责审查焊工的技能评定资格，编制焊工的技能评定计划，提供焊接工艺规程，监督技能评定，评定考试结果，签发合格证，建立焊工档案，审批焊工免试资格。

6.0.4 申请参加焊接技能评定的焊工应有初中及以上学历,身体状况能够适应所申请考核作业项目的需要,经安全教育和专业培训,能独立担任焊接工作,并经焊接技能评定委员会批准后参加考试。

6.0.5 焊接技能评定应包括基本知识考试和操作技能评定两部分，考试内容应与焊工所从事的焊接工作范围相适应。基本知识考试合格后，方可参加操作技能评定。

6.0.6 基本知识考试应包括下列内容：

1 焊接设备和工具的使用及维护。

2 金属材料、焊接材料的一般知识与使用规则。

3 焊接操作工艺,包括焊接方法及其特点、工艺参数、焊接线能量、熔渣流动性、保护气体的影响、操作方法、焊接顺序、预热、后热等知识。

4 焊接缺陷的种类、避免与消除、焊接变形的预防与处理的一般知识。

5 现场焊接的准备工作,工作范围内的焊接符号及其识别。

6 安全防护技术和安全操作知识。

6.0.7 持证的焊工增考同一焊接方法的项目时，可不再进行基本知识考试。当增考项目的材料类别、焊接方法改变时，应增考相应材料类别、焊接方法的基本知识。参加工艺评定试件焊接的焊工，焊接工艺评定合格后可免予参加相应项目的基本知识考试及操作技能评定。

6.0.8 焊接操作技能评定的焊接工艺应符合焊接工艺规程的要求。

6.0.9 焊接操作技能评定的范围、内容、方法和结果评定应符合国家质检总局特种设备安全技术规范《特种设备焊接操作人员考核细则》TSG Z6002 的有关规定，并应符合下列要求：

1 锆及锆合金的焊接操作技能评定应按每个母材牌号分别进行，焊缝表面应为银白色，弯曲检验参数应与国家质检总局特种设备安全技术规范《特种设备焊接操作人员考核细则》TSG Z6002中母材类别代号TiⅡ相同。

2 一名焊工可以在同一个公称尺寸大于或等于 200mm 管状试件上考核水平固定及垂直固定两个位置的焊接，并应符合图 6.0.9 的规定，两位置的接头部位应列入技能评定范围。当接头部位检验不合格时，应判定两个位置均不合格。

![](images/f935bdb2949ba0d62bc5296c368344cf27f843ad9005646951a7431216c3bf1a.jpg)  
图 6.0.9 同一管状试件上考核垂直固定和水平固定两个位置

3 当有下列情况之一时,可不进行国家质检总局特种设备安全技术规范《特种设备焊接操作人员考核细则》TSG Z6002 规定的弯曲性能检验:

1)采用焊条电弧焊、钨极惰性气体保护电弧焊、非短路过渡的熔化极气体保护电弧焊、埋弧焊方法或这些方法的组合，焊接除铝及铝合金、钛及钛合金、锆及锆合金以外的母材；

2)采用钨极惰性气体保护电弧焊方法焊接铝及铝合金、钛及钛合金。

4 不进行国家质检总局特种设备安全技术规范《特种设备焊接操作人员考核细则》TSG Z6002规定的弯曲性能检验时，技能评定试件母材的代用可按表6.0.9的规定执行，但其焊接材料应与原规定的技能评定试件母材相匹配。

表 6.0.9 考试试件母材的代用

<table><tr><td>原规定的试件母材</td><td>试件代用母材</td></tr><tr><td>低合金结构钢</td><td>碳素钢</td></tr><tr><td>Cr-Mo系列耐热钢</td><td>碳素钢、低合金结构钢</td></tr><tr><td>奥氏体不锈钢</td><td>碳素钢、低合金钢</td></tr><tr><td>镍及镍基合金</td><td>奥氏体不锈钢</td></tr></table>

5 当对焊接操作技能评定提出其他力学性能、耐腐蚀性能以及金相组织等试验要求时，应对技能评定试件进行相应项目的试验，其合格指标应符合设计文件的规定。

6 国家质检总局特种设备安全技术规范《特种设备焊接操作人员考核细则》TSG Z6002规定以外的焊接方法、母材、填充材料、特殊焊缝(耐磨层堆焊、端接焊缝和塞焊缝等)和特殊条件的焊接操作技能评定，其内容、方法和评定标准，由企业焊接技能评定委员会按照有关设计文件和焊接技术条件，参照国家现行有关标准制订，并应经建设单位(监理)审查认可。

6.0.10 基本知识考试或操作技能评定结果不合格的焊工，允许在 3 个月内补考一次。其中弯曲试验,若有一个试样不合格,则不允许复做,本次补考评为不合格。补考仍然不合格者,应经再次培训后方可重新考试。

6.0.11 焊工考试合格项目的有效期限为 3 年，并应符合下列规定：

1 企业应建立焊工焊接档案,内容应包括焊工焊绩、焊缝质量检验结果、焊接质量事故等,作为对焊工考核的证明资料。

2 连续 6 个月以上中断焊接作业的焊工, 当能满足下列规定之一时, 可重新担任原合格项目的焊接作业。

1) 重新进行该项目的操作技能评定合格；

2) 现场焊接相应项目长度不应小于 300mm 的板状对接焊缝；或焊接相应项目的管状对接焊缝，且不得少于 1 个焊口，累计周长不得小于 360mm。经射线检测应全部合格。

3 焊工在合格项目的有效期内，焊缝射线检测一次合格率（累计底片张数）应为90%以上；或超声检测一次合格率（累计焊缝延长米）应为99%以上，企业质检部门应提供该焊工的焊绩证明资料，可由焊接技能评定委员会办理延长该合格项目有效期3年。

4 现场焊接质量低劣的焊工，由企业质检部门提出，经企业焊接技能评定委员会核准后，可注销其合格签证。该焊工应经培训后方可重新进行考试。

6.0.12 按其他相关标准进行焊接技能评定合格的焊工，应经建设单位(或监理)的焊接责任工程师认可后，方可从事本规范适用范围的焊接工作，认可项目应符合本章规定。

6.0.13 焊接技能评定记录、焊接技能评定结果登记表及合格证书宜采用本规范附录 B 规定的格式。焊接操作技能评定项目应采用代号表示，代号的表示方法应符合国家质检总局特种设备安全技术规范《特种设备焊接操作人员考核细则》TSG Z6002 的规定。

# 7 碳素钢及合金钢的焊接

## 7.1 一般规定

7.1.1 本章适用于含碳量小于或等于0.30%的碳素钢及合金钢现场设备和管道的焊接施工。

7.1.2 本章适用于焊条电弧焊、钨极惰性气体保护电弧焊、熔化极气体保护电弧焊、自保护药芯焊丝电弧焊、埋弧焊、气电立焊、螺柱焊和气焊方法。

## 7.2 焊前准备

7.2.1 焊件的切割和坡口加工应符合下列规定：

1 碳钢及碳锰钢坡口加工可采用机械方法或火焰切割方法。

2 低温镍钢和合金钢坡口加工宜采用机械加工方法。

3 不锈钢坡口加工应采用机械加工或等离子切割方法。

4 采用等离子弧、氧乙炔焰等热加工方法加工坡口后，应除去坡口表面的氧化皮、熔渣及影响接头质量的表面层，并应将凹凸不平处打磨平整。

5 不锈钢复合钢的切割和坡口加工宜采用机械加工法。若用热加工方法时，宜采用等离子切割方法。热加工切割和加工坡口时的熔渣不得溅落在复层表面上。

7.2.2 焊件组对前及焊接前，应将坡口及内外侧表面不小于20mm范围内的杂质、污物、毛刺和镀锌层等清理干净，并不得有裂纹、夹层等缺陷。

7.2.3 除设计规定需进行冷拉伸或冷压缩的管道外，焊件不得进行强行组对。

7.2.4 管子或管件对接焊缝组对时，内壁错边量不应超过母材厚

度的 10%，且不应大于 2mm。

7.2.5 设备、卷管对接焊缝组对时，错边量应符合表 7.2.5 及下列规定：

1 只能从单面焊接的纵向和环向焊缝,其内壁错边量不应大于壁厚的 25%,且不应超过 2mm。

2 当采用气电立焊时,错边量不应大于母材厚度的 10%,且不大于 3mm。

3 复合钢板组对时,应以复层表面为基准,错边量不应大于钢板复层厚度的 50%,且不大于 1mm。

表 7.2.5 设备、卷管对接焊缝组对时的错边量(mm)

<table><tr><td rowspan="2">焊件接头的母材厚度T</td><td colspan="2">错边量</td></tr><tr><td>纵向焊缝</td><td>环向焊缝</td></tr><tr><td> $T \leqslant 12$ </td><td> $\leqslant T/4$ </td><td> $\leqslant T/4$ </td></tr><tr><td> $12 < T \leqslant 20$ </td><td> $\leqslant 3$ </td><td> $\leqslant T/4$ </td></tr><tr><td> $20 < T \leqslant 40$ </td><td> $\leqslant 3$ </td><td> $\leqslant 5$ </td></tr><tr><td> $40 < T \leqslant 50$ </td><td> $\leqslant 3$ </td><td> $\leqslant T/8$ </td></tr><tr><td>T&gt;50</td><td> $\leqslant T/16$ ,且 $\leqslant 10$ </td><td> $\leqslant T/8$ ,且 $\leqslant 20$ </td></tr></table>

7.2.6 焊缝不得设置在应力集中区，应便于焊接和热处理，并应符合下列规定：

1 钢板卷管或设备的筒节与筒节、筒节与封头组对时，相邻两节间纵向焊缝间距应大于壁厚的3倍，且不应小于100mm；同一筒节上两相邻纵缝间的距离不应小于200mm。

2 管道同一直管段上两对接焊缝中心间的距离应符合下列规定：

1) 当公称尺寸大于或等于 150mm 时, 不应小于 150mm;

2) 当公称尺寸小于 150mm 时, 不应小于管子外径, 且不应小于 100mm。

3 卷管的纵向焊缝应置于易检修的位置，且不宜在底部。

4 有加固环、板的卷管，加固环、板的对接焊缝应与管子纵向焊缝错开，其间距不应小于100mm。加固环、板距卷管的环焊缝不应小于50mm。

5 加热炉受热面管子的焊缝与管子起弯点、联箱外壁及支、吊架边缘的距离不应小于70mm；同一直管段上两对接焊缝中心间的距离不应小于150mm。

6 除采用定型弯头外，管道对接环焊缝中心与弯管起弯点的距离不应小于管子外径，且不应小于100mm。管道对接环焊缝距支、吊架边缘之间的距离不应小于50mm；需进行热处理的焊缝距支、吊架边缘之间的距离不应小于焊缝宽度的5倍，且不应小于100mm。

7 不宜在焊缝及其边缘上开孔。当必须在焊缝上开孔或开孔补强时，应符合本规范第 13.3.6 条的规定。

7.2.7 坡口形式和尺寸宜符合本规范附录 C 表 C.0.1-1、表 C.0.1-2 和现行国家标准《气焊、焊条电弧焊、气体保护焊和高能束焊的推荐坡口》GB/T 985.1、《埋弧焊的推荐坡口》GB/T 985.2、《复合钢的推荐坡口》GB/T 985.4 的规定。

7.2.8 不等厚对接焊件组对时，薄件端面应位于厚件端面之内。当内壁错边量大于本规范第7.2.4条、第7.2.5条规定或外壁错边量大于3mm时，应按图7.2.8进行加工修整。

7.2.9 当焊件组对的局部间隙过大时，应修整到规定尺寸，并不得在间隙内添加填塞物。

7.2.10 焊件组对时应垫置牢固，并应采取措施防止焊接和热处理过程中产生附加应力和变形。

7.2.11 背面带钢垫板的对接坡口焊缝，垫板与母材之间应贴紧。

7.2.12 纵向对接焊缝两端部宜设置引弧板和引出板，其材质宜与母材相同或为同一类别。

7.2.13 不锈钢焊件坡口两侧各 100mm 范围内，在施焊前应采取防止焊接飞溅物沾污焊件表面的措施。

7.2.14 螺柱焊的电源应单独设置，工作区应远离磁场或采取措

施防止磁场对焊接的影响；施焊构件宜水平放置。

![](images/153c940538b70bf6b3c45d21aa1108da3ac02dd721018750693b43d653e63426.jpg)  
① $T_{2}-T_{1}\leqslant10mm$

![](images/00c5c7521432b4b389591d3c9acce16fa34539a7c39ac34b41079283602d5944.jpg)  
② $T_{2}-T_{1}>10mm$  
(a) 内壁尺寸不相等

![](images/0b50cc871bca306e84ba6f91926ab9dd654552f85c608c7b4d5b6c8f38d230f3.jpg)

![](images/0b2c79d31a2b8769cbec321b8ce004ce8ac2982811a5cc873bf3db531ff8a3cd.jpg)  
(b) 外壁尺寸不相等

![](images/dd4246eb8841bd070cf56a0a896b5f57241aded8876a014eb73efda92d27d58a.jpg)  
(c) 内外壁尺寸均不相等

![](images/ce776ab1cde6c61bbb90cad02c1768868ca9286be2274caac079a2a7fe0208c2.jpg)  
(d) 内壁尺寸不相等的削薄  
图 7.2.8 不等厚对接焊件坡口加工

$T_{1}$ —不等厚焊件接头的薄件母材厚度； $T_{2}$ —不等厚焊件接头的厚件母材厚度

注：用于管件时，如受长度条件限制，图(a)①、图(b)①和图(c)中的15°角可改用30°角。

## 7.3 焊接工艺要求

7.3.1 焊接材料的选用应按照母材的化学成分、力学性能、焊接性能、焊前预热、焊后热处理、使用条件及施工条件等因素综合确定，并应符合下列规定：

1 焊接材料的焊接工艺性能应良好。

2 焊缝的使用性能应符合国家现行有关标准和设计文件的规定。

3 同种钢焊接时,应符合下列规定:

1) 焊缝金属的力学性能应高于或等于相应母材标准规定的下限值。

2)铬、钼耐热钢应选用与母材化学成分相当的焊接材料。焊缝金属的铬、钼含量不应低于相应母材标准规定的下限值。

3) 低温钢应选用与母材的使用温度相适应的焊接材料。含镍低温钢焊缝金属的含镍量应与母材相近或稍高。

4)高合金钢宜选用与母材合金系统相同的焊接材料。耐热耐蚀高合金钢可选用镍基焊接材料。

5)用生成奥氏体焊缝金属的焊接材料焊接非奥氏体母材时，应考虑母材与焊缝金属膨胀系数不同而产生的应力作用。

4 异种钢焊接时,应符合下列规定:

1) 当两侧母材均为非奥氏体钢或均为奥氏体钢时，可根据强度级别较低或合金含量较低一侧母材或介于两者之间选用焊接材料。

2) 当两侧母材之一为奥氏体钢时，应选用 25Cr-13Ni 型或含镍量更高的焊接材料。当设计温度高于 425℃ 时，宜选用镍基焊接材料。

5 复合钢焊接时,基层和复层应分别按照基层和复层母材选用相应的焊接材料,过渡层应选用 25Cr-13Ni 型或含镍量更高的焊接材料。

6 常用碳素钢及合金钢焊接材料和异种钢焊接材料可按本规范附录 D 表 D.0.1-1 和表 D.0.1-2 选用。

7 埋弧焊时,选用的焊剂应与母材和焊丝相匹配。

7.3.2 定位焊缝应符合下列规定：

1 定位焊缝应由持相应合格项目的焊工施焊。

2 定位焊缝焊接时，应采用与工程正式焊接相同的焊接工艺。

3 定位焊缝的长度、厚度和间距的确定,应能保证焊缝在正式焊接过程中不开裂。

4 在根部焊道焊接前,应对定位焊缝进行检查,当发现缺陷

时，应处理后方可施焊。

5 与母材焊接的工卡具其材质宜与母材相同或为同一类别号，其焊接材料宜采用与母材相同或为同一类别号。拆除工卡具时不应损伤母材。拆除后应确认无裂纹并将残留焊疤打磨修整至与母材表面齐平。

6 复合钢定位焊时,定位焊缝宜焊在基层母材坡口内,且采用与焊接基层金属相同的焊接材料。

7.3.3 不得在坡口之外的母材表面引弧和试验电流，并应防止电弧擦伤母材。

7.3.4 对含铬量大于或等于3%或合金元素总含量大于5%的焊件，采用钨极惰性气体保护电弧焊或熔化极气体保护电弧焊进行根部焊接时，焊缝背面应充氩气或其他保护气体，或应采取其他防止背面焊缝金属被氧化的措施。

7.3.5 焊接时应采取合理的施焊方法和施焊顺序。

7.3.6 焊接过程中应保证起弧和收弧处的质量,收弧时应将弧坑填满。多层多道焊接头应错开。

7.3.7 管子焊接时，管内应防止穿堂风。

7.3.8 除工艺或检验要求需分次焊接外，每条焊缝宜一次连续焊完。当因故中断焊接时，应根据工艺要求采取保温缓冷或后热等防止产生裂纹的措施。再次焊接前应检查焊道表面，确认无裂纹后，方可按原工艺要求继续施焊。

7.3.9 需预拉伸或预压缩的管道焊缝，组对时所使用的工卡具应在整个焊缝焊接及热处理完毕并经检验合格后方可卸载。

7.3.10 第一层焊缝和盖面层焊缝不宜采用锤击消除残余应力。

7.3.11 对进行双面焊的焊件，应清理焊根，并应显露出正面打底的焊缝金属。清根后的坡口形状，应宽窄一致。

7.3.12 低温钢、奥氏体不锈钢、双相不锈钢、耐热耐蚀高合金钢以及奥氏体与非奥氏体异种钢接头焊接时应符合下列规定：

1 应在焊接工艺文件规定的范围内，在保证焊透和熔合良好的条件下，采用小电流、短电弧、快焊速和多层多道焊工艺，并应控制道间温度。

2 对抗腐蚀性能要求高的双面焊焊缝，除双相不锈钢焊缝外，与腐蚀介质接触的焊层应最后施焊。

3 22Cr-5Ni-3Mo、25Cr-7Ni-4Mo型双相不锈钢采用钨极惰性气体保护电弧焊时，宜采用 $98\% \mathrm{Ar} + 2\% \mathrm{N}_2$ 的混合保护气体。

7.3.13 奥氏体钢与非奥氏体钢的焊接，当焊件厚度较大时，可采用堆焊隔离层的方法，隔离层的厚度应不小于4mm。

## 7.3.14 复合钢焊接应符合下列规定：

1 复合钢的焊接宜按基层焊缝、过渡层焊缝、复层焊缝的焊接顺序进行。

2 不得采用碳钢和低合金钢焊接材料在复层母材、过渡层焊缝和复层焊缝上施焊。

3 焊接过渡层时,宜选用小的焊接线能量。

4 在焊接复层前,应将落在复层坡口表面上的飞溅物清理干净。

7.3.15 对奥氏体不锈钢、双相不锈钢焊缝及其附近表面应按设计规定进行酸洗、钝化处理。

## 7.3.16 螺柱焊的焊接应符合下列规定：

1 焊接工艺参数应根据焊接工艺评定确定,不得任意调节。

2 每个工作日(班)施工作业前,应在厚度和性能与构件相近的试件上先试焊2个焊钉,并应进行外观检验和弯曲试验,合格后再进行正式焊接。

3 螺柱焊施焊完毕，应将焊钉焊缝上的焊渣或剩余瓷环全部清除。

7.3.17 公称尺寸大于或等于 600mm 的管道和设备，宜在内侧进行根部封底焊。

7.3.18 当有下列情况之一时，管道或设备的焊缝底层应采用钨极惰性气体保护电弧焊或能保证底部焊接质量的其他焊接方法或

工艺：

1 公称尺寸小于 600mm，且设计压力大于或等于 10MPa、或设计温度低于 $-20^{\circ}C$ 的管道。

2 对内部清洁度要求较高及焊接后不易清理的管道或设备。

## 7.4 焊前预热及焊后热处理

7.4.1 焊前预热及焊后热处理应根据钢材的淬硬性、焊件厚度、结构刚性、焊接方法、焊接环境及使用条件等因素综合确定。焊前预热及焊后热处理要求应在焊接工艺文件中规定，并应经焊接工艺评定验证。

7.4.2 焊前预热应符合设计文件的规定。常用钢种的最低预热温度应符合表 7.4.2 的规定。

表 7.4.2 常用钢种的最低预热温度

<table><tr><td>母材类别(公称成分)</td><td>焊件接头母材厚度T(mm)</td><td>母材最小规定抗拉强度(MPa)</td><td>最低预热温度(°C)</td></tr><tr><td rowspan="2">碳钢(C)、碳锰钢(C-Mn)</td><td>≥25</td><td>全部</td><td>80</td></tr><tr><td>&lt;25</td><td>&gt;490</td><td>80</td></tr><tr><td rowspan="2">合金钢(C-Mo、Mn-Mo、Cr-Mo)Cr≤0.5%</td><td>≥13</td><td>全部</td><td>80</td></tr><tr><td>&lt;13</td><td>&gt;490</td><td>80</td></tr><tr><td>合金钢(Cr-Mo)0.5% &lt; Cr≤2%</td><td>全部</td><td>全部</td><td>150</td></tr><tr><td>合金钢(Cr-Mo)2.25%≤Cr≤10%</td><td>全部</td><td>全部</td><td>175</td></tr><tr><td>马氏体不锈钢</td><td>全部</td><td>全部</td><td>150</td></tr><tr><td>低温镍钢(Ni≤4%)</td><td>全部</td><td>全部</td><td>95</td></tr></table>

7.4.3 当焊件温度低于 $0^{\circ}C$ 时，所有钢材的焊缝应在始焊处 100mm 范围内预热至 $15^{\circ}C$ 以上。

7.4.4 焊前预热的加热范围应以焊缝中心为基准，每侧不应小于焊件厚度的3倍，且不应小于100mm。

7.4.5 要求焊前预热的焊件,其道间温度应在规定的预热温度范围内。碳钢和低合金钢的最高预热温度和道间温度不宜大于250℃，奥氏体不锈钢的道间温度不宜大于150℃。

7.4.6 焊后热处理应符合设计文件的规定。当无规定时，管道的焊后热处理应符合现行国家标准《工业金属管道工程施工规范》GB 50235中的有关规定；设备的焊后热处理应符合现行行业标准《压力容器焊接规程》NB/T 47015的有关规定。

7.4.7 对有抗应力腐蚀要求的焊缝，应进行焊后热处理。

7.4.8 非奥氏体异种钢焊接时，应按焊接性较差的一侧钢材选定焊前预热和焊后热处理温度，但焊后热处理温度不应超过另一侧钢材的下临界点。调质钢焊缝的焊后热处理温度应低于其回火温度。

7.4.9 焊后热处理的方式应符合下列规定：

1 现场设备的焊后整体热处理宜采用炉内整体加热、炉内分段加热、炉外整体和分段加热等方法；现场设备分段组焊的环缝、管道焊缝以及焊接返修后的热处理，宜采用局部加热方法。

2 炉内分段加热时，加热各段重叠部分长度不应少于1500mm。炉外部分的设备应采取防止产生有害温度梯度的保温措施。

3 采用局部加热热处理时, 加热带应包括焊缝、热影响区及其相邻母材。焊缝每侧加热范围不应小于焊缝宽度的 3 倍, 加热带以外 100mm 的范围应进行保温。

7.4.10 炉外整体热处理和局部加热热处理的保温材料和保温层厚度应符合设计文件、相关标准和热处理工艺文件的规定。保温层应紧贴焊件表面，接缝应严密。多层保温时，各层接缝应错开。在热处理过程中，保温层不得松动、脱落。

7.4.11 焊前预热及焊后热处理过程中，焊件内外壁温度应均匀。管道后热及焊后热处理宜采用电加热法。

7.4.12 焊前预热及焊后热处理时，应测量和记录其温度，测温点的部位和数量应合理，测温仪表应经检定合格。

7.4.13 热处理温度在整个热处理过程中应连续自动记录，记录图表上应能区分每个测温点的数值。热处理过程中应防止热电偶与焊件接触松动。

7.4.14 对易产生焊接延迟裂纹的钢材，焊后应立即进行焊后热处理。当不能立即进行焊后热处理时，应在焊后立即均匀加热至200℃～350℃，并进行保温缓冷。保温时间应根据后热温度和焊缝金属的厚度确定，不应小于30min。其加热范围不应小于焊前预热的范围。

7.4.15 焊后热处理的加热速度及冷却速度应符合下列规定：

1 当加热温度升至 $400^{\circ}C$ 时，加热速度不应大于 $(205 \times 25/t)$ $^{\circ}C/h$ (t 为焊件焊后热处理的厚度，下同)，且不得大于 $205^{\circ}C/h$ 。

2 恒温期间最高与最低温差应小于 $65^{\circ}$ C。

3 恒温后的冷却速度不应超过 $(260\times25/t)^{\circ}\mathrm{C}/\mathrm{h}$ ，且不得大于 $260^{\circ}\mathrm{C}/\mathrm{h},400^{\circ}\mathrm{C}$ 以下可自然冷却。

7.4.16 奥氏体不锈钢复合钢不宜进行焊后热处理。对耐晶间腐蚀要求较高的设备，当基层需要热处理时，宜在热处理后再焊接复层焊缝。

# 8 铝及铝合金的焊接

## 8.1 一般规定

8.1.1 本章适用于工业纯铝及铝合金现场设备和管道的焊接施工。

8.1.2 本章适用于钨极惰性气体保护电弧焊和熔化极惰性气体保护电弧焊。

## 8.2 焊前准备

8.2.1 焊丝的选用应综合考虑母材的化学成分、力学性能和使用条件等因素，并应符合下列规定：

1 焊接工艺性能应良好。

2 焊缝金属的力学性能不应低于相应母材标准规定的下限值，焊缝的使用性能应符合国家现行有关标准和设计文件的规定。

3 纯铝焊接时，应选用纯度不低于母材的焊丝。

4 铝镁合金焊接时，应选用含镁量不低于母材的焊丝。

5 铝锰合金焊接时，应选用与母材成分相近的焊丝或铝硅合金焊丝。

6 异种铝合金焊接时，应按耐蚀较高、强度高的母材选择焊丝。

7 常用铝及铝合金焊丝可按本规范附录 D 表 D.0.2-1 和表 D.0.2-2 选用。

8 保护气体应选用氩气、氦气或氩和氦的混合气。

8.2.2 焊件坡口制备应符合下列规定：

1 坡口形式和尺寸宜符合本规范附录 C 表 C.0.2 或现行国家标准《铝及铝合金气体保护焊的推荐坡口》GB/T 985.3 的规定。

2 坡口加工应采用机械方法或等离子弧切割。切割后的坡口表面应进行清理，表面应平整光滑并应无毛刺和飞边。

8.2.3 焊前清理应符合下列规定：

1 焊件组对和施焊前应对焊件坡口、垫板及焊丝进行清理。两侧坡口的清理范围不应小于50mm。应先用丙酮等有机溶剂去除表面的油污，再用机械法或化学法清除表面氧化膜。

1) 机械法清理: 坡口及两侧表面应采用刮削、锉削或铣削, 也可采用不锈钢丝刷(轮)清理, 并应露出金属光泽。焊丝表面应用不锈钢丝刷或干净的油砂纸擦洗。钢丝刷应定期进行脱脂处理。

2)化学法清理:应采用5%\~10%的氢氧化钠溶液,在温度为70℃下浸泡30s\~60s,然后水洗,再用15%左右的硝酸在常温下浸泡2min,然后用温水洗净,并使其干燥。

2 清理好的焊件和焊丝应保持干燥和加以保护，并及时施焊，不得有水迹、碱迹或被沾污。

3 当焊件和焊丝清理后超过 8h 未焊时，且无有效的保护措施，则焊接前应重新清理。

## 8.2.4 焊件组对应符合下列规定：

1 焊接定位焊缝时，应采用与正式焊接相同的焊丝和评定合格的焊接工艺，并应由合格焊工施焊。

2 设备定位焊缝的长度、间距和高度宜符合表 8.2.4-1 的规定，管道定位焊缝尺寸应符合表 8.2.4-2 的规定。

表 8.2.4-1 设备定位焊缝尺寸(mm)

<table><tr><td rowspan="2">板厚</td><td rowspan="2">间距</td><td rowspan="2">焊缝高度</td><td colspan="2">长度</td></tr><tr><td>纵缝</td><td>环缝</td></tr><tr><td>1~3</td><td>20~60</td><td>1~3</td><td>5~15</td><td>10~20</td></tr><tr><td>3~8</td><td>60~180</td><td>3~4</td><td>15~25</td><td>20~30</td></tr><tr><td>8~14</td><td>180~250</td><td>3~6</td><td>20~30</td><td>30~40</td></tr><tr><td>&gt;14</td><td>250~350</td><td>4~6</td><td>30~50</td><td>40~70</td></tr></table>

表 8.2.4-2 管道定位焊缝尺寸(mm)

<table><tr><td>公称尺寸</td><td>位置与数量</td><td>焊缝高度</td><td>长度</td></tr><tr><td> $\leqslant 50$ </td><td>对称2点</td><td rowspan="3">根据焊件厚度确定</td><td>5~10</td></tr><tr><td> $>50, \leqslant 150$ </td><td>均布2点~3点</td><td>5~10</td></tr><tr><td> $>150, \leqslant 200$ </td><td>均布3点~4点</td><td>10~20</td></tr></table>

3 正式焊接前应对定位焊缝进行检查,当发现缺陷时,应及时处理。定位焊缝表面的氧化膜应清理干净,并应将其两端修整成缓坡形。

4 拆除定位板时不应损伤母材,拆除后残留的焊疤应打磨至与母材表面齐平。

5 焊件不得强行组对, 组对后的接头应经检验合格方可施焊。

8.2.5 当焊缝背面需加设永久性垫板时，垫板材质应符合设计规定；当设计无规定时，垫板材质应与母材相同，垫板上应开有容纳焊缝根部的沟槽。当焊缝背面需加设临时垫板时，垫板应采用对焊缝质量无不良影响的材质。

8.2.6 管道对接焊缝组对时，内壁错边量应符合下列规定：

1 当母材厚度小于或等于 5mm 时，内壁错边量不应大于 0.5mm。

2 当母材厚度大于 5mm 时, 内壁错边量不应大于母材厚度的 10%, 且不应大于 2mm。

8.2.7 设备对接焊缝的错边量应符合下列规定：

1 当母材厚度小于或等于 12mm 时，纵缝、环缝错边量均不应大于 1/5 母材厚度。

2 当母材厚度大于 12mm 时，纵缝错边量不应大于 2.5mm，环缝错边量不应大于 1/5 母材厚度且不应大于 5mm。

8.2.8 不等厚对接焊件组对时，薄件端面应位于厚件端面之内。当外壁错边量大于3mm或内壁错边量大于本规范第8.2.6条、第8.2.7条规定时，应按本规范第7.2.8条的规定对焊件进行加工。

## 8.3 焊接工艺要求

8.3.1 钨极惰性气体保护电弧焊应采用交流电源，熔化极惰性气体保护电弧焊应采用直流电源，焊丝接正极。

8.3.2 焊接前应在试板上试焊，调整好工艺参数并确认无气孔后再进行正式焊接。

8.3.3 当采用钨极惰性气体保护电弧焊方法焊接厚度大于10mm的焊件，以及采用熔化极惰性气体保护电弧焊方法焊接厚度大于15mm的焊件时，焊前宜对焊件进行预热，预热温度宜为 $100^{\circ}C\sim150^{\circ}C$ 。

8.3.4 当焊件温度低于 $5^{\circ}$ C 时，应在施焊处 100mm 范围内预热至 $15^{\circ}$ C 以上。

8.3.5 焊接过程中应清除焊层焊道间的氧化物夹杂等缺陷。双面焊应清理焊根，显露出正面打底的焊缝金属。

8.3.6 宜采用大电流快速施焊法，焊丝的横向摆动不宜超过其直径的3倍。弧坑应填满，接弧处应熔合焊透。

8.3.7 引弧板和熄弧板的材质应与母材相同。

8.3.8 钨极惰性气体保护电弧焊的焊丝端部不应离开氩气保护区，焊丝与焊缝表面的夹角宜为 $15^{\circ}$ ，焊枪与焊缝表面的夹角宜为 $80^{\circ} \sim 90^{\circ}$ 。

8.3.9 多层焊时宜减少焊接层数,道间温度不应高于150℃。

8.3.10 对于公称尺寸大于或等于 600mm 的管道和设备，宜采用两人双面同步氩弧焊工艺。

8.3.11 当钨极惰性气体保护电弧焊的钨极前端出现污染或形状不规则时，应进行修正或更换钨极。当焊缝出现触钨现象时，应将钨极、焊丝、熔池处理干净后再继续施焊。

8.3.12 当熔化极惰性气体保护电弧焊发生导电嘴、喷嘴熔入焊缝时，应将该部位焊缝全部铲除，更换导电嘴和喷嘴后方可继续施焊。

8.3.13 焊件应采用下列防止变形措施：

1 焊接顺序应对称进行,当从中心向外进行焊接时,具有大收缩量的焊缝宜先施焊,整条焊道应连续焊完。

2 不等厚对接焊件焊接时,应采取加强拘束措施,防止对应于焊缝中心线的应力不均匀。

3 焊件宜进行刚性固定或采取反变形方法，并应留有收缩余量。

# 9 铜及铜合金的焊接

## 9.1 一般规定

9.1.1 本章适用于纯铜及黄铜设备和管道的焊接施工。

9.1.2 本章适用于纯铜和黄铜的钨极惰性气体保护电弧焊，以及黄铜的氧乙炔焊方法。

## 9.2 焊前准备

9.2.1 焊接材料的选用应符合下列规定：

1 焊缝金属的力学性能不应低于相应母材退火状态标准规定的下限值，焊接工艺性能应良好，焊缝的使用性能应符合国家现行有关标准和设计文件的规定。

2 纯铜焊接应选用含有脱氧元素、抗裂性好的焊丝。

3 黄铜焊接应选用含锌量少、抗裂性好的焊丝。

4 铜及铜合金焊丝及焊剂可按本规范附录 D 表 D.0.3 选用。

5 钨极惰性气体保护电弧焊所采用的保护气体应选用氩气、氦气或氩和氦的混合气。

9.2.2 焊件坡口制备应符合下列规定：

1 坡口形式和尺寸可根据不同焊接方法和焊接工艺参数确定，应采用坡口角度大、根部间隙宽的形式。

2 焊件的坡口形式和尺寸宜符合本规范附录 C 表 C.0.3-1 和表 C.0.3-2 的规定。

3 纯铜及黄铜的切割和坡口加工应采用机械或等离子弧切割方法。

9.2.3 焊件组对和施焊前，坡口及两侧不小于 20mm 范围内的表面及焊丝，应采用丙酮等有机溶剂除去油污，并应采用机械方法或化学方法清除氧化膜等污物，使之露出金属光泽；当采用化学方法时，可用30%硝酸溶液浸蚀2min～3min，用水洗净并干燥。

9.2.4 管道对接焊缝组对时，内壁错边量不应超过母材厚度的10%，且不大于1mm。不宜在焊缝及其边缘开孔，如必须开孔时，应符合本规范第13.3.6条的规定。

9.2.5 设备对接焊缝错边量应符合本规范第 8.2.7 条规定。

9.2.6 不等厚对接焊件的组对，当内壁错边量超过本规范第9.2.4条和第9.2.5条规定或外壁错边量大于3mm时，应按本规范第7.2.8条的规定对焊件进行加工。

9.2.7 设备、容器相邻筒体或封头与筒体组对时，纵缝之间的距离不应小于100mm。

## 9.3 焊接工艺要求

9.3.1 焊接定位焊缝时，应采用与正式焊接要求相同的焊接材料及焊接工艺，并应由合格焊工施焊。当发现定位焊缝有裂纹、气孔等缺陷时应清除重焊。

9.3.2 采用单面焊接接头时，应采取在背面加垫板等措施。

9.3.3 铜管焊接位置宜采用转动焊，铜板焊接位置宜采用平焊。

9.3.4 每条焊缝宜一次连续焊完。

9.3.5 纯铜及黄铜的钨极惰性气体保护电弧焊应符合下列规定：

1 焊接时应采用直流电源，母材接正极。

2 焊接前应检查坡口的质量,不应有裂纹、分层、夹渣等缺陷。当发现缺陷时,应修磨或重新加工。

3 当焊件壁厚大于或等于 4mm 时，焊前应对坡口两侧 150mm 范围内进行均匀预热，纯铜预热温度应为 $300^{\circ}C \sim 500^{\circ}C$ ，黄铜预热温度应为 $100^{\circ}C \sim 300^{\circ}C$ 。焊缝道间温度不应低于预热温度。

4 焊接过程中发生触钨时，应将钨极、焊丝和熔池处理干净方可继续施焊。

5 进行预热或多层多道焊时,应及时去除焊件表面及焊道间的氧化层。

9.3.6 黄铜氧乙炔焊应符合下列规定：

1 宜采用微氧化焰和左焊法施焊。

2 施焊前应对坡口两侧 150mm 范围内进行均匀预热。当板厚为 5mm～15mm 时，预热温度应为 400℃～500℃；当板厚大于 15mm 时，预热温度应为 500℃～550℃。

3 焊前应将焊剂用无水酒精调成糊状涂敷在坡口或焊丝表面；也可在施焊前将焊丝加热后蘸上焊剂。

4 宜采用单层单道焊。当采用多层多道焊时，底层焊道应采用细焊丝，其他各层宜采用较粗焊丝。各层焊道表面熔渣应清除干净，接头应错开。

5 异种黄铜焊接时，火焰应偏向熔点较高的母材侧。

9.3.7 应采取防止焊接变形、降低焊接残余应力的措施。焊后可对焊缝和热影响区进行热态或冷态锤击。

## 9.3.8 黄铜焊后热处理应符合下列规定：

1 黄铜焊后应进行热处理,热处理前应对焊件采取防变形的措施。热处理加热范围以焊缝中心为基准,每侧不应小于焊缝宽度的3倍。

2 热处理温度应符合设计文件的规定。当设计无规定时，可按下列热处理温度进行：

1) 消除焊接应力热处理温度应为 $400^{\circ}C \sim 450^{\circ}C$ ;

2) 退火热处理温度应为 $500^{\circ}C \sim 600^{\circ}C$ 。

3 对热处理后进行返修的焊缝，返修后应重新进行热处理。

# 10 钛及钛合金的焊接

## 10.1 一般规定

10.1.1 本章适用于钛及钛合金(低合金钛,下同)设备和管道的焊接施工。

10.1.2 本章适用于钨极惰性气体保护电弧焊方法。

## 10.2 焊前准备

10.2.1 焊接材料的选用应符合下列规定：

1 焊缝金属的力学性能不应低于相应母材退火状态标准规定的下限值，焊接工艺性能应良好，焊缝的使用性能应符合国家现行有关标准和设计文件的规定。

2 焊丝的化学成分应与母材相当。

3 当对焊缝有较高塑性要求时,应采用纯度比母材高的焊丝。

4 不同牌号的钛材焊接时，应按耐蚀性能较好或强度级别较低的母材选择焊丝。

5 不得从所焊母材上裁条充当焊丝。

6 保护气体应选用氩气、氦气或氩和氦的混合气。

10.2.2 钨极直流氩弧焊时，钨极直径应按所使用的焊接电流大小进行选择，其端部应修磨成圆锥形（图 10.2.2）。在焊接过程中，钨极的端部应始终保持圆锥状。

![](images/e3a7184c802766b26111727a63ac1ef475be0c93792e7bf0fd74416851e7835a.jpg)  
图 10.2.2 钨极端部形状和尺寸

10.2.3 坡口形式和尺寸宜符合本规范附录 C 表 C.0.4 规定。

10.2.4 坡口加工应采用机械加工的方法。加工后的坡口表面应平整、光滑，不得有裂纹、分层、夹杂、毛刺、飞边和氧化色。坡口表面应呈银白色金属光泽。

10.2.5 焊件组对和施焊前，坡口及焊丝的清洗应符合下列规定：

1 可根据表面污染程度选用脱脂、机械清理或化学清洗法。

2 当进行机械清理时，应清除坡口及其两侧 20mm 范围内的内外表面及焊丝表面的油污，并应用奥氏体不锈钢细锉、丝刷、硬质合金铰刀等机械方法清除氧化膜、毛刺或表面缺陷。清理工具应专用，并应保持清洁。

经机械清理后的表面，焊接前应使用不含硫的丙酮或乙醇进行脱脂处理，不得使用三氯乙烯、四氯化碳等氯化物溶剂。不得将棉质纤维附于坡口表面。

3 当采用酸洗溶液清除焊接坡口表面的氧化膜时，酸洗后，应用清水冲洗并用丝布擦干；酸洗后的焊接坡口表面应呈现银白色。

4 焊丝应保持清洁、干燥，施焊前应切除端部已被氧化的部分。当焊丝表面出现氧化现象时，应进行化学清洗。

5 清理干净的焊丝和焊件应保持干燥并加以保护，焊前不得沾污，不得用手触摸焊接部位，否则应重新进行清理。

6 坡口及焊丝清理后应及时焊接。当清理后 4h 仍未焊接时，焊前应重新进行清理。

10.2.6 管道对接焊缝组对时，内壁错边量不应超过母材厚度的10%，且不应大于1mm。

10.2.7 设备对接焊缝的错边量应符合本规范第 8.2.7 条规定。

10.2.8 不等厚对接焊件组对时，薄件端面应位于厚件端面之内。当内壁错边量大于本规范第 10.2.6 条、第 10.2.7 条的规定或外壁错边量大于 3mm 时，应按本规范第 7.2.8 条的规定进行加工。

10.2.9 当采用钢质工装器具组对时，应采取防止铁离子对钛材

污染的措施。

10.2.10 定位焊缝应采用评定合格的焊接工艺，应由合格焊工施焊，焊缝长度宜为 $10\mathrm{mm}\sim 15\mathrm{mm}$ ，高度不应超过壁厚的2/3，定位焊间距应根据焊件尺寸和壁厚确定。定位焊缝不得有裂纹、气孔、夹渣及氧化变色等缺陷，当发现缺陷时应及时消除。

## 10.3 焊接工艺要求

10.3.1 钛及钛合金钨极惰性气体保护电弧焊应采用直流电源、正接法。

10.3.2 管道焊接位置宜采用水平转动平焊。

10.3.3 钛及钛合金的焊接不宜进行焊前预热。多层焊缝道间温度应低于 $100^{\circ}$ C 。必要时可采用铜垫板冷却。

10.3.4 在保证熔透及成形良好的条件下，应选用小线能量焊接。

10.3.5 焊接熔池及焊接接头的内外表面焊接区域,应采取下列保护措施:

1 应采用焊炬喷嘴保护熔池，喷出的氩气应保持稳定的层流状态。

2 应采用焊炬拖罩或全罩保护热态焊缝及其热影响区，焊炬拖罩的形式应根据焊件形状和尺寸确定。公称尺寸小于或等于50mm的管道，宜采用全罩保护。

3 应采用保护气体或铜垫板保护焊缝及近缝区的背面。当采用气体保护时，保护区域应提前充气，排净空气，并应保持微弱的正压和呈流动状态。

10.3.6 焊接时应采用高频引弧，焊炬应提前送气；熄弧时应采用电流衰减装置和气体延时保护装置。弧坑应填满，并应防止大气污染。

10.3.7 焊接过程中，焊丝的加热端应处于保护气体的保护之中；熄弧后焊丝不应立即暴露在大气中，应在焊缝脱离保护时同时取出；当焊丝被污染或氧化变色时，其污染或氧化变色的部分应予

切除。

10.3.8 一条焊缝应一次焊完，当中途停焊后重新焊接时，应重叠10mm～20mm。弧坑应填满，接弧处应熔合焊透。

10.3.9 焊接过程中电弧应保持稳定。当多层焊过程中产生的夹钨或超标氧化、裂纹等缺陷时，应按本规范第 10.2.5 条的要求清理干净后，再继续施焊。

10.3.10 焊接时不得采用对已污染的焊缝重新熔化焊接来改善焊缝外观的方法消除氧化色。

10.3.11 钛及钛合金不宜进行焊后热处理。当设计文件有热处理要求时，应在焊缝检验合格后进行。

10.3.12 焊接时应采用合理的焊接顺序、施焊方法或刚性固定，并应减少焊接变形和应力。

## 11 镍及镍合金的焊接

## 11.1 一般规定

11.1.1 本章适用于镍及镍合金现场设备和管道的焊接施工。

11.1.2 本章适用于焊条电弧焊、钨极惰性气体保护电弧焊、熔化极惰性气体保护电弧焊和埋弧焊方法。

## 11.2 焊前准备

11.2.1 镍及镍合金焊接材料的选用应符合下列规定：

1 焊缝金属的力学性能不应低于相应母材退火状态或固溶状态标准规定的下限值，焊接工艺性能应良好，焊缝的使用性能应符合国家现行有关标准和设计文件的规定。

2 同种镍材的焊接,应选用和母材合金系列相同的焊接材料。

3 异种镍材及镍材与奥氏体钢之间的焊接，应按耐蚀性能较好的母材以及线膨胀系数与母材相近的原则选用焊接材料。

4 镍及镍合金焊接材料宜按本规范附录 D 表 D.0.4-1 和表 D.0.4-2 选用。

5 惰性气体保护电弧焊时，保护气体应选用氩气、氦气或氩和氦的混合气。

11.2.2 坡口加工应符合下列规定：

1 坡口应选用大角度和小钝边的形式,坡口形式和尺寸宜符合本规范附录 C 表 C.0.5 的规定。

2 焊件切割及坡口加工宜采用机械方法，当采用等离子切割时，应清理其加工表面。

11.2.3 焊件组对和施焊前，应对坡口两侧各 20mm 范围内进行清理。油污可用蒸汽脱脂；对不溶于脱脂剂的油漆和其他杂物，可用氯甲烷、碱等清洗剂清洗；标记墨水可用甲醇清除；被压入焊件表面的杂物可用磨削、喷丸或10%盐酸溶液清洗。清理完后，应用水冲净，干燥后方能焊接。

11.2.4 管道对接焊缝组对时，内壁错边量不应大于0.5mm。

11.2.5 设备对接焊缝的错边量应符合本规范第 8.2.7 条规定。

11.2.6 不等厚对接焊件组对时，薄件端面应位于厚件端面之内。当内壁错边量大于本规范第11.2.4条和第11.2.5条的规定或外壁错边量大于3mm时，应按本规范第7.2.8条的规定进行加工。

11.2.7 定位焊缝应符合下列规定：

1 定位焊应采用经评定合格的焊接工艺，并应由合格焊工施焊。

2 采用钨极惰性气体保护电弧焊进行定位焊时，焊缝背面应进行充氩气或其他气体保护。

3 管道对接定位焊缝的长度宜为 $10 \, mm \sim 15 \, mm$ ，厚度不应超过壁厚的 2/3；设备定位焊缝尺寸应符合表 11.2.7 的规定。

表 11.2.7 设备定位焊缝尺寸 (mm)

<table><tr><td>焊件厚度T</td><td>焊缝厚度</td><td>焊缝长度</td><td>间距</td></tr><tr><td>≤20</td><td>≤0.70T,且不小于6</td><td>&gt;20</td><td rowspan="2">≤500</td></tr><tr><td>&gt;20</td><td>≥8</td><td>&gt;30</td></tr></table>

4 定位焊缝应焊透及熔合良好，并应无气孔、夹渣等缺陷。

5 定位焊缝应平滑过渡到母材，并应将焊缝两端磨削成斜坡。

6. 定位焊缝应均匀分布。正式焊接时，起焊点应在两定位焊缝之间。

## 11.3 焊接工艺要求

11.3.1 镍及镍合金管的底层焊道焊接时，宜采用钨极惰性气体保护电弧焊方法。当含铬或含钼的镍合金焊接接头要求有良好的耐晶间腐蚀性能时，应采用钨极惰性气体保护电弧焊、熔化极惰性气体保护电弧焊或焊条电弧焊方法。

11.3.2 焊接应采用小线能量、窄焊道和保持电弧电压的稳定，并应采用短弧不摆动或小摆动的操作方法。

11.3.3 焊缝多层焊时，宜采用多道焊。底层焊道完成后，应采用放大镜检查焊道表面。每一焊道完成后均应彻底清除焊道表面的熔渣，并应消除各种表面缺陷。各层焊道的接头应错开。

11.3.4 当焊件温度低于 $15^{\circ}C$ 时，应对焊缝两侧各 300mm 范围内加热至 $15^{\circ}C \sim 20^{\circ}C$ ，并应热透。对拘束度大的厚壁焊件，宜采取预热措施。道间温度应小于 $100^{\circ}C$ 。

11.3.5 当采用钨极惰性气体保护电弧焊方法焊接底层焊道时，焊缝背面应采取充氩气或其他气体保护措施。焊接过程中，焊丝的加热端应置于保护气体中。

11.3.6 焊件表面不得有电弧擦伤，并不得在焊件表面引弧和熄弧。当焊接熄弧时应填满弧坑，并应磨去弧坑缺陷。

11.3.7 当焊接小直径管子时，宜采取在焊缝两侧加装冷却铜块或用湿布擦拭焊缝两侧等冷却措施。

11.3.8 双面焊时，背面清根应采用机械方法。

11.3.9 焊接完毕后，应及时将焊缝表面的熔渣及表面飞溅物清理干净。

11.3.10 镍及镍合金不宜进行焊后热处理。当设计文件要求进行焊后热处理时，应在焊缝检验合格后进行。

# 12 锆及锆合金的焊接

## 12.1 一般规定

12.1.1 本章适用于锆及锆合金管道的焊接施工。

12.1.2 本章适用于钨极惰性气体保护电弧焊方法。

## 12.2 焊前准备

12.2.1 焊接材料的选用应符合下列要求：

1 焊缝金属的力学性能不应小于相应母材退火状态标准规定的下限值，焊接工艺性能应良好，焊缝的使用性能应符合国家现行有关标准和设计文件的规定。

2 选用的焊丝其化学成分应与母材相同。常用锆及锆合金的焊丝可按本规范附录 D 表 D.0.5 选用。

3 保护气体应选用氩气、氦气或氩和氦的混合气。

12.2.2 焊件坡口制备应符合下列规定：

1 管子和管件的坡口形式和尺寸宜符合本规范附录 C 表 C.0.6 的规定。

2 焊件切割及坡口加工应采用机械方法，加工速度应适当，应防止过热氧化。当采用等离子切割管子时，应采取防止管子内外表面被污染的措施，并应采用机械方法去除污染层。

3 对坡口及其边缘 20mm 范围内的金属表面应进行机械清理，并应使其露出金属光泽。

4 坡口表面及两侧 20mm 范围内外表面及焊丝表面应采用无水酒精或丙酮等溶剂清除油脂、水分、灰尘等杂物，不得采用含氯的溶剂清洗焊件。

5 清理好的焊件应立即施焊。当清理超过 4h 未焊时，且无

有效的保护措施，则焊接前应重新清理。

12.2.3 管道对接焊缝组对时，内壁错边量不应大于母材厚度的10%，且不应大于1mm。

12.2.4 不等厚对接焊件组对时，薄件端面应位于厚件端面之内。当内壁错边量大于本规范第12.2.3条规定或外壁错边量大于3mm时，应按本规范第7.2.8条的规定进行加工。

## 12.2.5 定位焊缝应符合下列规定：

1 定位焊缝的焊接工艺应与正式焊接相同，并应由合格焊工施焊。

2 定位焊缝应均匀分布,焊缝高度不得超过管壁厚的 2/3。

3 定位焊缝不得有裂纹、气孔或不允许存在的氧化变色等缺陷。

## 12.3 焊接工艺要求

12.3.1 锆及锆合金焊接应采用直流电源、正接法。焊接位置宜采用转动平焊。
