Repository: bjy1984/AIcheck

File: rules/results/GBT+19285-2026埋地钢质管道腐蚀防护工程检验.pdf.md (part 1 of 3)
---
source: "/Volumes/7up/github/knowledgetools/rules/standards/GBT+19285-2026埋地钢质管道腐蚀防护工程检验.pdf"
relative_path: "GBT+19285-2026埋地钢质管道腐蚀防护工程检验.pdf"
artifacts_count: "149"
artifact_files: ["2ab9c3d2-19c9-47a4-957f-84f48b918298_content_list.json", "2ab9c3d2-19c9-47a4-957f-84f48b918298_content_list_v2.json", "2ab9c3d2-19c9-47a4-957f-84f48b918298_model.json", "2ab9c3d2-19c9-47a4-957f-84f48b918298_origin.pdf", "full.md", "images/0296dcd00d950f2d3d6cfc10543a9fb47b21ad4b1181730029b70a4bc7d1f321.jpg", "images/02eddeb4aa12db90e544954fe98814a0a191f3f8332cf9ad2ade44fe275d2459.jpg", "images/071d3b770428b7dcacaa230b1b3d86dd864528ec7b5569127fd24fdc8b7242d3.jpg", "images/075ede82ae7abee934a2bed84f2d5c4be58cfdf8546f124be89e4e883cc1f311.jpg", "images/082d5c574edac5152d082ec81196b2a4f5b1a350f05883d678ae4b6974ea2b4b.jpg", "images/0932083a441a5b43c3b6fc078ee9f06d1b7d3dcefabfefe88f758171ff4e5234.jpg", "images/0987a37a25628309280d707a60ff18538464ec7d0c634c0ab5fc8db93d5be096.jpg", "images/0bc3b6a641582883a173436e4627747cd01e300e72660666be3d81462d1442cc.jpg", "images/0ce4b533a9efde4623a6a9daf17b05a0d65f21cb2d3c64b14b9fe78cad831ee5.jpg", "images/0da8125823d90677143b40d58afda536ab33fdbb89b09f5e4b780e1b2407bf05.jpg", "images/106bf40a357a575c7dc3dfb254c4d799c717b31393552d055c60914ef0738044.jpg", "images/111ac51723742afecca0b4a8824908ae100715fe7c8433571b4c714f24ad3bbe.jpg", "images/1244942a9bd7b661defff2be0f59df9071b36f3ce7705757443d995ec7bd5108.jpg", "images/12710ccba0783caee4917a09eb9c78d4978a9500df98ca086d9a67ed8840c8f3.jpg", "images/1648b9d0eb6ffa34661602ed28ec452aa743fd3be8004f89541546adab725db2.jpg", "images/17ffa1390f665ff92a980e6ac467cc2ba6a83a9dbaec3a4064db8bdd848f34d7.jpg", "images/19931f8958f1814e42fe816d9bb36a0c42b98046c46074bc7841caf02b9b90ff.jpg", "images/1af7c88eae4244419a7f2172a58ce137ade1708fd590d4b6e7d4c9e5d465afad.jpg", "images/1c20c2d8080c3b670054b59c30e233c65f0c1c08bfeaf08d5021272f36a19cbb.jpg", "images/1c853a7977775315b9ed6441141cf4cf9a06eeec6cb125f267e17984aff744fe.jpg", "images/1d649091fcd4484f9598316da5490d002a80dd587e8e99b9562943cfdf34148f.jpg", "images/20f2645f45a6d9c9339c41649037dad5e4d86370204cdfa99aaf96fef0088e58.jpg", "images/21c6a091983bd0e959126ade33c4675311098ea16a15f54986bf75aa27b04d1f.jpg", "images/264c2d3e5f49941b9fc77017e10c24629c449ab2e5fb9872455fb54da58a16d3.jpg", "images/26a47de099c673b0f6daf9a803d1a03645a59af1f39491e7ef6c6c3118107a04.jpg", "images/27ea07080cb04559a7575935717149ffdd9e164c91ad108871560f5d07f978ad.jpg", "images/2935b04da37408774a488a686c1a706922ea7a67e9417cc09f60b83117fd68a4.jpg", "images/2ad03fcdd827b0a48f5fe29c7644435e8363647b6ec3f0b9dddde09b7c874add.jpg", "images/2bd2088f7eb696ab04a42bf2a06e0ea89e9fc6d19e0a87f6cbbd74c7aed1f487.jpg", "images/2d4297f6e878afe94af3541c1243ecd053f9b2e76d34d47dd5f09cd5d4cb192a.jpg", "images/2eb9de64fc7aff131e817101b8e1adb633d5574b62235192ecdb06d7b2402223.jpg", "images/33f93bbbf9ffc92898dba0907f11c8b98b2874956413bf30219ab548473ff8d9.jpg", "images/349c3ae720106b833f03667535f8df81d6df67cdb3cf2b860657bf4dca342ddd.jpg", "images/34b1077a6ba55d3aae8132d7635e01e65c54448992d2b96e22e2bdafef1140f7.jpg", "images/3c438eb92519b1924a4c0a4c7d4e7e9179744fae97dd6b57fb598a72152507e2.jpg", "images/3d356995a8fd35e81aa8f780b1bc38e9bc9f1a6868ccd42223e415dc95bade87.jpg", "images/3ec5e1ca46d58e5af81967ad04ca3022ede1f5b600a0c9a095118073468ed433.jpg", "images/3f2736709ce5fbef6d48cee29e4085ffa3b6ce9be9066cd92718a2bba2727fb0.jpg", "images/3f6fdc2b368434801cb7e0e9ef8aac606e03614fdffd85cf0507cfd95374274b.jpg", "images/402873c92b20b956b20fe7b27c42aee898495648d1c0b32d707f03962112086e.jpg", "images/409522bb86ec0c068348d7a35da090005ebb56fbeb974e09fff15aeda6a792b8.jpg", "images/4240fce2848eabd8daf65d4953ace485354fe0bdb331f4746706b69619f1e20a.jpg", "images/449bf7035d7f11a659e2bceb490f123dd629dc369df9c142acb6fad49f0348af.jpg", "images/45b4f89f0e27acbfe7b27423d13f457601c6cb8cbf4c12bfa354291e661e0d01.jpg", "images/4797daecd7d35d3071fa24de56416e40108622f5078ce2fb85fa8a387a1e7350.jpg", "images/4d4d9e9f59b3000fbec9185a71a8d356688fd764d98180b5d1d9d2aba3bdd8fb.jpg", "images/4e22b72157328e9ddfa2739fa44713305f1c7bf10634ad9a72d036397900f856.jpg", "images/4f4c7329072a0c266bb4533ddf4373a0f1b9ffcbb6227c13f37969a2aca4cfbf.jpg", "images/50ede6bd8d7b0e553814fd57137074f1952f5e1d64b94e0d3dd986a444e5b7c0.jpg", "images/535caf188de4308720efcdc7a94bb67132e362c60e44175a390e9d37648d7f57.jpg", "images/55509f5188825f5bd021bc65fa79b1b2c3598c0db750056a84a4fb5b99608c9d.jpg", "images/564b3a252b624610e6bc066c9a34e11e3d829c389ba5fd916bb66cace799bf5c.jpg", "images/565428e1350a5e6e7dec6955e1f1a6737a4891402442ca8e01dc24ab2ec8cd52.jpg", "images/565cd624cb5cc87c28f69256366119763c2436e8ad989d83560d19646ccd45f9.jpg", "images/58bb7daf6bc3361b9f64390f253ad23f38d2f7b606ae9cb9115666f61723eb8b.jpg", "images/5a8364d6efc4611a85a5210338b31bd7dfc1097a5bb75bd02f6542c692fc1cd2.jpg", "images/5c231ed7c969ef9d3beeac13a351e0ba2e62b98d009b27de3e82d5271f88ac1c.jpg", "images/6184c889ab8e96f73a2c3cbca7248df12091289c30ee2faaca5d36807f4e73a5.jpg", "images/6bc140f18fbed5cfab0d2743101d5fe3024a14c663d6211ebb25c0f4cec06ebc.jpg", "images/6cb0d1b6f280eb0cadd9efa9c4e6de94f3f37d4dae9fe530066248d7186d3208.jpg", "images/6db1badd15c88747cad533a97a4e46ca73e937208911777ea0cceb1da9629e82.jpg", "images/6ecee32500b3888d2be9cf792f3d71f7d6094fec10eb453ba962dc61ece1849c.jpg", "images/6fd859a19c41274874302ceac09089069b2fc39f9f71c505d64836b572b9a01c.jpg", "images/70d7165190ac4bc9493ec225179ca72e53ac1755f46da6161fdbecafd98829e6.jpg", "images/711480ebfe9e2f67639262e22cfcbd6583a98c17b477bef5cad4a58832b64dad.jpg", "images/74b5530a0f7f6ddf10d6d0a45642c07a47d0127fed16f6f4971b28412cbff986.jpg", "images/7677f9bfc28a93799c2d445e91ce545db886308f4af1467dd995bd1d432a8dc6.jpg", "images/7bd24bf14ca6a6d3e63e330c04281bd372a761d3b0851f5a4561cb44cb28e678.jpg", "images/7c2038afd91b92eca22c1ac72b109d236ce1c6beeb6d8c71bda4a19033eaa32f.jpg", "images/7c204c8b918d689a1a21fd667cfe8565267e6d6c6f35f8f667b2c7c6d78b4603.jpg", "images/7c3cb1ffbe81e53f28ffefbe5e5281f09507c8df009d79fe50c345bda0d42a9b.jpg", "images/7c438fbd579ff1f8364fb0f1d579f4cdc8f984652f764498333fe97f8317618c.jpg", "images/7dc2b173ff2d9fa8eeffde255f0faac17476050c389a1576ca02a315d4f7a9e8.jpg", "images/7f1c1a4386b1d0d99d5cb571136b9bdd4916d5f7f53a4171ef89e13126fed888.jpg", "images/801b1a2f82eb22d93195bf65b6b17e8f81a645dd4f3f42a977de78e011953a2e.jpg", "images/80752d322a02abdb082915695311f560f9ffa3d4b9ae81bb36b6e04fb0c7e11d.jpg", "images/8193c4ceb46b73ddcb858f60d0aaa2b8271d0c9ef9e21f1e686e197db23d2cb9.jpg", "images/824233b4d594d466c4bfa55a5da25d413ae08f03e11ec7293d5fcd96e67827be.jpg", "images/82dbef0974c3a02d8a853b187061db29f60cce4c33b1098a7539072e8be32717.jpg", "images/84e7cd37ff23de35f897c636c0f077ca6f444188fb05bce5ebde86fb74435b1a.jpg", "images/86cb3b43439624cadcd7e9688fc1d682bb460ff61a952ae6cf4401a9c1c3c461.jpg", "images/87c7efc90877421827405f3591a4a3b82f4e522c619e4f3288febdfc6379a4c3.jpg", "images/87ed3bcbe1a4bd60b926a60172e5166d861ccc1e836523df0ec6d812aa729bc5.jpg", "images/896b2687c3b348f5c1b3f5d57fb27a52e0c097f62ad8a7899144c6eee39c5f25.jpg", "images/8e416a19b983aece4a035979da854edcf1a20f032a2886861111b7dcf1378d16.jpg", "images/908a33d67cadaca6ed574722c74177ad772e77b56e9b96f59fa753fce715c488.jpg", "images/96d51829e12166f2fcccbcaa7665d9d8d44272c27bcf5c9cb231e412301bec8e.jpg", "images/97258b73a28a1149ac3c11d2075b0ffdb8ccc4ada873667444b9d15376624caa.jpg", "images/977a706c793363ef6125cab178a3d07ba9e4618a518de3d02e7bd92ae52ce029.jpg", "images/9bccf020d84826646640d0c3e20664029be1bfc897b4a98ac62396a6640eed18.jpg", "images/9bf0c421813bfa2ada94fad0ada93dadc653d5811c1c6efc838418249dba6d27.jpg", "images/9c3379f0be593697dff280eb5e0e24b40d18f37e23fb7f03ca5f9a61ce1588bc.jpg", "images/9db69ff589d9e545f4ab6da1307faca93d922c7f45577a8380a25a0e3c6421ae.jpg", "images/9fb151e4d9fc03b7de9a28c4d94ee3d9ce93722e9347d9a572e29dcabe9a2ffb.jpg", "images/9fdb0f3167bd6e19c53cbcc929fe9fcca3eeb822e10f499798c151778065c38f.jpg", "images/a0ea15330570e7281bd91d154cfd5abea513b01eee9188d88b69b5c0fd96a545.jpg", "images/a2fb0d03718bfb29f73b0a4141159b5e054ecfd91d1decd5b2af728cbcc2f779.jpg", "images/a3246bbd45f9d450cc45d8adaf228e0e0f17d58fa7a5d6c391c5da955471bd57.jpg", "images/a377953fa3d4bbcc9103e672660b53758f43fe997f84e85de3e96b4ef10161ea.jpg", "images/a499eb7737adb51822c846186dd778ed2b2d2d875e8c54cebfddf9910eee53f1.jpg", "images/a614c5199862d8cb65ee6b1d5e4821978ba39ef3a47fe8e8dc4729674f3634ab.jpg", "images/a8e71bb3099a027f9b1b33399de3e8f56d4ef147b6c1da26a9e004bc63ee859b.jpg", "images/a9e3b5bc438b229d7649661d9c864da6e85293ed95d01ec3880fc8c36809dfeb.jpg", "images/b16dfb48355620f7a7c160f578a37d2265bc637aa7352e4c000d4254943c28cc.jpg", "images/b4260090ca770fd1e70be69de44d4a8c83e0ea4b61ca4769828e023b81767a5b.jpg", "images/b4e2169e32bc2b2e0f5b72f6e59add10b18ac866992849bea19d026438c88071.jpg", "images/b7025d6be607e432a6ec74b9a2fa63fcd831e20e5b7dec139e0807a530bda62a.jpg", "images/b77f235c71dbdf78c8f2e4bd03a874b99a94e208f8ecbcf0b3410e5695efa222.jpg", "images/bd31abeb49a8b4634407522c747e861dd72efe03f6a7347cc6c2e1a247e6943d.jpg", "images/bdfba01de5bc4b4b403d2985d5e76862f4b3287f8bc52999cb3ff5dbdc528d50.jpg", "images/c08d5ed0abfd344013cec0da563454918e56e79e851c40794063c06c31aa7bea.jpg", "images/c4c809d094132d1ccf027c325eb5c281517e409637de9da3d365541fdc718f2c.jpg", "images/c78fd81ad3ec9e5926a3b46e66637e260f423e4147feddafbe8fe6fe5fd0e27f.jpg", "images/c85a62085bde6b8678a9ce7e1c1b6b13353872daf061c5164abbd7efa5495361.jpg", "images/cc8ca7798f2bdec4ff43bc242db27d628d093877edc6069f8fdec71e2450c9ac.jpg", "images/cdc0467035fdfec46e3cb9806c7ad534a9f17b26c0d1c2fe8f6710af36aab925.jpg", "images/cf434139e0fa222101ce26c6123e3e59e3818bf4326a3fb33a718d6d2b440834.jpg", "images/d182aeeb0005473367c9e29978621ee30931aa9df2c52c417f958375b6fc0434.jpg", "images/d54ccc3a9a7a2717186d205f8d7fbe57d6d6507faea0e258f0b083c91b244f34.jpg", "images/d5ecbf5745d68401cb7a62e28675ca751ff2dd5eaf8de69dfeb362bddf1ee033.jpg", "images/d7eac0c185a6fc4253132dfeaebe4b35b56773f1968190930e872f429aa30715.jpg", "images/da8c17d9b7164e584b0ad4e15e65d4c269c8a9be8b9b82d86bb49c9202e06a21.jpg", "images/dfb859de9690fbd0ef7ae85719d6b48e902c1cb276ca90d7205c4987cddd9663.jpg", "images/dfd449b8f04c4382f6e8a7cb76d3cca83f25ede1d1d35bf084592f2c8e62e5c7.jpg", "images/e027806f4636c522e6c2a6e78359d06431483526763397880e65ab03bfbe8a44.jpg", "images/e0dcffe3424b49043d40e0acaff8eea1d93f20ab02eb5b212bc8e0181926a2b9.jpg", "images/e3421041fea3f551a2d1cc2bf556efb16df0ded32a82bf232bd6fa71271359da.jpg", "images/e3ce6d9b300adbb7304dc97a64f1b2d7d202d33462d5126d25e267ec29bb355c.jpg", "images/e69e762c9b93574dfd5e620cd4a89df4a3a9b81b7d3aa4f3938257ba6abb43f9.jpg", "images/e707bcc0476ac590a8532ff153ab7dbdf6fa96561fcefc20d6a5928b7a30ae4c.jpg", "images/e8e261b63a1fafa54b57487ab71071b96345c3a63e0fc52007bdeb5a1c5ecd59.jpg", "images/e9cb1dae8efd29bc3021e787317cc8384d80eb1a718f7d306b0a42811abcd079.jpg", "images/ead7be8f49a6b5ee4f59d4c2e1c09abaf87b0988674805375658204c068c8f7f.jpg", "images/eb079935f40804e483e6ffe9bd5870b4e277e3ea48c1bbdd66ccd28d6788a999.jpg", "images/ee4013e9b36ee1d52409a8950fa089a2b4af2a47a486510070fbc3af33b2da5b.jpg", "images/f070aa8d655a5e6ba652fac6ab6142913198bc6b1699e35c2a34cbd43bc4c6dd.jpg", "images/f2e056dcf8612de9168533abc9c6d6960c05fdeafd0e5b0653cd201758b83c16.jpg", "images/f6c32d1e046f5754d942b0e6c6425dbfdee8da17dfcf8d46fa5d0ea44c36194a.jpg", "images/f8a13f1037c692c274e052ac7a1d5bb6ef119919fdf7d4ceb640a95328ca257f.jpg", "images/fa50b181747b3c707b81364138bc383406cc3f2cd6edb17037059819026bbfd6.jpg", "images/fab4e8a38d3f02d96c15e83463722475f3e85de46277af1a88f4b63bd700de9a.jpg", "images/fb070709a3db4a303e0736b5da247a3b15eb3e1fcc2feacd8f1d10222caa7fe0.jpg", "images/fc5cc0ac1b55fc4630876d8a0b2909c95b49a92d98c5d99c814e3d9343979fd2.jpg", "layout.json"]
status: "success"
error: ""
---

# OCR 提取结果

# 中华人民共和国国家标准

GB/T 19285—2026

代替 GB/T 19285—2014

# 埋地钢质管道腐蚀防护工程检验

# Inspection of corrosion protection for buried steel pipelines

2026-01-28 发布

2026-05-01 实施

国家市场监督管理总局发布
国家标准化管理委员会

## 目次

前言 …… III
1 范围 …… 1
2 规范性引用文件 …… 1
3 术语、定义和缩略语 …… 1
4 基本规定 …… 3
5 建设期检验 …… 3
6 运行检查 …… 11
7 定期检验 …… 13
附录 A(规范性) 土壤腐蚀性检测方法 …… 22
附录 B(规范性) 腐蚀速率测试方法 …… 29
附录 C(规范性) 杂散电流干扰测试方法 …… 31
附录 D(规范性) 外防腐层物理性能测试方法 …… 34
附录 E(规范性) 防腐层破损点不开挖检测方法 …… 40
附录 F(规范性) 外防腐层整体状况检测方法 …… 45
附录 G(规范性) 绝缘法兰(接头)绝缘性能测试方法 …… 49
附录 H(规范性) 接地电阻测试方法 …… 55
附录 I(规范性) 阴极保护有效性测试方法 …… 57
附录 J(规范性) 牺牲阳极参数测试方法 …… 61
附录 K(规范性) 埋地钢质管道腐蚀防护系统质量等级评价方法 …… 65
附录 L(资料性) 埋地钢质管道腐蚀防护系统质量等级评价算例 …… 71

## 前言

本文件按照 GB/T 1.1—2020《标准化工作导则 第1部分:标准化文件的结构和起草规则》的规定起草。

本文件代替 GB/T 19285—2014《埋地钢质管道腐蚀防护工程检验》，与 GB/T 19285—2014 相比，除结构调整和编辑性改动外，主要技术变化如下：

a) 更改了范围,更改为针对“陆上埋地钢质管道外腐蚀防护”,适用于“建设期检验、运行检查与定期检验”(见第1章,2014年版的第1章);

b) 删除了术语“电极电位”“腐蚀电位”“外防腐层”“阴极保护”“牺牲阳极”“强制电流”“填包料”“辅助阳极”“测试桩”“极化电位”“最大保护电位”“最小保护电位”“漏点”“破损点”“土壤表面电位梯度”“直流干扰排流保护”“交流干扰防护”“管道交流干扰电压”“交流电流密度”及其定义（见2014年版的3.13、3.1.4、3.1.7～3.1.11、3.1.13、3.1.14、3.1.17～3.1.19、3.1.24、3.1.25、3.1.33～3.1.35、3.1.37、3.1.38），更改了术语“牺牲阳极闭路电位(工作电位)”“牺牲阳极开路电位”的名称（见3.1.13、3.1.14，2014年版的3.1.20、3.1.21），更改了术语“检查片”“交流电流衰减法”的英文对应词（见3.1.6、3.1.7、2014年版的3.1.15、3.1.26），更改了术语“断电电位”“腐蚀活性区域”“管地电位”“交流电位梯度法”“交流干扰”“通电电位”“土壤电阻率”“氧化还原电位”“杂散电流”“直流电位梯度法”“直流干扰”“自然腐蚀电位”“IR降”及其定义（见3.1.3～3.1.5、3.1.8、3.1.9、3.1.11、3.1.12、3.1.15～3.1.20，2014年版的3.1.1、3.1.2、3.1.5、3.1.6、3.1.16、3.1.22、3.1.23、3.1.28～3.1.32、3.1.36），增加了术语“层次分析法”及其定义（见3.1.2）；

c) 删除了缩略语“3LPE”(见 3.2,2014 年版的 3.2);

d) 增加了基本规定,包括埋地钢质管道腐蚀防护系统检验的不同阶段要求、管段划分方法、需要开展检验的情形以及数据对齐、联络机制、健康安全环保、设备仪器工具等相关内容(见第4章);

e) 更改了建设期外防腐层检验、阴极保护系统检验等内容(见第5章,2014年版的第5章和第6章);

f) 增加了对管道补口防腐层、保温层的设计、穿越管段的防腐层和防护层的设计规定（见5.2.2）；

g) 更改了阴极保护有效性评价指标(见 5.4.4,2014 年版的 6.1);

h) 更改了杂散电流干扰测试方法与评价指标(见 5.5 和 7.2.2, 2014 年版的 4.3);

i) 更改了排流效果评价指标(见 6.5,2014 年版的 7.3.4);

j) 更改了绝缘性能评价指标(见7.5,2014年版的6.4.7和附录F);

k）增加了管道本体的检测方法和检测内容(见7.8.2)；

1) 删除了近参比法,更改优化了 pH、含水量、含盐量、 $Cl^{-}$ 含量测试方法和质地判别方法中的部分操作步骤(见附录 A,2014 年版的附录 A);

m）增加了腐蚀速率测试方法(见附录 B);

n）删除了直流干扰管地电位、管道交流干扰电压、感应电流等测试方法(见2014年版的附录B);

o) 增加了试片的制备要求(见 C.2.2.3);

p) 更改了绝缘法兰(接头)绝缘性能测试方法,并增加了防电涌保护器检测方法(见附录 G,2014 年版的附录 F);

q）增加了避雷器直流 1 mA 电压的数值要求(见 G.6.3.1);

r) 删除了管内电流测试方法(见 2014 年版的附录 G);

s) 更改了阴极保护有效性测试方法(见附录 I,2014 年版的附录 J);

t) 更改了腐蚀防护系统质量等级评价中的层次分析法及其算例，并删除了专家打分法及其算例（见附录 K 和附录 L，2014 年版的附录 L 和附录 N）。

请注意本文件的某些内容可能涉及专利。本文件的发布机构不承担识别专利的责任。

本文件由全国锅炉压力容器标准化技术委员会(SAC/TC 262)提出并归口。

本文件起草单位:中国特种设备检测研究院、国家石油天然气管网集团有限公司、上海市特种设备监督检验技术研究院有限公司、广东省特种设备检测研究院(广东省特种设备事故调查中心)、国家管网集团西南管道有限责任公司、国家石油天然气管网集团有限公司科学技术研究总院分公司、福建省锅炉压力容器检验研究院、国家石油天然气管网集团有限公司西气东输分公司、中国石化上海石油化工股份有限公司、北京工业大学、北京科技大学、山东省特种设备检验研究院集团有限公司、中国石油天然气股份有限公司长庆油田分公司、绍兴天然气投资有限公司、中国石油工程建设有限公司西南分公司、港华投资有限公司、国家石油天然气管网集团有限公司华中分公司、中国石油化工股份有限公司西南油气分公司、中国石油大学(北京)、广东大鹏液化天然气有限公司、深圳市燃气集团股份有限公司、中国石油化工股份有限公司镇海炼化分公司、上海天然气管网有限公司、中国石油天然气股份有限公司西南油气田分公司输气管理处、江苏省特种设备安全监督检验研究院、中国石油天然气股份有限公司塔里木油田分公司、温州市特种设备检测科学研究院(温州市特种设备应急处置中心)、国家石油天然气管网集团有限公司华南分公司、中国市政工程华北设计研究总院有限公司、安徽省特种设备检测院、国家石油天然气管网集团有限公司甘肃分公司、中国石油天然气股份有限公司新疆油田油气储运分公司、遵义市特种设备检验所、杭州市特种设备检验科学研究院(杭州市特种设备应急处置中心)、中国石油天然气股份有限公司西南油气田分公司安全环保与技术监督研究院、中国科学院宁波材料技术与工程研究所、浙江科鑫重工有限公司。

本文件主要起草人:何仁洋、孙明、胡颖、刘长征、崔伟、胡亚博、左延田、郭艳伟、冉文燊、杨大慎、张强、陈仲波、黄辉、贾建伟、王志方、刘祥春、王新华、吴明畅、刘智勇、李以善、李莲明、张翌昱、张平、席丹、李菲、肖茂、王金江、刘新凌、单克、陆登、李德明、李长春、陈敬东、陈潇、邓帮辉、缪海波、司荣、谢成、柴飞、郑益飞、张震、丁融、邓丽媛、倪曦、黄泽、舒洁、陆卫中、吴欣航。

本文件于 2003 年首次发布,2014 年第一次修订,本次为第二次修订。

# 埋地钢质管道腐蚀防护工程检验

## 1 范围

本文件规定了陆上埋地钢质管道外腐蚀防护工程质量和腐蚀防护效果检验的基本要求。

本文件适用于陆上埋地钢质管道外腐蚀防护工程的建设期检验、运行检查与定期检验。

## 2 规范性引用文件

下列文件中的内容通过文中的规范性引用而构成本文件必不可少的条款。其中，注日期的引用文件，仅该日期对应的版本适用于本文件；不注日期的引用文件，其最新版本（包括所有的修改单）适用于本文件。

GB/T 11032 交流无间隙金属氧化物避雷器

GB/T 21447 钢质管道外腐蚀控制规范

GB/T 30582 基于风险的埋地钢质管道外损伤检验与评价

GB 50423 油气输送管道穿越工程设计规范

GB/T 50538 埋地钢质管道防腐保温层技术标准

GB/T 51241 管道外防腐补口技术规范

SY/T 0029 埋地钢质检查片应用技术规范

## 3 术语、定义和缩略语

## 3.1 术语和定义

下列术语和定义适用于本文件。

## 3.1.1

## 参比电极 reference electrode

在湿润的土壤中,具有稳定可再现电位的电极,在测试其他电极电位值时用以作为参照。

## 3.1.2

## 层次分析法 analytic hierarchy process

系统分析和决策方法,通过将复杂问题分解为多个层次和因素,确定各因素的相对重要性,通过构建层次结构模型,为决策提供科学依据,适用于多目标、多准则的复杂决策问题。

## 3.1.3

断电电位 off potential

为测试无 IR 降管地电位，在回路电流中断短时间延迟后瞬间测得的管道对电解质(土壤)的电位。

3.1.4

腐蚀活性区域 corrosion activity

管道上外腐蚀易发、多发和持续发生的位置。

## 3.1.5

## 管地电位 potential of pipeline to soil

管道与其相邻电解质(土壤)的电位差。

## 3.1.6

## 检查片 coupon

由与被调查管道相同或类似材质制备，模拟埋地管道外防腐层破损点的钢质试片总称。

注：用于腐蚀速率、阴极保护参数、交/直流干扰参数等的测试。包括阴极保护试片、自然腐蚀试片、交/直流干扰试片、失重试片等。

## 3.1.7

## 交流电流衰减法 alternating current attenuation survey; ACAS

应用电磁感应原理,采用专用仪器在地表测试埋地钢质管道管内信号电流产生的电磁信号,通过信号电流衰减率来评价管道防腐层总体情况的地表测试方法。

## 3.1.8

## 交流电位梯度法 alternating current voltage gradient;ACVG

通过测试由外防腐层破损点泄漏的交流电流所产生的土壤中交流电压梯度变化,来确定防腐层破损点位置的地表测试方法。

## 3.1.9

## 交流干扰 AC interference

由交流杂散电流在管道上耦合产生交流电压和电流的现象。

注：交流杂散电流干扰源包括交流输电系统、交流牵引系统或其他交流电气系统等。

## 3.1.10

## 密间隔电位法 close interval potential survey; CIPS

沿着管道地面，以密间隔 $(1\ m\sim3\ m)$ 移动参比电极测试管地电位沿管道分布的方法。

## 3.1.11

## 通电电位 on potential

阴极保护系统持续运行时测试的管道对电解质(土壤)的电位。

## 3.1.12

## 土壤电阻率 soil resistivity

沿测定方向的单位截面积和长度下土壤所具有的电阻值。

注：土壤电阻率是表征土壤导电性能的指标，单位是 $\Omega \cdot m$ 。

## 3.1.13

## 牺牲阳极闭路电位(工作电位) working potential of sacrificial anodes

有保护电流输出时牺牲阳极接入点管地电位。

## 3.1.14

## 牺牲阳极开路电位 open potential of sacrificial anodes

无电流流过时牺牲阳极相对于参比电极的电位。

## 3.1.15

## 氧化还原电位 redox potential

惰性电极置于含有氧化剂或还原剂的湿润土壤中，在氧化态与还原态之间建立平衡时的电位。

## 3.1.16

## 杂散电流 stray current

在非预期回路中流动的电流。

注：杂散电流包括直流杂散电流和交流杂散电流。

## 3.1.17

## 直流电位梯度法 direct current voltage gradient; DCVG

通过测试由外防腐层破损点泄漏的直流电流所产生的土壤中直流电压梯度变化,来确定防腐层破损点位置、严重程度以及表征腐蚀活性的地表测试方法。

## 3.1.18

## 直流干扰 DC interference

因直流杂散电流导致的管道电位/电流扰动。

注：直流干扰包括稳态和动态直流干扰，直流干扰源有直流牵引系统、高压直流接地极、直流电解装置、电焊机、其他构筑物阴极保护系统、其他直流用电设施等。

## 3.1.19

## 自然腐蚀电位 free corrosion potential

无外部净电流从管道表面流入或流出时的腐蚀电位。

## 3.1.20

## IR 降 IR drop

由于电流的流动在参比电极与金属管道之间电解质内产生的电压降,根据欧姆定律,IR降为阴极保护回路中所有电流与回路电阻的乘积。

## 3.2 缩略语

下列缩略语适用于本文件。

CSE 铜/饱和硫酸铜电极

SCE 饱和甘汞电极

SRB 硫酸盐还原菌

SHE 标准氢电极

vs 相对于

## 4 基本规定

4.1 埋地钢质管道腐蚀防护系统检验分为建设期检验、运行检查和定期检验。压力管道腐蚀防护系统的定期检验除满足本文件的相关要求外，还应符合国家特种设备相关法律法规、安全技术规范和有关标准的要求。

4.2 腐蚀防护系统检验前应按照管道材质、防腐层类型、地形地貌、土壤环境等因素进行管段划分，针对不同管段开展检测与评价。

4.3 除满足 4.1 的相关要求之外, 当存在以下情况之一时, 应对相关管段腐蚀防护系统进行检验:

a）多次出现外腐蚀泄漏；

b) 管道沿线存在新增的杂散电流干扰源；

c) 无法实现有效阴极保护。

4.4 管道使用单位宜根据管道实际情况，开展检测数据对齐与分析。数据对齐可基于阀门、短节、环焊缝、地面标识等易于识别的特征点，将竣工资料、多轮次检测数据与管道的里程或者坐标对应。如果管道实施了内检测，宜将腐蚀防护系统检测数据与内检测数据对齐，分析缺陷的成因，识别腐蚀活性点。

4.5 管道使用单位应与沿线相关方建立联络机制，协调杂散电流干扰的防护措施。对管道造成杂散电流干扰的干扰源方，应根据国家相关法规和标准为杂散电流干扰的检测和防护提供支持。

4.6 检验过程中应遵守管道使用单位和检验机构关于健康、安全、环保的相关要求。

4.7 检验过程所使用的设备、仪器和测试工具应在有效的检定或者校准期内。

## 5 建设期检验

## 5.1 一般规定

建设期检验包括管道设计文件审查，以及施工和安装过程中的外防腐层检验、阴极保护系统检验和

杂散电流干扰测试评价,建设期检验的关键要素及流程见图1。

![](images/0932083a441a5b43c3b6fc078ee9f06d1b7d3dcefabfefe88f758171ff4e5234.jpg)  
图 1 建设期检验流程图

## 5.2 设计文件审查

## 5.2.1 设计依据

埋地钢质管道的腐蚀防护系统应综合管道预期服役年限、土壤腐蚀性、运行工况、施工条件、运行维护要求和经济性等因素进行设计。土壤腐蚀性可根据土壤电阻率、腐蚀速率划分等级，存在细菌腐蚀的土壤应进一步测试氧化还原电位，测试方法按附录 A 和附录 B 的相关要求，分级方法见表 1～表 3。

表 1 按照土壤电阻率划分土壤腐蚀性等级

<table><tr><td>土壤腐蚀性等级</td><td>弱</td><td>中</td><td>强</td></tr><tr><td>土壤电阻率 $\Omega \cdot m$ </td><td>&gt;50</td><td>20~50</td><td>&lt;20</td></tr></table>

表 2 按照腐蚀速率划分土壤腐蚀性等级

<table><tr><td>土壤腐蚀性等级</td><td>弱</td><td>较弱</td><td>中</td><td>较强</td><td>强</td></tr><tr><td>平均腐蚀速率 $(R_a)$ (试片失重法) $g/(dm^2 \cdot a)$ </td><td> $R_a<1$ </td><td> $1\leqslant R_a<3$ </td><td> $3\leqslant R_a<5$ </td><td> $5\leqslant R_a<7$ </td><td> $R_a\geqslant7$ </td></tr><tr><td>最大腐蚀速率 $(R_m)$ (腐蚀坑深测试法) $mm/a$ </td><td> $R_m<0.1$ </td><td> $0.1\leqslant R_m<0.3$ </td><td> $0.3\leqslant R_m<0.6$ </td><td> $0.6\leqslant R_m<0.9$ </td><td> $R_m\geqslant0.9$ </td></tr></table>

表 3 按照氧化还原电位划分土壤腐蚀性等级

<table><tr><td>土壤腐蚀性等级</td><td>弱</td><td>中</td><td>较强</td><td>强</td></tr><tr><td>氧化还原电位(ORP)mV(vs.SHE)</td><td>ORP&gt;400</td><td>200&lt;ORP≤400</td><td>100&lt;ORP≤200</td><td>ORP≤100</td></tr></table>

## 5.2.2 外防腐层适用性

外防腐层适用性审查包括以下内容。

a) 外防腐层应根据埋地钢质管道所处的腐蚀环境、地质状况、设计使用年限、施工及运行条件等进行选择，应具备良好的电绝缘性、机械性、防潮防水性、附着力、耐化学性和热老化性、耐微生物侵蚀等基本性能，且易于施工和修补。

b) 管道外防腐层设计应符合 GB/T 21447 的规定,管道补口防腐层应符合 GB/T 51241 的规定。

c) 管道保温层宜采用工厂化预制，保温层的设计应符合 GB/T 50538 的规定。

d）穿越管段的防腐层和防护层的设计应符合 GB 50423 的规定。

e) 在存在深根植物和细菌腐蚀较强的地区,不应使用易被植物根穿透以及不耐细菌腐蚀的材料作为外防腐层。在多鼠、多蚁地区,不应使用易被鼠类、蚁类伤害的防腐层。

## 5.2.3 阴极保护技术要求

阴极保护技术要求如下。

a) 阴极保护系统应根据管道环境腐蚀性调查结果和管道外防腐层选型等进行设计，管道阴极保护可采用强制电流法、牺牲阳极法或两者相结合的方式。

b) 采用牺牲阳极保护时，牺牲阳极的选择见表4，锌合金牺牲阳极应用在土壤电阻率大于或等于 $50\Omega \cdot \mathrm{m}$ 土壤或镁合金牺牲阳极应用在土壤电阻率大于 $100\Omega \cdot \mathrm{m}$ 土壤中时，应现场确认所选择牺牲阳极种类的有效性；采用强制电流阴极保护时，辅助阳极允许电流密度应大于阴极保护系统设计寿命期内最大预期保护电流的 $125\%$ ，辅助阳极允许电流密度见表5。

表 4 牺牲阳极的选择

<table><tr><td>可选牺牲阳极种类</td><td>土壤电阻率 $\Omega \cdot m$ </td></tr><tr><td>锌合金牺牲阳极</td><td>&lt;50</td></tr><tr><td>镁合金牺牲阳极</td><td>50~100</td></tr></table>

表 5 辅助阳极的选择

<table><tr><td>辅助阳极种类</td><td>阳极允许电流密度A/m2</td></tr><tr><td>高硅铸铁</td><td>5~80</td></tr><tr><td>石墨</td><td>5~10</td></tr><tr><td>导电聚合物</td><td>≤52(无填充料),≤82(有填充料)</td></tr><tr><td>MMO-Ti线性阳极钢铁</td><td>≤1000.1~1</td></tr></table>

## 5.2.4 杂散电流干扰防护

杂散电流干扰防护要求如下。

a) 在管道设计阶段,应对杂散电流干扰源进行调查,干扰源调查内容一般包括交/直流铁路供电系统分布与运行情况、高压输电线路运行情况与杆塔接地情况、高压直流接地极情况、构筑物阴极保护系统情况等。

b) 在工程设计时,对埋地管道与输电线路杆塔接地装置最小水平距离的要求如下。

1）在开阔地区，埋地管道与输电线路杆塔基脚的水平距离不宜小于杆塔高度。

2）在路径受限地区，埋地管道与输电线路杆塔基脚的最小水平距离一般不宜小于表6的规定。在采取故障屏蔽、接地、隔离等防护措施后，表6规定的距离可适当减小。

表 6 埋地管道与输电线路杆塔接地装置的最小水平距离

<table><tr><td rowspan="2">电压等级kV</td><td>交流</td><td> $\leqslant 220$ </td><td>330</td><td>500</td><td>750</td><td>1 000</td></tr><tr><td>直流</td><td> $\leqslant \pm 200$ </td><td> $\pm 400$ </td><td> $\pm 500$ </td><td> $\pm 660$ </td><td> $\pm 800 \sim \pm 1\ 100$ </td></tr><tr><td colspan="2">最小水平距离m</td><td>5.0</td><td>6.0</td><td>7.5</td><td>9.5</td><td>13.0</td></tr></table>

c) 对预期干扰严重的管道应进行干扰评估，干扰评估可采用专业分析软件，或根据邻近已建管道、类似工况管道干扰情况及排流结果进行评估，并应根据评估结果设计干扰防护措施。

d) 直流干扰评估也可采用管道路由两侧各 20 m 范围内的土壤表面电位梯度判断杂散电流的强弱，当土壤表面电位梯度大于 0.5 mV/m 时，确认存在直流杂散电流；当土壤表面电位梯度大于或等于 2.5 mV/m 时，应评估管道敷设后可能受到的直流干扰影响，并应根据评估结果设计直流干扰防护措施。测试方法按附录 C 的相关要求。

## 5.3 外防腐层检验

## 5.3.1 材料检验

## 5.3.1.1 质量证明文件审查

外防腐层、补口及补伤的材料应有出厂合格证、产品说明书及性能测试报告。预制防腐层应有性能测试报告和出厂合格证，其中性能测试报告内容应满足相应产品技术条件或产品技术标准的规定。

## 5.3.1.2 外防腐层质量检查

外防腐层质量检查包括以下内容：

a）外观检查：外防腐层表面应无漏涂、气泡、破损、裂纹、剥离和污染等。

b) 厚度检测: 按照相应外防腐层标准规定的比例进行外防腐层厚度检测, 应不小于相应外防腐层标准规定的最小厚度, 检测方法按附录 D 的相关要求。

## 5.3.2 安装过程检验

## 5.3.2.1 组对前的外防腐层检查

组对前应对预制防腐层进行外观检查。当发现预制防腐层有问题时，应暂停使用，对所发现的问题按相应的设计要求进行处理并经检验合格后，才能使用。

## 5.3.2.2 补口补伤检验

补口补伤检验包括以下内容。

a) 外观检查: 补口或补伤完成后, 安装单位应自检, 确保其质量符合 5.3.1.2 中相关要求, 否则应及时处理。

b) 厚度检测: 按照相应外防腐层标准规定的抽查比例进行检测, 每个补口部位应在上、下、左、右四个方位至少各测 1 点, 厚度应满足设计要求, 检测方法按附录 D 的相关要求。

c) 漏点检测: 对补伤、补口区应进行 100% 漏点检测, 且不应有漏点, 否则应修复并重新检测合格后才能投入使用。检测方法按附录 D 的相关要求。

d) 粘结力(附着力或剥离强度)检测:按照相应外防腐层标准规定的抽查比例进行检测,并按照相应外防腐层标准规定进行合格评定,不合格的应重新进行补口,检测方法按附录D的相关要求。

## 5.3.3 回填后的检验

管道回填土自然沉降密实后，应对管道外防腐层进行全线破损点定位检测，检测方法按附录E的相关要求，符合设计规定或标准要求为合格。对于定向钻穿越管段，应在穿越完成 $15\mathrm{d}$ 后且未与其他管段连接前进行防腐层电阻率检测，检测按照附录F的相关要求，电阻率大于或等于 $5000\Omega \cdot \mathrm{m}^2$ 为合格，否则应确认防腐措施是否满足要求，不满足要求时应对穿越管段附加阴极保护措施。

## 5.3.4 资料验收

相关单位应提交完整的外防腐层质量证明文件和施工的各种检验记录、报告等。外防腐层生产厂家提供的质量证明文件应具备可追溯性。

## 5.4 阴极保护系统检验

## 5.4.1 一般规定

5.4.1.1 阴极保护系统应与主体工程同时勘察、设计、施工和投运，当阴极保护系统在管道埋地3个月内不能投入运行时，应采取临时性阴极保护措施；在强腐蚀性土壤环境的管段，应在管道埋地时立即施加临时阴极保护措施，临时阴极保护措施应维持至永久阴极保护系统投运；对于受到直流杂散电流干扰的管段，阴极保护系统应在3个月之内投入运行。

5.4.1.2 对于高温、防腐层剥离、隔热保温层、屏蔽、细菌侵蚀及电解质异常污染等特殊条件，阴极保护可能无效或部分无效，在设计时应制定相关措施。

## 5.4.2 进货检验

## 5.4.2.1 阴极保护产品

阴极保护产品包括:电源设备、辅助阳极、牺牲阳极、参比电极、测试桩、绝缘装置(含绝缘接头保护器)、电连续性装置、接地极、电缆、填包料、智能测试装置、检查片、排流装置等,产品应满足阴极保护系

统技术规格书的要求。

## 5.4.2.2 质量证明文件检查

阴极保护产品应有产品合格证和说明书。牺牲阳极、参比电极、电源设备、辅助阳极、绝缘装置（含绝缘接头保护器）、排流装置、辅助阳极床填料、智能测试装置等，应有性能测试报告。

## 5.4.2.3 抽样复验

阴极保护产品的抽样复验应执行相应产品标准的规定。一般情况下，牺牲阳极应对化学成分、接触电阻和电化学性能等进行复验；高硅铸铁辅助阳极应对化学成分、接触电阻等进行抽样复验；绝缘装置应进行绝缘性能测试。

## 5.4.3 安装检验

## 5.4.3.1 牺牲阳极的安装

牺牲阳极表面应保持洁净、无油污等。其组装和埋设应符合设计要求，宜距离管道外壁3 m～5 m，最小不宜小于0.5 m，应埋设在冻土层以下且埋深不小于1 m。成组埋设时，阳极间距宜为2 m～3 m，最小不宜小于0.5 m。其与被保护管道之间的连接应牢固，宜通过测试桩与管道连接。

## 5.4.3.2 参比电极的安装

参比电极的埋设位置应满足设计要求。用于控制强制电流保护系统电源的参比电极尽量靠近管道。参比电极在校准合格后才能安装，任意两支参比电极之间的电极电位差不应大于 $5\mathrm{mV}$ 。

## 5.4.3.3 测试桩的安装

测试桩的埋设位置和连线应符合设计要求，当管道公称直径大于150 mm时，测试桩引线焊点中心距离焊缝中心应大于150 mm；公称直径小于150 mm时，测试桩引线焊点中心距离焊缝中心应大于管子外径，且不小于100 mm。测试桩应安装牢固、标识醒目。

## 5.4.3.4 电源设备的安装

电源设备的安装应按设计和产品说明书的要求进行，正、负极接线应正确、牢固，安装在防爆区内的电源设备应满足防爆要求，仪器外壳应满足防雷防静电等相关要求。

## 5.4.3.5 辅助阳极的安装

辅助阳极的埋设位置、深度、距被保护管道的垂直距离、填包料、电缆接头的制作、阳极床接地电阻等均应符合设计要求。

## 5.4.3.6 电缆的敷设

电缆的敷设应符合设计要求;电缆护套应无破损,绝缘性能应良好。

## 5.4.3.7 绝缘法兰(接头)、绝缘支撑块的安装

绝缘法兰(接头)的安装应满足设计要求,不应设置在有可燃气体聚积部位和封闭场所。

在组装焊接前,应检测绝缘法兰(接头)的绝缘电阻,其值应大于 $10 \, M\Omega$ 。检测方法按附录 G 的相关要求。绝缘法兰(接头)应有可靠的防电涌保护措施。

当管道设有套管时，管道与套管间应设有可靠的绝缘支撑块。安装的绝缘支撑块不能在管道上

滑动。

当管道采用导电的金属支撑架时，管道与导电的金属支撑之间应有可靠的绝缘。

## 5.4.3.8 检查片的安装

检查片的尺寸、数量、重量、表面处理、裸露面积和埋设位置等应符合设计要求，材质应与埋地管道的材质相同。检查片相互间距应便于分批开挖取样，各检查片间距宜不小于0.5 m，且不小于裸露面等效直径的10倍，避免检查片间的相互干扰。检查片中心与管壁净距离宜为0.1 m～0.3 m，且埋深宜为管底至管底1/3管径处。检查片应按编号顺序排列，裸露面应背对管道。

## 5.4.3.9 智能测试装置的安装

智能测试装置的安装位置与安装要求应符合设计要求。测试线应与管道有效连接，电源的安装应满足绝缘性能要求，测试装置应配有防电涌组件，具有防雷击能力。

## 5.4.3.10 排流装置的安装

排流装置的安装位置与安装要求应满足设计要求,接地极接地电阻应满足排流设计的要求。

## 5.4.3.11 电连续性装置的安装

电连续性装置的安装应按设计和产品说明书的要求进行,安装完毕后应检测其绝缘电阻值,检测结果应满足设计要求。

## 5.4.4 验收检验

## 5.4.4.1 阴极保护系统性能测试

阴极保护系统正式投用之前，应进行性能测试。性能测试的对象包括：强制电流阴极保护系统、牺牲阳极阴极保护系统、绝缘装置（含绝缘接头保护器）、排流装置、电连续装置、智能测试系统。强制电流阴极保护系统、牺牲阳极阴极保护系统的性能测试内容分别见表7、表8；绝缘装置（含绝缘接头保护器）、电连续装置、排流装置的性能应满足功能要求；智能测试装置现场测试数据与终端接收数据的偏差应满足设计要求。

表 7 强制电流阴极保护系统性能测试

<table><tr><td>测试内容</td><td>合格判据</td><td>测试方法</td></tr><tr><td>仪器输出电流、电压</td><td>稳定、连续可调</td><td>直接读取</td></tr><tr><td>阳极地床接地电阻</td><td>符合设计要求</td><td>附录 H</td></tr><tr><td>无 IR 降管地电位</td><td>满足 5.4.4.2 的规定</td><td>附录 I</td></tr></table>

表 8 牺牲阳极阴极保护系统性能测试

<table><tr><td>测试内容</td><td>合格判据</td><td>测试方法</td></tr><tr><td>阳极开路电位</td><td>符合设计要求</td><td>附录 J</td></tr><tr><td>阳极闭路(工作)电位</td><td>符合设计要求</td><td>附录 J</td></tr><tr><td>无 IR 降管地电位</td><td>满足 5.4.4.2 的规定</td><td>附录 I</td></tr><tr><td>阳极输出电流</td><td>符合设计要求</td><td>附录J</td></tr><tr><td>阳极接地电阻</td><td>符合设计要求</td><td>附录H</td></tr><tr><td colspan="3">注:当阳极与管道之间通过测试桩连接时,可以测试阳极开路电位、阳极输出电流和阳极接地电阻。</td></tr></table>

## 5.4.4.2 管道阴极保护有效性检测

阴极保护系统安装完成后,应对被保护管道全线进行阴极保护有效性检测,检测时应选取合适的方法消除 IR 降,检测方法按附录 I 的相关要求。阴极保护有效性准则应符合公式(1)的要求:

$$
E _ {1} \leqslant E _ {\mathrm{IRfree}} \leqslant E _ {\mathrm{p}}\tag{……(1}
$$

式中：

$E_{1}$ ——限制临界电位,单位为伏特(V);

$E_{IRfree}$ ——无 IR 降管地电位, 单位为伏特(V);

$E_{p}$ ——最小保护电位,单位为伏特(V)。

a）在一般的土壤和水环境中，最小保护电位为 $-0.85\mathrm{V}$ (vs.CSE)；限制临界电位为 $-1.2\mathrm{V}$ (vs.CSE)，并防止出现防腐层阴极剥离、起泡和管体氢脆现象。

b) 对于高强度钢(最小屈服强度大于 550 MPa)，限制临界电位应正于实际析氢电位，实际析氢电位应有文件证明或通过试验确定。

c) 存在硫酸盐还原菌(SRB)腐蚀风险的缺氧土壤和水环境,最小保护电位为-0.95 V(vs.CSE)。

d) 在温度小于或等于 $40^{\circ}\mathrm{C}$ 的土壤和水环境中，当电阻率在 $100\Omega \cdot \mathrm{m} \sim 1000\Omega \cdot \mathrm{m}$ 时，最小保护电位为 $-0.75\mathrm{V}(\mathrm{vs.CSE})$ ；大于 $1000\Omega \cdot \mathrm{m}$ 时，最小保护电位为 $-0.65\mathrm{V}(\mathrm{vs.CSE})$ 。在温度大于或等于 $60^{\circ}\mathrm{C}$ 的土壤和水环境中，最小保护电位为 $-0.95\mathrm{V}(\mathrm{vs.CSE})$ 。在温度为 $40^{\circ}\mathrm{C} \sim 60^{\circ}\mathrm{C}$ 的土壤和水环境中，最小保护电位可通过 $40^{\circ}\mathrm{C}$ 与 $60^{\circ}\mathrm{C}$ 的最小保护电位值采用线性插值法确定。

e) 当以上阴极保护准则无法达到时,可采用无 IR 降管地电位相对自然腐蚀电位负向偏移至少 100 mV 的准则。该准则不适用于温度大于 40 ℃ 或含硫酸盐还原菌的土壤环境、存在干扰电流或者平衡电流的环境,以及存在外部应力腐蚀风险的环境。

f) 对存在杂散电流干扰的管段，宜在干扰源停运期间进行无 IR 降管地电位测试；如干扰源无法停运，可按照 5.5 的相关要求对受干扰管段进行杂散电流干扰测试评价，并确定防护措施。

## 5.4.4.3 竣工验收

管道施工单位应提交完整的竣工资料，竣工资料应包括：阴极保护系统施工图、隐蔽工程记录（电缆敷设、汇流点、阳极装置、检查片等），阴极保护产品的出厂合格证、性能测试报告和复验报告，阴极保护系统性能测试报告、设计(含设计变更)文件、施工记录等。

## 5.5 杂散电流干扰测试评价

## 5.5.1 直流干扰测试与评价

5.5.1.1 受稳态直流干扰时，可接受准则宜为无 IR 降管地电位满足阴极保护有效性准则要求。

5.5.1.2 受动态直流干扰时,可接受准则宜为无 IR 降管地电位负于阴极保护有效性准则中最小保护电位。

5.5.1.3 受高压直流接地极干扰时，可接受准则宜为腐蚀速率不超过 0.1 mm/a，腐蚀速率的获取宜优先采用区域内其他管道类似工况的实测数据，若无法获得实测数据，可通过理论计算的方法估算管道腐蚀速率。此外，还应对管道设备设施的损毁或失效、防腐层的剥离或烧蚀等危害进行分析。

## 5.5.2 交流干扰测试与评价

建设期管道交流干扰的可接受准则宜为交流电流密度小于 $100 \, A/m^{2}$ ，测试方法按照附录 C 的相关要求。

## 6 运行检查

## 6.1 一般规定

6.1.1 为了保证埋地钢质管道腐蚀防护系统的有效性，应对其运行情况和防护效果进行运行检查。当检测结果不满足合格判据时，应查明原因、排除故障、重新检测，同时保存相应的记录和报告。

6.1.2 运行检查由管道使用单位根据相关技术规范要求进行,检查记录应妥善保管。运行检查内容包括宏观检查、外防腐层状况检测、阴极保护有效性及排流效果检测等,运行检查的关键要素及流程见图 2。

![](images/b4e2169e32bc2b2e0f5b72f6e59add10b18ac866992849bea19d026438c88071.jpg)  
图 2 运行检查流程图

## 6.2 宏观检查

宏观检查主要对管道沿线泄漏情况、测试桩状态和地表环境变化等内容开展检查，发现异常时可通过开挖检测的方式确定管体损伤情况。

## 6.3 外防腐层状况检测

外防腐层状况检测主要检查出入土端、露管段、阀室和场站内地上管道的外防腐层完好情况，周期一般为1年1次，必要时采用专用检测设备对管道防腐层进行不开挖检测，不开挖检测方法按照附录E和附录F的相关要求。

## 6.4 阴极保护有效性检测

阴极保护有效性检测的测试参数、周期见表9。无IR降管地电位的合格指标见5.4.4.2中的相关要求；其余检测参数的合格指标应符合设计要求。否则应分析异常原因，并评估阴极保护系统的有效性，根据评估结果确定处理措施。

表 9 阴极保护有效性检测

<table><tr><td>检测对象</td><td> $检测内容^a$ </td><td> $检测周期^c$ </td></tr><tr><td rowspan="2">强制电流系统</td><td>a)检查阴极保护电源运行情况;b)记录阴极保护电源设备的运行参数</td><td>每天</td></tr><tr><td>综合测试强制电流阴极保护系统的性能,宜包括:a)阴极保护电源运行情况检测;b)阳极地床的接地电阻测试;c)阴极保护电源接地系统性能测试;d)电源设备控制系统检测;e)电源设备输出电压与输出电流校核</td><td>≤6个月</td></tr><tr><td>安装阴极保护检查片或者极化探头的测试桩</td><td>a)含IR降管地电位;b)无IR降管地电位;c)检查片电流</td><td>≤3个月</td></tr><tr><td> $关键测试桩^b$ </td><td>无IR降管地电位</td><td>≤6个月</td></tr><tr><td>所有测试桩</td><td>无IR降管地电位</td><td>≤3年</td></tr><tr><td> $牺牲阳极系统^d$ </td><td>a)牺牲阳极输出电流;b)牺牲阳极开路电位;c)接地电阻;d)电缆连接的有效性</td><td>≤6个月</td></tr><tr><td>所有的电绝缘装置</td><td>电绝缘装置的有效性</td><td>≤6个月</td></tr><tr><td>防电涌保护器</td><td>防电涌保护器的有效性</td><td>≤6个月</td></tr><tr><td colspan="3"> $^a$ 对于安装有智能测试装置的测试桩可直接采用自动采集的数据,但应采取适当的方法保证自动采集数据的准确性。 $^b$ 关键测试桩指汇流点、绝缘接头处、与外部结构交叉/平行段、排流点、日常检测发现电位长期最正等位置。 $^c$ 本表为推荐性周期,可根据管道敷设地理环境、地质条件及企业管理情况进行调整。 $^d$ 当阳极与管道之间通过测试桩连接时,可以测试阳极开路电位、阳极输出电流和阳极接地电阻。</td></tr></table>

## 6.5 排流效果检测

6.5.1 排流效果的测试参数、周期见表 10 及表 11。评价指标参照 7.2.2 中的相关要求，当评价为需要采取干扰防护措施时应分析原因，评估当前排流设施的有效性，根据评估结果确定处理措施。

表 10 交流排流效果检测

<table><tr><td>检测对象</td><td>检测内容a</td><td>检测周期d</td></tr><tr><td> $牺牲阳极防护设施^b$ </td><td>a) 阳极交流排流量;b) 阳极输出电流;c) 阳极开路电位;d) 阳极闭路电位;e) 阳极接地电阻c</td><td>≤1个月</td></tr><tr><td>检测对象</td><td> $检测内容^a$ </td><td> $检测周期^d$ </td></tr><tr><td>干扰段内测试桩</td><td>a) 干扰时无 IR 降管地电位;b) 干扰时交/直流电流密度</td><td>≤1年</td></tr><tr><td>防护设备</td><td>a) 防护设备的运行状况;b) 交流排流量;c) 接地极接地电阻</td><td>根据运行条件,每1个月~3个月1次</td></tr><tr><td colspan="3"> $^a$  对于安装有智能测试装置的测试桩可直接采用自动采集的数据,但应采取适当的方法保证自动采集数据的准确性。 $^b$  采用牺牲阳极组进行接地排流时测试。 $^c$  采用接地排流时测试。 $^d$  本表为推荐性周期,可根据管道排流有效性、干扰源、敷设地理环境、地质条件及企业管理情况进行调整。</td></tr></table>

表 11 直流排流效果检测

<table><tr><td>检测对象</td><td> $检测内容^a$ </td><td> $检测周期^d$ </td></tr><tr><td> $牺牲阳极防护设施^b$ </td><td>a) 阳极输出电流;b) 阳极开路电位;c) 阳极闭路电位;d) 阳极接地电阻c</td><td>≤1个月</td></tr><tr><td>干扰段内测试桩</td><td>干扰时无 IR 降管地电位</td><td>≤1个月</td></tr><tr><td>防护设备</td><td>a) 防护设备的运行状况;b) 排流电流;c) 接地极接地电阻</td><td>≤1个月</td></tr><tr><td colspan="3"> $^a$  对于安装有智能测试装置的测试桩可直接采用自动采集的数据,但应采取适当的方法保证自动采集数据的准确性。 $^b$  采用牺牲阳极组进行接地排流时测试。 $^c$  采用接地排流时测试。 $^d$  本表为推荐性周期,可根据管道排流有效性、干扰源、敷设地理环境、地质条件及企业管理情况进行调整。</td></tr></table>

6.5.2 宜在杂散电流干扰段安装长期监测设施，监测参数宜包括：腐蚀速率、无 IR 降管地电位、交/直流电流密度等。

6.5.3 宜定期总结分析杂散电流干扰监检测数据变化规律,发现管道杂散电流腐蚀迹象时,应分析和查明原因,调整缓解措施。

## 7 定期检验

## 7.1 一般规定

7.1.1 腐蚀防护系统定期检验可在管道定期检验时开展，压力管道的腐蚀防护系统定期检验由使用单位委托具有相应检验资质的检验单位与人员进行。

7.1.2 定期检验内容包括:环境腐蚀性调查、外防腐层状况检测评价、阴极保护有效性检测评价、绝缘性能测试评价、排流效果检测评价、腐蚀防护系统质量等级评价以及开挖检测，定期检验的关键要素及流程见图3。

![](images/565428e1350a5e6e7dec6955e1f1a6737a4891402442ca8e01dc24ab2ec8cd52.jpg)  
图 3 定期检验流程图

7.1.3 检验人员应在检验前进行资料(包括:腐蚀防护工程验收资料、运行记录、维修记录、检验报告、事故或故障处理记录和报告等)审查和分析,并制定检验方案,经检验单位和使用单位双方确认后实施。

7.1.4 定期检验周期应符合相关法规与标准的要求,并在运行检查的基础上开展。以下情况宜缩短检验周期:

a）所需阴极保护电流大幅增加；

b) 发生过管道外腐蚀穿孔；

c) 存在强的杂散电流干扰。

## 7.2 环境腐蚀性调查

## 7.2.1 土壤腐蚀性测试评价

一般情况下，土壤腐蚀性测试包括土壤电阻率、管道自然腐蚀电位、氧化还原电位、土壤 $\mathrm{pH}$ 、土壤质地、土壤含水量、土壤含盐量、土壤 $\mathrm{Cl^-}$ 含量共8个参数的测试，特殊条件下可适当调整。土壤腐蚀性测试应按照4.2的要求对管道进行分段测试，测试方法按附录A的相关要求。土壤腐蚀性根据上述8个参数的评价分数分为4个等级，土壤腐蚀性单项检测指标对应的评价分数Ni和评价等级见表12和表13，表13中的N值为表12中的评价分数 $N_{i}$ 之和。

表 12 土壤腐蚀性单项检测指标评价分数

<table><tr><td>序号</td><td>检测项目</td><td>指标 $F_i (i=1,2,3,\cdots,8)$ </td><td>评价分数 $N_i$ </td></tr><tr><td rowspan="3">1</td><td rowspan="3">土壤电阻率 $\Omega \cdot m$ </td><td> $F_1 < 20$ </td><td> $N_1 = 4.5$ </td></tr><tr><td> $20 \leqslant F_1 \leqslant 50$ </td><td> $N_1 = 3$ </td></tr><tr><td> $F_1 > 50$ </td><td> $N_1 = 0$ </td></tr><tr><td rowspan="4">2</td><td rowspan="4">管道自然腐蚀电位mV(vs.CSE)</td><td> $F_2 < -550$ </td><td> $N_2 = 5$ </td></tr><tr><td> $-550 \leqslant F_2 \leqslant -450$ </td><td> $N_2 = 3$ </td></tr><tr><td> $-450 < F_2 \leqslant -300$ </td><td> $N_2 = 1$ </td></tr><tr><td> $F_2 \leqslant -300$ </td><td> $N_2 = 0$ </td></tr><tr><td rowspan="2">3</td><td rowspan="2">氧化还原电位mV(vs.SHE)</td><td> $F_3 < 100$ </td><td> $N_3 = 3.5$ </td></tr><tr><td> $100 \leqslant F_3 \leqslant 200$ </td><td> $N_3 = 2.5$ </td></tr><tr><td rowspan="2">3</td><td rowspan="2">氧化还原电位mV(vs.SHE)</td><td> $200 < F_3 \leqslant 400$ </td><td> $N_3 = 1$ </td></tr><tr><td> $F_3 > 400$ </td><td> $N_3 = 0$ </td></tr><tr><td rowspan="5">4</td><td rowspan="5">土壤pH</td><td> $F_4 < 4.5$ </td><td> $N_4 = 6.5$ </td></tr><tr><td> $4.5 \leqslant F_4 \leqslant 5.5$ </td><td> $N_4 = 4$ </td></tr><tr><td> $5.5 < F_4 \leqslant 7.0$ </td><td> $N_4 = 2$ </td></tr><tr><td> $7.0 < F_4 \leqslant 8.5$ </td><td> $N_4 = 1$ </td></tr><tr><td> $F_4 > 8.5$ </td><td> $N_4 = 0$ </td></tr><tr><td rowspan="3">5</td><td rowspan="3">土壤质地</td><td> $F_5$ :砂土</td><td> $N_5 = 2.5$ </td></tr><tr><td> $F_5$ :轻壤土、中壤土、重壤土</td><td> $N_5 = 1.5$ </td></tr><tr><td> $F_5$ :轻粘土、粘土</td><td> $N_5 = 0$ </td></tr><tr><td rowspan="4">6</td><td rowspan="4">土壤含水量%</td><td> $12 < F_6 \leqslant 25$ </td><td> $N_6 = 5.5$ </td></tr><tr><td> $25 < F_6 \leqslant 30$ 或 $10 < F_6 \leqslant 12$ </td><td> $N_6 = 3.5$ </td></tr><tr><td> $30 < F_6 \leqslant 40$ 或 $7 < F_6 \leqslant 10$ </td><td> $N_6 = 1.5$ </td></tr><tr><td> $F_6 > 40$ 或 $F_6 \leqslant 7$ </td><td> $N_6 = 0$ </td></tr><tr><td rowspan="4">7</td><td rowspan="4">土壤含盐量%</td><td> $F_7 > 0.75$ </td><td> $N_7 = 3$ </td></tr><tr><td> $0.15 < F_7 \leqslant 0.75$ </td><td> $N_7 = 2$ </td></tr><tr><td> $0.05 < F_7 \leqslant 0.15$ </td><td> $N_7 = 1$ </td></tr><tr><td> $F_7 \leqslant 0.05$ </td><td> $N_7 = 0$ </td></tr><tr><td rowspan="4">8</td><td rowspan="4">土壤Cl-含量%</td><td> $F_8 > 0.05$ </td><td> $N_8 = 1.5$ </td></tr><tr><td> $0.01 < F_8 \leqslant 0.05$ </td><td> $N_8 = 1$ </td></tr><tr><td> $0.005 < F_8 \leqslant 0.01$ </td><td> $N_8 = 0.5$ </td></tr><tr><td> $F_8 \leqslant 0.005$ </td><td> $N_8 = 0$ </td></tr><tr><td colspan="4">注:本表中的“%”含量均指质量分数。</td></tr></table>

表 13 土壤腐蚀性评价等级

<table><tr><td>N</td><td>土壤腐蚀性等级</td></tr><tr><td>19&lt;N≤32</td><td>4(强)</td></tr><tr><td>11&lt;N≤19</td><td>3(中)</td></tr><tr><td>5&lt;N≤11</td><td>2(较弱)</td></tr><tr><td>0≤N≤5</td><td>1(弱)</td></tr><tr><td colspan="2">注:特殊情况下或N的分项数据不全时,根据实际情况确定土壤腐蚀性评价指标。</td></tr></table>

## 7.2.2 杂散电流干扰测试评价

## 7.2.2.1 测试评价内容

杂散电流干扰测试包括杂散电流干扰源调查和杂散电流干扰程度测试评价，杂散电流干扰源调查按照5.2.4的相关要求进行。

## 7.2.2.2 直流干扰测试与评价准则

## 7.2.2.2.1 稳态直流干扰测试与评价准则

稳态直流干扰测试与评价采用管地电位正向偏移指标。

a) 已施加阴极保护的管道，无 IR 降管地电位应满足 5.4.4.2 的要求，否则应及时采取干扰防护措施。

b) 未实施阴极保护的管道，宜采用管地电位相对于自然电位正向偏移的指标进行评价，实施阴极保护后应进行再评价。自然电位宜采用试片或在干扰源停运期间直接测试。当任意点上的管地电位正向偏移超出表14的指标时，应及时采取干扰防护措施。管地电位测试方法按附录A和附录I的相关要求。

表 14 基于管地电位相对于自然电位正向偏移的评价准则

<table><tr><td>土壤电阻率(ρ)Ω·m</td><td>含 IR 降管地电位相对于自然电位正向偏移mV</td><td>无 IR 降管地电位相对于自然电位正向偏移mV</td></tr><tr><td>&gt;200</td><td>300</td><td>20</td></tr><tr><td>15~200</td><td>1.5·ρ</td><td>20</td></tr><tr><td>&lt;15</td><td>20</td><td>20</td></tr></table>

## 7.2.2.2.2 动态直流干扰测试与评价准则

动态直流干扰测试与评价采用管地电位正向偏移量及其时间比例指标。

a）已施加阴极保护系统的管道，选用无IR降管地电位正向偏移量及其时间比例来进行干扰程度评价，电位采集时间间隔宜为1 s，测试时间宜为连续24 h，可接受等级为弱，否则应及时采取干扰防护措施。干扰程度等级评价指标见表15。

表 15 有阴极保护管道受动态直流杂散电流干扰程度评价指标

<table><tr><td>干扰程度等级</td><td>弱</td><td>中</td><td>强</td></tr><tr><td>无 IR 降管地电位正于阴极保护要求电位的时间比例</td><td>总时间比例不超过测试时间的10%,且电位正于阴极保护要求电位+50 mV 的时间比例不超过测试时间的5%,且电位正于阴极保护要求电位+100 mV 的时间比例不超过测试时间的1%</td><td>处于弱与强之间</td><td>总时间比例超过测试时间的20%;或电位正于阴极保护要求电位+50 mV 的时间比例超过测试时间的15%;或电位正于阴极保护要求电位+100 mV 的时间比例超过测试时间的10%</td></tr></table>

b) 未实施阴极保护的管道,干扰程度等级评价指标见表16,可接受的等级为弱,否则应及时采取干扰防护措施。

表 16 无阴极保护管道受动态直流杂散电流干扰的干扰程度评价指标

<table><tr><td>干扰程度等级</td><td>弱</td><td>中</td><td>强</td></tr><tr><td>无 IR 降管地电位相对于自然腐蚀电位正向偏移大于 20 mV 的时间比例(η)</td><td>η≤5%</td><td>5%&lt;η≤15%</td><td>η&gt;15%</td></tr></table>

## 7.2.2.3 交流干扰测试与评价准则

交流干扰可采用交流电流密度进行评估,评价准则见表 17,测试方法按附录 C 的相关要求。测试时间宜为连续 24 h,以确立杂散电流和干扰源负载变化的对应关系,取干扰源高负载时间段的交流电流密度平均值进行干扰程度评价。

当交流干扰程度判定为“强”时，应采取交流干扰防护措施；判定为“中”，当无IR降管地电位大于或等于-1.15 V(vs.CSE)且小于或等于-0.90 V(vs.CSE)，或同时段平均直流电流密度小于或等于 $1\ A/m^{2}$ 且无IR降管地电位小于或等于-0.90 V(vs.CSE)时，可不采取防护措施，否则应采取交流干扰防护措施；判定为“弱”时，可不采取交流干扰防护措施。在土壤电阻率大于 $100\ \Omega\cdot m$ 、温度大于 $40\ ^{\circ}C$ 和环境中存在硫酸盐还原菌(SRB)等特殊环境下，宜采用腐蚀速率指标。

表 17 交流干扰程度评价准则

<table><tr><td>交流干扰程度</td><td>弱</td><td>中</td><td>强</td></tr><tr><td>交流电流密度 $\mathrm{A}/{\mathrm{m}}^{2}$ </td><td>&lt;30</td><td>30~100</td><td>&gt;100</td></tr></table>

## 7.2.2.4 基于腐蚀速率的测试与评价准则

当管道沿线埋有失重检查片或者7.2.2.2和7.2.2.3中的方法难以实施时，可通过腐蚀速率测试进行干扰程度评价，测试方法按附录B的相关要求，评价准则见表18，可接受的干扰程度指标为弱，否则应采取干扰防护措施。

表 18 杂散电流干扰程度评价准则

<table><tr><td>杂散电流干扰程度</td><td>弱</td><td>中</td><td>强</td></tr><tr><td>平均腐蚀速率(试片失重法)mm/a</td><td>&lt;0.03</td><td>0.03~0.1</td><td>&gt;0.1</td></tr></table>

## 7.3 外防腐层状况检测评价

7.3.1 外防腐层状况检测包括外防腐层破损点不开挖检测和整体状况不开挖检测，检测方法分别按附录 E 和附录 F 的相关要求。检测时，需保证仪器不受周围环境信号的干扰。

7.3.2 外防腐层状况分级评价可采用外防腐层电阻率 $(R_{g})$ 、电流衰减率(Y)、破损点密度(P)等指标。

7.3.3 外防腐层电阻率 $(R_{g})$ 分级评价方法见表19。

表 19 外防腐层电阻率 $R_{\mathrm{g}}(\mathbf{k}\Omega \cdot \mathbf{m}^{2})$ 分级评价

<table><tr><td rowspan="2">防腐类型</td><td colspan="4">级别</td></tr><tr><td>1</td><td>2</td><td>3</td><td>4</td></tr><tr><td>3PE和熔结环氧粉末防腐层</td><td> $R_g \geqslant 100$ </td><td> $20 \leqslant R_g < 100$ </td><td> $5 \leqslant R_g < 20$ </td><td> $R_g < 5$ </td></tr><tr><td>冷缠带和沥青防腐层</td><td> $R_g \geqslant 10$ </td><td> $5 \leqslant R_g < 10$ </td><td> $2 \leqslant R_g < 5$ </td><td> $R_g < 2$ </td></tr><tr><td colspan="5">注: $R_g$ 是基于线传输理论计算所得。</td></tr></table>

7.3.4 外防腐层电流衰减率(Y)分级评价方法见表20,相关要求如下。

a）表中 Y 是基于标准土壤电阻率 $10 \Omega \cdot m$ 的评价指标，可根据实际土壤电阻率，在试验分析的基础上适当调整。

b) Y 按照公式(2)计算,实测电流值为在管道上施加 128 Hz 信号电流的检测值,采用不同频率电流时,分级评价可参照执行。

$$
Y = \frac {2 0 \left| \lg (I _ {1} / I _ {2}) \right|}{L}\tag{……(2}
$$

式中：

L ——相邻 2 个检测点之间的距离, 单位为米(m);

$I_{1}$ 、 $I_{2}$ ——相邻2个检测点的实测电流值,单位为安培(A)。

c) 表中所列管径之间的管道,采用插值法确定评价指标;所列范围之外的,参照最接近的管径执行,可据经验进行适当调整。

d) 防腐保温层按照其内部防腐层类型开展分级评价。

表 20 外防腐层电流衰减率 Y(dB/m) 分级评价

<table><tr><td rowspan="2">外防腐层类型</td><td rowspan="2">管径mm</td><td colspan="4">级别</td></tr><tr><td>1</td><td>2</td><td>3</td><td>4</td></tr><tr><td rowspan="3">3PE和熔结环氧粉末防腐层</td><td>323</td><td> $Y \leqslant 0.013$ </td><td> $0.013 < Y \leqslant 0.06$ </td><td> $0.06 < Y \leqslant 0.129$ </td><td> $Y >0.129$ </td></tr><tr><td>660</td><td> $Y \leqslant 0.02$ </td><td> $0.02 < Y \leqslant 0.072$ </td><td> $0.072 < Y \leqslant 0.158$ </td><td> $Y >0.158$ </td></tr><tr><td>813</td><td> $Y \leqslant 0.021$ </td><td> $0.021 < Y \leqslant 0.078$ </td><td> $0.078 < Y \leqslant 0.2$ </td><td> $Y >0.2$ </td></tr><tr><td rowspan="6">冷缠带和沥青防腐层</td><td>219</td><td> $Y \leqslant 0.08$ </td><td> $0.08 < Y \leqslant 0.11$ </td><td> $0.11 < Y \leqslant 0.2$ </td><td> $Y >0.2$ </td></tr><tr><td>323</td><td> $Y \leqslant 0.093$ </td><td> $0.093 < Y \leqslant 0.129$ </td><td> $0.129 < Y \leqslant 0.216$ </td><td> $Y >0.216$ </td></tr><tr><td>529</td><td> $Y \leqslant 0.11$ </td><td> $0.11 < Y \leqslant 0.15$ </td><td> $0.15 < Y \leqslant 0.23$ </td><td> $Y >0.23$ </td></tr><tr><td>660</td><td> $Y \leqslant 0.112$ </td><td> $0.112 < Y \leqslant 0.158$ </td><td> $0.158 < Y \leqslant 0.24$ </td><td> $Y >0.24$ </td></tr><tr><td>813</td><td> $Y \leqslant 0.114$ </td><td> $0.114 < Y \leqslant 0.2$ </td><td> $0.2 < Y \leqslant 0.28$ </td><td> $Y >0.28$ </td></tr><tr><td>914</td><td> $Y \leqslant 0.15$ </td><td> $0.15 < Y \leqslant 0.24$ </td><td> $0.24 < Y \leqslant 0.3$ </td><td> $Y >0.3$ </td></tr></table>

7.3.5 外防腐层破损点密度(P)分级评价方法见表21,相关要求如下。  
a）距离不超过2倍管道中心埋深的两个破损点可按照一个破损点进行评价。  
b) 防腐保温层按照其内部防腐层类型开展分级评价。

表 21 外防腐层破损点密度 P(处/100 m) 分级评价

<table><tr><td rowspan="2">外防腐层类型</td><td colspan="4">级别</td></tr><tr><td>1</td><td>2</td><td>3</td><td>4</td></tr><tr><td>3PE和熔结环氧粉末防腐层</td><td> $P \leqslant 0.1$ </td><td> $0.1 < P < 0.5$ </td><td> $0.5 \leqslant P \leqslant 1$ </td><td> $P >1$ </td></tr><tr><td>冷缠带和沥青防腐层</td><td> $P \leqslant 0.2$ </td><td> $0.2 < P < 1$ </td><td> $1 \leqslant P \leqslant 2$ </td><td> $P >2$ </td></tr></table>

## 7.4 阴极保护有效性检测评价

7.4.1 检测应选择适当的方法消除 IR 降的影响,检测方法按附录 I 的相关要求,无 IR 降管地电位评价指标见 5.4.4.2 的规定。

7.4.2 应按照公式(3)和公式(4)计算阴极保护系统的保护率和运行率,保护率合格指标为100%,运行率合格指标为98%。

$$
\eta_ {\mathrm{P}} = \frac {L _ {1}}{L _ {0}} \times 100 \%\tag{……(3}
$$

$$
\eta_ {\mathrm{O}} = \frac {T _ {1}}{T _ {0}} \times 100 \%\tag{……(4}
$$

式中：

$\eta_{P}$ ——阴极保护系统的保护率；

$L_{0}$ ——管道总长度,单位为千米(km);

$L_{1}$ ——达到有效阴极保护的管道长度,单位为千米(km);

$\eta_{0}$ ——阴极保护系统的运行率；

$T_{0}$ ——全年小时数, 8 760 h;

$T_{1}$ ——1 年内有效运行时间,单位为小时(h)。

7.4.3 当有失重检查片或发现严重外腐蚀时，按照公式(5)计算保护度，保护度合格指标为85%。

$$
\eta_ {\mathrm{c}} = \frac {G _ {1} / S _ {1} - G _ {2} / S _ {2}}{G _ {1} / S _ {1}} \times 100 \%\tag{……(5}
$$

式中：

$\eta_{c}$ ——阴极保护系统的保护度；
