Repository: bjy1984/AIcheck

File: rules/results/JB∕T 3223-2017 焊接材料质量管理规程.pdf.md
---
source: "/Volumes/7up/github/knowledgetools/rules/standards/JB∕T 3223-2017 焊接材料质量管理规程.pdf"
relative_path: "JB∕T 3223-2017 焊接材料质量管理规程.pdf"
artifacts_count: "6"
artifact_files: ["fccddce1-2db3-48fe-a7a6-c934e1c77cd3_content_list.json", "fccddce1-2db3-48fe-a7a6-c934e1c77cd3_content_list_v2.json", "fccddce1-2db3-48fe-a7a6-c934e1c77cd3_model.json", "fccddce1-2db3-48fe-a7a6-c934e1c77cd3_origin.pdf", "full.md", "layout.json"]
status: "success"
error: ""
---

# OCR 提取结果

# 中华人民共和国机械行业标准

JB/T 3223—2017

代替 JB/T 3223—1996

# 焊接材料质量管理规程

# Welding consumables quality management procedures

2017-11-07 发布

2018-04-01 实施

## 目次

前言....II
1 范围....1
2 规范性引用文件....1
3 总则....1
4 采购....1
4.1 人员要求....1
4.2 采购要求....1
4.3 供应商选择....1
5 验收....2
5.1 验收依据....2
5.2 检验....2
5.3 检验结果的认可....2
5.4 验收标记....2
6 仓储....2
6.1 一般要求....2
6.2 存放条件....2
6.3 仓储存放....3
6.4 状态标识....3
6.5 入库....3
6.6 库存建档....3
6.7 库存期间的检查....3
6.8 出库....3
6.9 超期处理....4
6.10 不良品处理....4
7 使用过程中的管理....4
7.1 一般要求....4
7.2 识别标识....4
7.3 烘干、保温及清理....4
7.4 焊接材料的回收....5
7.5 焊剂的重复使用....5

## 前言

本标准按照 GB/T 1.1—2009 给出的规则起草。

本标准代替 JB/T 3223—1996《焊接材料质量管理规程》，与 JB/T 3223—1996 相比主要技术变化如下：

——增加了适用的焊接材料“填充丝”“焊带”;

——增加了验收依据的规定；

——完善了质量证明验收要求；

——增加了仓储摆放的相关要求和建议；

——修改了焊接材料有效期限的分类及要求；

——增加了焊接材料在施工现场的存放条件和管理要求；

——完善了“识别标识”的规定；

——增加了烘箱设置标示牌的要求；

——修改了烘干后在常温下搁置的要求。

本标准由中国机械工业联合会提出。

本标准由全国焊接标准化技术委员会（SAC/TC 55）归口。

本标准起草单位：机械科学研究院哈尔滨焊接研究所、洛阳牡丹焊材集团有限公司、昆山京群焊材科技有限公司、四川大西洋焊接材料股份有限公司、天津大桥焊材集团有限公司、上海市安装工程集团有限公司、江苏中江焊丝有限公司。

本标准主要起草人：李苏珊、陈默、闫西锋、童天旺、张洁、王大梁、陆欢军、苏金花、嵇文斌、明廷泽、宋北、马青军。

本标准所代替标准的历次版本发布情况为：

——JB 3223—1983、JB/T 3223—1996。

# 焊接材料质量管理规程

## 1 范围

本标准规定了焊接材料（焊条、焊丝及填充丝、焊带、焊剂、合金粉末及焊接用气体等）在采购、验收、仓储及使用过程中的管理要求。

本标准适用于焊接材料的质量管理。

## 2 规范性引用文件

下列文件对于本文件的应用是必不可少的。凡是注日期的引用文件，仅注日期的版本适用于本文件。凡是不注日期的引用文件，其最新版本（包括所有的修改单）适用于本文件。

GB/T25775 焊接材料供货技术条件 产品类型、尺寸、公差和标志

GB/T25778 焊接材料采购指南

## 3 总则

焊接材料的供应商应建立可靠的管理体系，具备可满足用户需求的能力。焊接材料的供应商应按GB/T25778的规定提供焊接材料的质量证明，并保证其符合有关标准和/或供货协议的要求，焊接用气体充装、搬运、储存和使用等还应符合相关安全、技术规范的要求。

焊接材料的供应商应提供产品说明书，内容包括产品特点、性能要求、适用范围、保管及使用注意事项等。

焊接材料的使用方应具备必要的存放、烘干设施及清理手段，建立可靠的管理规程并严格执行。

## 4 采购

## 4.1 人员要求

焊接材料的采购人员应具备必要的焊接材料相关知识，熟悉焊接材料的产品标准和订货技术条件的要求，了解焊接材料在焊接生产中的用途。

## 4.2 采购要求

焊接材料的采购应依据GB/T25775、GB/T25778及订货技术条件进行。

## 4.3 供应商选择

使用方应根据采购要求按择优定点、配套采购的原则选择供应商，需要时，可进行焊接工艺评定或小批量试用。

必要时，特殊焊接材料可按焊接主管人员指定的供应商采购。

## 5 验收

## 5.1 验收依据

使用方可依据焊接材料的产品标准及订货技术条件等制定适用的焊接材料验收细则，包括抽样原则、验收项目、检验方法、复验规则、合格要求。

## 5.2 检验

## 5.2.1 包装检验

检验焊接材料的包装是否符合有关标准的要求，是否完好，有无破损、受潮现象；标记内容是否完整、清晰可辨。

## 5.2.2 质量证明检验

核对焊接材料的质量证明所提供的数据是否齐全并符合规定要求。

使用方有规定时，焊接材料生产企业或经销商应提供质量证明原件，允许经销商提供复印件，但应加盖经销商公章和经办人员章，并注明销售数量。

焊接材料供应商可采用信息技术建立可追溯的产品原始信息。

## 5.2.3 外观检验

检验焊接材料的外表面是否污染，在储运过程中是否产生可能影响焊接质量的缺陷，标记是否清晰、牢固，与产品实物是否相符。

## 5.2.4 成分及性能检验

依据有关标准和订货技术条件进行相应的检验。

## 5.2.5 其他项目检验

依据相关标准和订货技术条件的要求进行其他项目的检验。

## 5.3 检验结果的认可

焊接材料经检验后应出具验收报告，注明各项检验结果的规定值和依据的标准、规范。

## 5.4 验收标记

验收合格的焊接材料可用适宜的方式在包装上进行标识。

## 6 仓储

## 6.1 一般要求

焊接材料应按使用说明书、有关技术要求和安全规程等妥善保管。特种焊接材料存放与保管可根据情况提出附加要求，如存放在专用仓库、指定存放区域或条件、增加检查频次等。仓储管理人员应具备有关焊接材料存放的基本知识，熟悉本岗位的各项管理程序和制度。

## 6.2 存放条件

焊接材料的储存库应保持适宜的温度及湿度，一般室内温度不低于 $5^{\circ}\mathrm{C}$ ，相对湿度不大于 $60\%$ 。

室内应保持清洁，不得存放有害介质，以保证不损害焊接材料的性能。对于因吸潮而可能导致失效及有特殊要求的焊接材料，应采取必要的存放措施，如设置货架，采用防潮剂、去湿器，设置恒温恒湿室等。

## 6.3 仓储存放

品种、型号/牌号、批号、规格、入库时间不同的焊接材料应分别存放，并有明确的标识，以免混杂。

摆放高度或层数、与地面及墙面的距离等应视产品、包装情况和环境条件等进行相应规定，如货架距地面及墙壁的距离不小于 300 mm，以利于安全和通风。

在搬运、装卸、摆放过程中，应小心操作，避免混料、损伤焊条药皮、焊丝盘（桶）及密封包装等而影响使用及性能。

## 6.4 状态标识

存放焊接材料的库内可根据需要划分为“待检”“合格”及“不合格”等区域，各区域应有明显标识，并有足够间隔或采取明显隔断。

## 6.5 入库

验收合格的焊接材料应办理入库手续，可包括但不限于以下内容：

——焊接材料的名称、执行标准编号、型号/牌号及可能使用的内部编号；

——规格；

——批号或炉号；

——入库数量（或净质量）；

——生产日期；

——入库日期；

——库存有效期（自验收报告签发之日起至有效期限的截止之日，见6.8.4）；

——供应商名称。

## 6.6 库存建档

焊接材料入库后即应建立相应的库存档案，诸如质量证明、验收报告、检查及发放记录等。

## 6.7 库存期间的检查

仓储管理人员应定期对库存的焊接材料进行检查，温湿度超出规定要求时应采取措施。恶劣天气等突发事件后和潮湿季节时应及时、全面检查保管情况，并将检查结果做书面记录。发现由于保存不当而出现可能影响焊接质量的缺陷时，应及时处理。

## 6.8 出库

6.8.1 为保证焊接材料在其有效期内得到使用，避免库存超期所引起的不良后果，焊接材料的发放一般按先入先出的原则进行。特殊应用时可按指定批号或供应商领用焊接材料。

6.8.2 使用方对出库量应严格按产品消耗定额控制。根据施工条件、生产进度、配送方式等，尽量做到随用随出。焊接材料以出库单或报废材料的签批单为出库凭据，经仓储管理人员核准之后方可发放。

——焊接材料的名称、执行标准编号、型号/牌号及可能使用的内部编号；

——规格；

——批号或炉号；

——出库数量（或净质量）；

——出库日期；

——给定部件或焊缝的识别号/产品制造单号（如需要）。

6.8.4 有效期限为焊接材料质量证明或说明书推荐的使用期限。无推荐时，焊条、药芯焊丝、焊剂等一般不超过五年；实心焊丝、填充丝、焊带等一般不做限定，如包装破损、生锈等，则需评估后确定。有效期限也可由使用方根据实际存放环境、产品特性要求和焊接材料状态等进行评估和确定。

## 6.9 超期处理

超过库存有效期的焊接材料需经使用方组织复验，复验原则上以考核可能影响焊接质量的项目为主，复验合格后需再次确定使用期限。

## 6.10 不良品处理

对于生锈、严重受潮、变质的焊接材料，应进行必要的检验，做出降级使用或报废的处理决定，凭签批单方可准许出库。对于这类焊接材料的去向必须严格控制。

## 7 使用过程中的管理

## 7.1 一般要求

7.1.1 使用方应设置焊接材料管理员，负责焊接材料的领用、保管、烘干、发放及回收，并做详细记录，以保证焊接材料使用的可追溯性。

7.1.2 生产主管人员及检查员应对焊接材料的管理进行必要的检查监督，防止由于焊接材料管理不善而发生质量事故。

7.1.3 车间或施工现场根据需要可设立二级焊接材料库或存放场所，采取必要的保证措施，避免焊接材料因受潮等影响使用性能。

## 7.2 识别标识

在焊前准备及使用过程中，为防止发生错用，造成质量事故，应采取以下措施：

——焊条包装应完整，印字应清晰。没有印字的焊条在使用/烘干前，应在焊条夹持端面用颜色涂料标记。

——盘/卷状焊丝、焊带应始终保持标签完整。标签破损的，应予以检验及确认，否则应报废。

——填充丝需确认其上冲压出的型号/牌号或一端的颜色涂料标记。焊工应从没有标记的一端开始焊接。

——焊剂烘干及焊接等过程中应始终配有注明牌号和批号的标示牌进行识别。

采用颜色涂料标记的焊条和填充丝，应将颜色和对应的焊接材料型号/牌号、批号的对照卡显示在焊工操作位。

## 7.3 烘干、保温及清理

7.3.1 烘干、保温及清理焊接材料的场所应具备合适的设施及清理手段。烘干、保温设施应有可靠的温度控制、时间控制及显示装置。

7.3.2 焊接材料的烘干及保温应严格按焊接材料生产企业推荐的规范或有关技术要求执行。焊接材料在烘干时应排放合理，有利于均匀受热及潮气排除。烘干焊条时应注意防止因骤冷骤热而导致药皮开裂或脱落。

7.3.3 每个烘箱应附有标示牌，标明所装入焊接材料的型号/牌号、批号和烘干规范等。焊接材料原则

上应按产品类型分别烘干。不同类型的焊接材料在下述条件下，允许同炉烘干：

——烘干规范相同；

——相互之间有明显的标记或隔断，不至于混杂；

——能够确保焊接材料的性能不受影响。

7.3.4 烘干后的焊接材料，应在保持规定温度范围内的烘箱或保温筒内保存，以备使用。

7.3.5 根据产品的特性要求、焊接材料类型和存放环境，使用方应确定烘干后的焊接材料在常温下的搁置时间，超出规定时间后，使用前应再次烘干，但对于烘干温度不低于 $350^{\circ}\mathrm{C}$ 的焊条，其累计烘干次数一般不宜超过3次。

7.3.6 焊丝及填充丝、焊带表面须光滑、洁净，若影响焊接质量，使用前应进行清洁处理。开启包装后应尽快使用，防止受潮和污染。

## 7.4 焊接材料的回收

焊接结束后，剩余的焊接材料应回收。回收的焊接材料应满足下列条件：

——标记清楚；

——包装完整，或重新包装不影响再次使用；

——整洁、无污染。

## 7.5 焊剂的重复使用

焊剂（特别是含铬的烧结焊剂）一般不宜重复使用，但在同时满足下述条件时允许回收重复使用：——回收焊剂与新焊剂混用时，应为同批号、且添加的混合物的质量分数不超过 $50\%$ （一般宜控制在 $30\%$ 左右）；

——在混合前，用适当方法清除回收焊剂中的焊渣、杂质及细粉；

——混合焊剂的颗粒度符合规定的要求。

中华人民共和国
机械行业标准
焊接材料质量管理规程
JB/T 3223—2017

机械工业出版社出版发行  
北京市百万庄大街22号  
邮政编码：100037

210mm×297mm·0.75印张·15千字  
2018年4月第1版第1次印刷  
定价：15.00元

书号：15111·14848  
网址：http://www.cmpbook.com  
编辑部电话：（010）88379399  
直销中心电话：（010）88379399  
封面无防伪标均为盗版

版权专有 侵权必究

File: rules/results/NBT 47018-2017 承压设备用焊接材料订货技术条件.pdf.md (part 1 of 3)
---
source: "/Volumes/7up/github/knowledgetools/rules/standards/NBT 47018-2017 承压设备用焊接材料订货技术条件.pdf"
relative_path: "NBT 47018-2017 承压设备用焊接材料订货技术条件.pdf"
artifacts_count: "70"
artifact_files: ["0a05a6b1-10ce-4b88-995c-ba5ec80590e8_content_list.json", "0a05a6b1-10ce-4b88-995c-ba5ec80590e8_content_list_v2.json", "0a05a6b1-10ce-4b88-995c-ba5ec80590e8_model.json", "0a05a6b1-10ce-4b88-995c-ba5ec80590e8_origin.pdf", "full.md", "images/013aa19cb01efde5e22aadb47d52dc812e5285bf02c167533b0ba16e6af9effe.jpg", "images/02428e775ae0aba8ff55fdbed4cada581519ecd819773c577b8ed78db8d4d20b.jpg", "images/04f230efdea7b77c37fc1b836dfde18812b81b16d4b20990e0bcd62dbbefcbf3.jpg", "images/05c32c1ac3b3711e88b9ca2e3f53374ac4fa2752d07eb37c61a5240dd3b1ac96.jpg", "images/0af637901658618d8aaf34f155657e92ea07c7018917ac41b2d7d333ad3b440c.jpg", "images/0b2bae29b7777fdb07c8f4dcdfb11a1c971f7438fce2fc3397001b5647448056.jpg", "images/175f407ad4afe4c35f7903c6f5aa65ac11220fc70ab46bae8a63c4c683245a8c.jpg", "images/17ddf3b8a85c0d8a1dd022c4e5c9e078b2f99bda99fdf998de1d23d69d4d9a48.jpg", "images/1e48fc994db665ecff5f970cad6559ae26747ded4d88f7e8958a76b5607f3018.jpg", "images/2b59cabd2211336868bd9fe51c687a36376d096b550cbb834ee5920d4b993b94.jpg", "images/2fd44a9e35b1cdc00b4e96754c4d1060b7f01cf6b66394da21233409b79a0ca3.jpg", "images/325799e5206ae102e79fff8974122c963026da061a7c79af3484e574e8ba1237.jpg", "images/32a21757a6f0524bb02bf2574fadfa3b1d6b7351bf3bb6c7840246b40f3b6b57.jpg", "images/3a807f0ddf0792dde5f0eb5789d129c16036d6048facda9724fe96008b885e58.jpg", "images/3ff669586074d981955ed564e18fe9ddf653c43e937b552fcbf34cba902019f4.jpg", "images/43bf4f0fdab42abe96aa2fa150e303ec9c5bfd882339a55f8d2bb40a1e5965cf.jpg", "images/4aab8ae7366d092b1fcc4b7195d2002beacc9d849c46915e09a9deda58c46519.jpg", "images/4b1a9b41ec15de45acf4092eab62d3d234ab44de2ad5668cbd2b709095f780e4.jpg", "images/4b8c63795f366ea59b254831dfc3568096e1a51cb91932cadf10f99bff00bbf5.jpg", "images/51eb3ff6d6b75b4d25f6777b0fb9d4a16c59ad38941fbfdc8a5e96a6783a8488.jpg", "images/54658ff83748f093c5bb6335c7f6b12bd1f33be427d31219a7d5bc787adb0617.jpg", "images/588feb4a2a7c238d9065abb1fe92ccb5fac42b0a6619019ca0c06ddadfa6eecf.jpg", "images/5b92da17bc48dc5d0e757ef7de916698c3121aabff7ae3a6d1a84b3c6d7936c8.jpg", "images/5ba599c3ebe4e36052bd55864d14bf7fdf51e3fe1ddfe5a214ab3c61451f7d92.jpg", "images/61964479e53f38f1b1a42f0ce482244381bea012a081cf9982ddca317cb10d09.jpg", "images/6586e2c1410d4e10efe09554462b16231e078871fa7f7a2bbcca1783e364c008.jpg", "images/65c8a98e84ef23e21a7a615cd8ed43f1d6d5f1a8a8401b2b24b7cb9a970c3add.jpg", "images/6766f8967dd31d051917eb3c7449754e932d9ff4436565866d04fcb2cb7d63d9.jpg", "images/72d9733dcf95eec7c7c39515d442a9f7891bc6414d903373a7f7cf7bf5fd6eba.jpg", "images/7333aca7d4fd44e115d5c93d6797a4b7087788d22f1608e2345f80359d86568e.jpg", "images/7632a3fe02f776997676f655aee13cbf2ee4155e3b31fdeefc1c6e1da76bd593.jpg", "images/7d8b67efd2d132711f5f7f489b9a36db9cfdc060629424eb1f21687bc1e972a2.jpg", "images/8862e2db3cd07440aeccdfb80cbc9fd2f14bc627883cde782957dd212a3d9190.jpg", "images/91a99a091ce9ca370f8615ad2c5cc1eb7243cf97cde557ccf5c22121082c333d.jpg", "images/96998f868f8c6c9bf520d3bc5f5a62a4fd096ad050bdf8cb2cb620ff530bfbee.jpg", "images/98543e619cb3a03894cd6186960595acc72009b176ce57e1bc1a0b15be9c615d.jpg", "images/9a16d209a93283aba45aa3b089ce7de3ee60ed235b09bc24a083011cc5ac82da.jpg", "images/a23f046b65edd64027d00bb006688f3a041072475030ae01b5cfd018d86834e6.jpg", "images/a870f2b5ac5436f4624ae42ed6829ccf8042a6735bf1e8aa0a6698b3178ac35e.jpg", "images/a8f5531a2200c474b908237f4abc4415f591c773165fb05e8e57c7b692c43b45.jpg", "images/ab008802a1a8c9fce18dd613b7908f535e9980ead6bbaf4b77ba82a69a14c0ac.jpg", "images/ad6d87b12a39746a6107e32ae1c75bb60ca27cf5607bd739cc5148190319cce0.jpg", "images/b071c45f5af8e8d22dac5a878d45c881451f2779efe23b57709e0e78cef3e16b.jpg", "images/b9d5753a447dd42dec30bea6796f95944774136d3924be8f602ca8827a0cf702.jpg", "images/bae50323710a489d70498838e252dc5e3ad36eda2974eeb5c216b0a74cb65287.jpg", "images/bfdc9ffe1fc9d098257968ed2bc065fa761567a4c1406c20db81f07f0af7203d.jpg", "images/c133f01abfecc4bfea778431ef93e9c27626c9efc63dc650fa8900457eacfb5d.jpg", "images/c1d5e0f6c70f5c17cdd859ad5ce8f6089b096a44d6edf389e912088c42ce0d05.jpg", "images/c3b6ce62c22ded0275914e43feabf7f058f1cc648cd1d01cf142c50a44c57ce3.jpg", "images/c4e0b45a05621d0bef857e80b29c7e9b36f05d516547fdeac3c8bda475696441.jpg", "images/d722e1f2c2ccbf13583a6263d39aaa70bd89024479000cf024b4c340f7147d52.jpg", "images/d815ecfaa0b4a0e1d20396f09c3ff0308ef534d761edfb02b1dd5c075951ca3f.jpg", "images/dc272410839fde863275a3b54b6dfac04d5daa629ae429fdd569c6432cea524d.jpg", "images/dd88ac9985b56cfd325a7411230de0a01b15b8d5adab79e93adc4a66df6e70c9.jpg", "images/edf8435102bbafe63e29482aff41bfb053c8f0112413efd52f2c4b4815d5ba4e.jpg", "images/eec85f65ad5afab192d073bbe50f1a8be80a77781ae5a36f2dc8b2aad5e38000.jpg", "images/ef84a7e9aaaabd4fde47fb8fab351879fb4d24c3c368dc0297325236ccd65953.jpg", "images/f1fee98b0b6f21e0ab6ef4f61c2da83d740366bdc6f51ca4f5019a2ef70f412d.jpg", "images/f30a557970b141ab9e788816017712fc821cd839c81b628f27595d6c69f56ce9.jpg", "images/f4736b41f437918325dd5278c37fe14067e22d0ec2ce835c16d38f092967cf92.jpg", "images/f6df424b9a04225711c9d917ce1fa52ef42860c19f3adc8cdda77f206db620db.jpg", "images/f7cbc56aa09c09d02a5abc9a304feb33c8f4587b208483fffd31b5931e4b9f1f.jpg", "images/f7de475f9c9f74dfd31465118e4c94ac11ae9730652339e68db1ab6fcfb22ab9.jpg", "images/ff9693e7b12c62a7736ffbf2c8b8f3b441b37b6e76bf1606545cd4eafe8617b0.jpg", "layout.json"]
status: "success"
error: ""
---

# OCR 提取结果

# 中华人民共和国能源行业标准

NB/T 47018.1 \~ 47018.5—2017

NB/T 47018.6 \~ 47018.7—2011

# 承压设备用焊接材料订货技术条件

# Technical permission of welding materials for pressure equipment

2017-08-01 实施

2011-10-01 实施

# 国家能源局

公告

2017年第6号

依据《国家能源局关于印发<能源领域行业标准化管理办法（试行）>及实施细则的通知》（国能局科技〔2009〕52号）有关规定，经审查，国家能源局批准《页岩气储层改造 第2部分：工厂化压裂作业技术规范》等159项行业标准，其中能源标准（NB）34项、电力标准（DL）39项、石油标准（SY）86项，现予以发布。

上述标准中电力领域标准由中国电力出版社出版及中国计划出版社发行，煤炭领域标准由煤炭工业出版社出版发行，石油天然气、页岩气领域标准由石油工业出版社出版发行，锅炉压力容器标准由新华出版社出版发行。

附件：行业标准目录

二〇一七年三月二十八日

## 目录

前言 …… IV
NB/T 47018.1—2017 承压设备用焊接材料订货技术条件
第1部分：采购通则 …… 1
NB/T 47018.2—2017 承压设备用焊接材料订货技术条件
第2部分：钢焊条 …… 9
NB/T 47018.3—2017 承压设备用焊接材料订货技术条件
第3部分：气体保护电弧焊钢焊丝和填充丝 …… 27
NB/T 47018.4—2017 承压设备用焊接材料订货技术条件
第4部分：埋弧焊钢焊丝和焊剂 …… 39
NB/T 47018.5—2017 承压设备用焊接材料订货技术条件
第5部分：堆焊用不锈钢焊带和焊剂 …… 47
NB/T 47018.6—2011 承压设备用焊接材料订货技术条件
第6部分：铝及铝合金焊丝和填充丝 …… 59
NB/T 47018.7—2011 承压设备用焊接材料订货技术条件
第7部分：钛及钛合金焊丝和填充丝 …… 71
编制说明 …… 81

## 前言

NB/T 47018—2017《承压设备用焊接材料订货技术条件》分为5个部分：

—— 第 1 部分：采购通则；

—— 第 2 部分：钢焊条；

—— 第 3 部分：气体保护电弧焊钢焊丝和填充丝；

—— 第 4 部分：埋弧焊钢焊丝和焊剂；

—— 第 5 部分：堆焊用不锈钢焊带和焊剂。

NB/T 47018—2011《承压设备用焊接材料订货技术条件》分为 2 个部分：

—— 第 6 部分：铝及铝合金焊丝和填充丝；

—— 第 7 部分：钛及钛合金焊丝和填充丝。

本标准按 GB/T 1.1—2009《标准化工作导则 第1部分：标准的结构和编写》给出的规则起草。本标准是对 NB/T 47018.1～47018.5—2011《承压设备用焊接材料订货技术条件》的修订。与 NB/T 47018.1～47018.5—2011 相比，主要修改内容如下：

—— NB/T 47018.1 按 GB/T 25778—2010 要求，重新编制相关条文，调整了 7 类焊接材料每批最高限量，对使用药芯焊丝进行了规范，将焊条药皮含水量测定改为扩散氢测定，扩散氢规定用水银法或热导法；

—— NB/T 47018.2 中，按照 2012 年版焊条国家标准规定，变更了引用焊条国家标准名称，改变了焊条型号表示方法，增加了 55 个焊条型号，调整了熔敷金属冲击韧性合格指标和规定了扩散氢含量测定方法及合格指标；

——NB/T 47018.3 中，总共增加了 33 个焊丝型号，更新焊丝型号的表示方法；

——NB/T 47018.4 中，加强了埋弧焊材（焊丝及焊剂）质量保证书要求，规范了焊丝中磷、硫含量；

—— NB/T 47018.5 中增加了三个焊带型号：EQ317L、EQ2205 和 EQ2209。

本标准由全国锅炉压力容器标准化技术委员会（SAC/TC262）提出并归口。

本标准起草单位：合肥通用机械研究院、中国特种设备检测研究院、国家质量监督检验检疫总局特种设备安全监察局、哈尔滨焊接研究所、江苏省特种设备安全监督检验研究院扬州分院、中冶建筑研究总院、钢铁研究总院安泰科技股份有限公司、四川大西洋焊接材料股份有限公司、天津市金桥焊材集团有限公司、昆山京群焊材科技有限公司、中国船舶重工集团公司第七二五研究所。

本标准主要起草人：戈兆文、窦万波、房务农、寿比南、谢铁军、杨国义、李军、常彦衍、徐锴、李振华、王荣、马容忠、唐伯钢、李箕福、蒋勇、明廷泽、肖辉英、侯杰昌、杨咏梅、郑伊洛、姚润钢、孔红雨。

本标准所代替标准的历次版本发布情况为：

— JB/T 4747—2002;

— NB/T 47018.1～47018.5—2011。

# 中华人民共和国能源行业标准

NB/T 47018.1—2017

代替 NB/T 47018.1—2011

# 承压设备用焊接材料订货技术条件 第 1 部分：采购通则

# Technical permission of welding materials for pressure equipment Section 1: General rule

2017-03-28 发布

2017-08-01 实施

国家能源局发布

## 目次

前言 …… 4
1 范围 …… 5
2 规范性引用文件 …… 5
3 基本要求 …… 5
4 批量标识 …… 6
5 组批规则 …… 6
6 质量证明 …… 7
7 复验 …… 7
8 保管和运输 …… 8

## 前言

NB/T 47018—2017《承压设备用焊接材料订货技术条件》分为5个部分：

——第1部分：采购通则；

——第2部分：钢焊条；

——第 3 部分：气体保护电弧焊钢焊丝和填充丝；

——第 4 部分：埋弧焊钢焊丝和焊剂；

——第 5 部分：堆焊用不锈钢焊带和焊剂。

本部分是 NB/T 47018—2017 的第 1 部分。

本部分按 GB/T 1.1—2009《标准化工作导则 第1部分：标准的结构和编写》给出的规则起草。

本部分是对 NB/T 47018.1—2011《承压设备用焊接材料订货技术条件 第1部分：采购通则》的修订。与 NB/T 47018.1—2011 相比，主要技术变化如下：

——按 GB/T 25778—2010 的要求，重新编制了采购通则；

——对使用药芯焊丝进行具体规范；

——对表 1 中所列不锈钢焊条，碳钢焊芯、焊丝、填充丝，低合金钢焊芯、焊丝、填充丝，不锈钢焊芯、焊丝、填充丝，堆焊用不锈钢焊带，碳钢、低合金钢用焊剂，不锈钢用焊剂的每批最高限量做了调整；

——增加了采购焊接材料应注明熔敷金属力学性能试件焊后状态的规定；

——将焊条药皮含水量检验改为焊条熔敷金属扩散氢含量；

——在产品质量证明书的检验项目中增加了弯曲试验。

本部分由全国锅炉压力容器标准化技术委员会（SAC/TC262）提出并归口。

本部分起草单位：合肥通用机械研究院、国家质量监督检验检疫总局特种设备安全监察局、哈尔滨焊接研究所威尔焊接有限责任公司、江苏省特种设备安全监督检验研究院扬州分院、中冶建筑研究总院、钢铁研究总院安泰科技股份有限公司、四川大西洋焊接材料股份有限公司、天津市金桥焊材集团有限公司、昆山京群焊材科技有限公司、中国船舶重工集团公司第七二五研究所。

本部分主要起草人：戈兆文、房务农、常彦衍、徐锴、王荣、马容忠、唐伯钢、李箕福、蒋勇、明廷泽、肖辉英、郑伊洛、姚润钢、孔红雨。

NB/T 47018—2017 的本部分所代替标准的历次版本发布情况为：

——NB/T 47018.1—2011。

# 承压设备用焊接材料订货技术条件 第 1 部分：采购通则

## 1 范围

NB/T 47018—2017 的本部分规定了焊接材料采购基本要求、批量标识、组批规则、质量证明、复验、保管和运输。

本部分适用于承压设备用焊接材料供需双方，根据采购要求编制采购细则。

## 2 规范性引用文件

下列文件对于本文件的应用是必不可少的。凡是注日期的引用文件，仅注日期的版本适用于本文件。凡是不注日期的引用文件，其最新版本（包括所有的修改单）适用于本文件。

GB/T 25778 焊接材料采购指南
NB/T 47018.2 承压设备用焊接材料订货技术条件 第2部分：钢焊条
NB/T 47018.3 承压设备用焊接材料订货技术条件 第3部分：气体保护电弧焊钢焊丝和填充丝
NB/T 47018.4 承压设备用焊接材料订货技术条件 第4部分：埋弧焊钢焊丝和焊剂
NB/T 47018.5 承压设备用焊接材料订货技术条件 第5部分：堆焊用不锈钢焊带和焊剂
NB/T 47018.6 承压设备用焊接材料订货技术条件 第6部分：铝及铝合金焊丝和填充丝
NB/T 47018.7 承压设备用焊接材料订货技术条件 第7部分：钛及钛合金焊丝和填充丝
JB/T 3223 焊接材料质量管理规程

## 3 基本要求

3.1 采购承压设备用焊接材料，除应符合 GB/T 25778 的规定外，还应符合本部分的规定。

3.2 承压设备用焊接材料的经销商（以下简称经销商），应经焊接材料的生产商（以下简称生产商）许可，生产商负责对经销商进行培训与考核。

3.3 生产商或供货单位（含经销商）应向订货单位提供焊接材料质量证明书原件，允许供货单位（含经销商）提供复印件，但应加盖供货单位（含经销商）公章和经办人签章。

3.4 生产商应向焊接材料订货单位提供产品说明书，内容包括产品特点、性能指标、适用范围、保管要求、使用注意事项。

3.5 采用本标准以外的钢、铝、钛质国产焊接材料时，应符合下列规定：

a）在本标准中有相应种类但没有型号（或牌号）的焊接材料，其技术要求应不低于本标准中同种类焊接材料的规定，并有焊接性能和工程实验依据；

b）在本标准中没有相应种类的焊接材料，其技术要求应比照本标准的规定，并有焊接性能和工程实验依据；

c）药芯焊丝应按照NB/T47018.2规定的技术要求编制订货技术条件，碳钢和低合金钢药芯焊丝应为碱性渣系。在订货合同中需包含保证药芯成分、药芯填充均匀性的具体内容和检验方法，以及打开真空包装后的药芯焊丝保证熔敷金属扩散氢含量的措施。

3.6 采用境外焊接材料时，应符合下列规定：

a）应选用境外相应承压设备规范允许使用，并有承压设备工程实践依据的焊接材料，其使用范围不应超出该规范的规定，且不能超出国内相近焊接材料的使用范围；

b）焊接材料的技术要求不应低于本标准中同种类焊接材料的规定。当本标准中没有同种类焊接材料时，其技术要求比照本标准的规定；

c）承压设备制造单位首次选用某种国外焊接材料时，应掌握该材料的焊接性能、使用条件和采购规则。

3.7 当订货单位对焊接材料有附加技术要求时，需要在订货合同中提出，并同时规定检验方法和合格指标。

3.8 订货单位应在订货技术条件中注明所采购焊接材料熔敷金属力学性能试件的焊后状态。焊后热处理条件按相应焊接材料标准的规定，当超出标准规定时，则另行协议。

## 4 批量标识

4.1 实心焊丝、填充丝、焊芯和焊带均按炉号标识，应由单一炉号的材料组成。

4.2 焊条涂料、烧结焊剂的湿搅拌料和熔炼焊剂的炉料均按控制化学成分标识。湿搅拌料在湿搅拌前、后，炉料在熔炼前、后，需经过充分试验，证明用于该批所有湿搅拌料（或炉料）的成分相当。试验至少应包括化学成分分析，其结果应符合焊接材料制造厂的规定范围。试验程序和试验结果应有记录。

## 5 组批规则

## 5.1 实心焊丝、填充丝、焊芯和焊带

批量是采用单一炉号、同一截面形状、同一规格和同一交货状态的材料，在一个生产周期内的产品数量。

## 5.2 焊条

批量是在连续 24h（即连续的正常工作班次）生产时间内用同样制造工艺生产的同一型号和规格的产品数量。

## 5.3 焊剂

批量是在一个生产周期内，用相同原材料混合物和同样的制造工艺，所生产同一型号的产品数量。

5.4 用于承压设备焊接材料的每批最高限量见表1。

表 1 各类焊材每批最高限量  
单位为 $\mathrm{kg}$

<table><tr><td>焊接材料类别</td><td>每批最高限量</td></tr><tr><td>非合金钢及细晶粒钢焊条</td><td>50 000</td></tr><tr><td>热强钢焊条、高强钢焊条</td><td>30 000</td></tr><tr><td>不锈钢焊条</td><td>20 000</td></tr><tr><td>碳钢焊芯、焊丝、填充丝</td><td>50 000</td></tr><tr><td>低合金钢焊芯、焊丝、填充丝</td><td>30 000</td></tr><tr><td>不锈钢焊芯、焊丝、填充丝</td><td>20 000</td></tr><tr><td>堆焊用不锈钢焊带(厚度等于或小于0.5mm)</td><td>20 000</td></tr><tr><td>铝及铝合金焊丝、填充丝</td><td>10 000</td></tr><tr><td>钛及钛合金焊丝、填充丝</td><td>1 000</td></tr><tr><td>碳钢、低合金钢用焊剂</td><td>50 000</td></tr><tr><td>不锈钢用焊剂</td><td>20 000</td></tr></table>

## 6 质量证明

6.1 生产商应当保证出厂产品符合本标准的规定和订货合同要求。

6.2 生产商在产品质量证明书中检验项目应不少于表 2 的规定，并填写实际检验结果，其余项目应保证合格。

当生产商确能保证弯曲性能时，可以免除弯曲试验，在质量证明书相应项目中填写合格。

表 2 承压设备用焊接材料的检验项目

<table><tr><td rowspan="2">焊接材料类型</td><td colspan="7">材料类别及检验项目</td></tr><tr><td>标准</td><td>碳钢</td><td>低合金钢</td><td>不锈钢</td><td>堆焊</td><td>铝及铝合金</td><td>钛和钛合金</td></tr><tr><td>焊条</td><td>NB/T47018.2</td><td>化学分析,拉伸试验,冲击试验,弯曲试验,射线检测,熔敷金属扩散氢含量(限碱性药皮焊条)</td><td>化学分析,拉伸试验,冲击试验,弯曲试验,射线检测,熔敷金属扩散氢含量(限碱性药皮焊条)</td><td>化学分析,拉伸试验,弯曲试验,射线检测</td><td>—</td><td>—</td><td>—</td></tr><tr><td rowspan="3">GTAW、GMAW、PAW用焊丝和填充丝</td><td>NB/T47018.3</td><td>a化学分析,拉伸试验,冲击试验,弯曲试验,射线检测</td><td>a化学分析,拉伸试验,冲击试验,弯曲试验,射线检测</td><td>a化学分析,拉伸试验,弯曲试验,射线检测</td><td>—</td><td>—</td><td>—</td></tr><tr><td>NB/T47018.6</td><td>—</td><td>—</td><td>—</td><td>—</td><td>a化学分析,射线检测,平板堆焊试验(限填充丝)</td><td>—</td></tr><tr><td>NB/T47018.7</td><td>—</td><td>—</td><td>—</td><td>—</td><td>—</td><td>a化学分析,射线检测</td></tr><tr><td rowspan="2">SAW、dESW用焊丝-焊剂、焊带-焊剂</td><td>NB/T47018.4</td><td>b化学分析,拉伸试验,冲击试验,弯曲试验,射线检测,熔敷金属扩散氢含量</td><td>b化学分析,拉伸试验,冲击试验,弯曲试验,射线检测,熔敷金属扩散氢含量</td><td>b化学分析,拉伸试验弯曲试验,射线检测</td><td>—</td><td>—</td><td>—</td></tr><tr><td>NB/T47018.5</td><td>—</td><td>—</td><td>—</td><td>c化学分析</td><td>—</td><td>—</td></tr><tr><td colspan="8">a对焊丝。b对熔敷金属。c对堆焊金属。d不测定熔敷金属扩散氢含量。</td></tr></table>

## 7 复验

## 7.1 通用规定

任何一个检验项目不合格时，该项目应加倍取样复验（冲击试验除外）。试样可从原试件或新焊制的试件上制取，复验的结果应全部符合对该项检验、复验的要求。

## 7.2 力学性能复验

7.2.1 复验熔敷金属拉伸性能时，应把抗拉强度、屈服强度及断后伸长率同时作为复验项目。

7.2.2 冲击性能复验时，应再取3个试样进行复验。其合格指标为前后两组6个试样的冲击功平

均值不应小于规定值，允许有2个试样小于规定值，但其中低于规定值 $70\%$ 的试样只允许有1个。

## 7.2.3 背弯和面弯各作为一项。

## 7.3 化学成分复验

每一种化学成分都作为一项，只须对不合格的元素含量进行复验。

## 8 保管和运输

生产商、经销商和焊接材料使用单位，应将成品焊材按 JB/T 3223 规定库存保管。在保管和运输过程中做到防潮、防腐蚀、防污染。

# 中华人民共和国能源行业标准

NB/T 47018.2—2017

代替 NB/T 47018.2—2011

# 承压设备用焊接材料订货技术条件 第 2 部分：钢焊条

# Technical permission of welding materials for pressure equipment Section 2: Electrodes for steel

2017-03-28 发布

2017-08-01 实施

国家能源局发布

## 目次

前言 …… 13
1 范围 …… 15
2 规范性引用文件 …… 15
3 技术要求 …… 15
4 熔敷金属弯曲试验 …… 21
5 产品标识 …… 22
附录 A（资料性附录） 焊条型号对照 …… 23

## 前言

NB/T 47018—2017《承压设备用焊接材料订货技术条件》分为5个部分：

——第1部分：采购通则；

——第 2 部分：钢焊条；

——第 3 部分：气体保护电弧焊钢焊丝和填充丝；

——第 4 部分：埋弧焊钢焊丝和焊剂；

——第 5 部分：堆焊用不锈钢焊带和焊剂。

本部分是 NB/T 47018—2017 的第 2 部分。

本部分按 GB/T 1.1—2009《标准化工作导则 第1部分：标准的结构和编写》给出的规则起草。本部分是对 NB/T 47018.2—2011《承压设备用焊接材料订货技术条件 第2部分：钢焊条》的修订。与 NB/T 47018.2—2011 相比，主要技术变化如下：

——按 2012 年新版焊条国家标准规定，将原 GB/T 5117《碳钢焊条》更名为《非合金钢及细晶粒钢焊条》，原 GB/T 5118《低合金钢焊条》更名为《热强钢焊条》，新增加 GB/T 32533《高强钢焊条》标准；

——在非合金钢及细晶粒钢焊条中保留了 E4303、E4315、E4316、E5015、E5016、E5018、E5515-G 7 个焊条型号，且与新版标准的焊条型号编制相同，但技术要求有所改变；保留了 5 个焊条型号，按新版标准规定变更相应型号放在括号内：E5015-E（E5015-N1）、E5016-E（E5016-N1）、E5515-E（-40℃）（E5515-N1）、E5516-E（E5516-N1）、E5515-E（-50℃）（E5515-N3）；增加了 E4318、E5516-G、E5518-G（-30℃）、E5018-G（-40℃）、E5518-G（-40℃）、E5018-1、E5015-G、E5016-G、E5015-N2、E5515-N2、E5018-N2、E5516-N3、E5518-N3、E5515-N5、E5516-N5、E5518-N5、E5015-G（-70℃）、E5015-N5、E5016-N5、E5018-N5、E5015-N7、E5016-N7、E5018-N7 共 23 个焊条型号；

——在热强钢焊条中保留了下述5个焊条型号，按新版标准规定变更相应型号放在括号内：E5515-B1（E55××-CM）、E5515-B2（E55××-1CM）、E5515-B2-V（E55××-1CMV）、E6015-B3（E62××-2C1M）、E5MoV-15（E55××-5CMV）；增加了8个焊条型号：E50××-1M3、E52××-1CML、E55××-2C1ML、E55××-2CMWVB、E55××-2CMVNb、E62××-2C1MV、E62××-3C1MV、E50××-G；

—在不锈钢焊条中保留了下述18个焊条型号：E308-15、E308-16、E308L-16、E309-15、E309-16、E309L-16、E309Mo-16、E309MoL-16、E316-15、E316-16、E316L-16、E317-16、E317L-16、E318-16、E347-15、E347-16、E410-15、E410-16，按新版标准型号编制规定除E309MoL-16变更为E309LMo-16以外，其余焊条型号与新标准规定相同；增加了4个焊条型号：E310-××、E310Mo-××、E347L-××和E2209-××；

——高强钢焊条保留了3个焊条型号，将新国标中的对应型号列在括号内：E6015-D1（E5915-G，-30℃）、E6016-D1（E5916-G，-30℃）和E6015-E（E6215-3M2）；增加20个焊条型号：E6215-N2M1、E6216-N2M1、E5918-G（-30℃）、E5915-G（-40℃）、E5916-G（-40℃）、

E5918-G(-40℃)、E6216-N4M1、E6215-G(-40℃)、E6216-G(-40℃)、E6218-G(-40℃)、

E6215-G(-50°C)、E6216-G(-50°C)、E6218-G(-50°C)、E6218-3M2、E6218-3M3、E6215-N5M1、

E6216-N5M1、E6215-G（-60℃）、E6216-G（-60℃）和 E6218-G（-60℃）；

——修订了熔敷金属拉伸试样断后伸长率合格指标；

——除不锈钢焊条外，新增加焊条型号的熔敷金属冲击试验规定全部重新确定；

——除不锈钢焊条外，所有焊条扩散氢含量需采用水银法或热导法测定，并规定了合格指标，不再使用焊条药皮含水量测定；

——在弯曲试验中允许使用横向弯曲试样，增加了允许加大弯心直径重新进行试验的规定；

——增加了附录 A “焊条型号对照”。

本部分由全国锅炉压力容器标准化技术委员会（SAC/TC 262）提出并归口。

本部分起草单位：合肥通用机械研究院、国家质量监督检验检疫总局特种设备安全监察局、哈尔滨焊接研究所威尔焊接有限责任公司、江苏省特种设备安全监督检验研究院扬州分院、中冶建筑研究总院、钢铁研究总院安泰科技股份有限公司、四川大西洋焊接材料股份有限公司、天津市金桥焊材集团有限公司、昆山京群焊材科技有限公司、中国船舶重工集团公司第七二五研究所。

本部分主要起草人：戈兆文、房务农、常彦衍、徐锴、王荣、马容忠、唐伯钢、李箕福、蒋勇、明廷泽、肖辉英、郑伊洛、姚润钢、孔红雨。

NB/T 47018—2017 的本部分所代替标准的历次版本发布情况为：

—JB/T 4747—2002;

—NB/T 47018.2—2011。

# 承压设备用焊接材料订货技术条件 第 2 部分：钢焊条

## 1 范围

NB/T 47018—2017 的本部分规定了钢焊条的技术要求，熔敷金属弯曲试验和产品标识。

本部分适用于承压设备用非合金钢及细晶粒钢焊条、热强钢焊条、高强钢焊条和不锈钢焊条。

## 2 规范性引用文件

下列文件对于本文件的应用是必不可少的。凡是注日期的引用文件，仅注日期的版本适用于本文件。凡是不注日期的引用文件，其最新版本（包括所有的修改单）适用于本文件。

NB/T 47018.1 承压设备用焊接材料订货技术条件 第1部分：采购通则

## 3 技术要求

## 3.1 通用规定

承压设备用钢焊条除应分别符合 GB/T 983、GB/T 5117、GB/T 5118 和 GB/T 32533 的规定外，还应符合 NB/T 47018.1 和本部分的规定。

本部分焊条型号与其他相关标准型号之间对应关系，参见附录 A。

## 3.2 焊条的偏心度

3.2.1 直径不大于 2.5mm 的焊条，偏心度应不大于 5%；但允许 5% 的受检焊条的偏心度大于 5%，且不得大于 7%。

3.2.2 直径为 3.2mm 和 4.0mm 的焊条，偏心度应不大于 4%；但允许 5% 的受检焊条的偏心度大于 4%，且不得大于 5%。

3.2.3 直径不小于 5.0mm 的焊条，偏心度应不大于 3%；但允许 5% 的受检焊条的偏心度大于 3%，且不得大于 4%。

## 3.3 熔敷金属的化学成分

承压设备常用钢焊条熔敷金属的硫、磷含量规定见表1。

表 1 承压设备常用钢焊条熔敷金属硫、磷含量规定

<table><tr><td>焊条类别</td><td>焊条型号</td><td>S(质量分数)/%</td><td>P(质量分数)/%</td></tr><tr><td rowspan="35">非合金钢及细晶粒钢焊条(GB/T 5117)</td><td>E4303</td><td>≤0.020</td><td>≤0.030</td></tr><tr><td>E4315</td><td rowspan="34">≤0.015</td><td rowspan="34">≤0.025</td></tr><tr><td>E4316</td></tr><tr><td>E4318</td></tr><tr><td>E5015</td></tr><tr><td>E5016</td></tr><tr><td>E5018</td></tr><tr><td>E5515-G</td></tr><tr><td>E5516-G</td></tr><tr><td>E5518-G</td></tr><tr><td>E5015-N1</td></tr><tr><td>E5016-N1</td></tr><tr><td>E5018-G</td></tr><tr><td>E5515-N1</td></tr><tr><td>E5516-N1</td></tr><tr><td>E5015-N2</td></tr><tr><td>E5515-N2</td></tr><tr><td>E5518-G</td></tr><tr><td>E5018-1</td></tr><tr><td>E5015-G</td></tr><tr><td>E5016-G</td></tr><tr><td>E5018-N2</td></tr><tr><td>E5515-N3</td></tr><tr><td>E5516-N3</td></tr><tr><td>E5518-N3</td></tr><tr><td>E5515-N5</td></tr><tr><td>E5516-N5</td></tr><tr><td>E5518-N5</td></tr><tr><td>E5015-G</td></tr><tr><td>E5015-N5</td></tr><tr><td>E5016-N5</td></tr><tr><td>E5018-N5</td></tr><tr><td>E5015-N7</td></tr><tr><td>E5016-N7</td></tr><tr><td>E5018-N7</td></tr><tr><td rowspan="14">高强钢焊条(GB/T 32533)</td><td>E5915-G</td><td rowspan="14">≤0.015</td><td rowspan="14">≤0.025</td></tr><tr><td>E5916-G</td></tr><tr><td>E5918-G</td></tr><tr><td>E6215-G</td></tr><tr><td>E6216-G</td></tr><tr><td>E6218-G</td></tr><tr><td>E6215-3M2</td></tr><tr><td>E6218-3M2</td></tr><tr><td>E6218-3M3</td></tr><tr><td>E6215-N2M1</td></tr><tr><td>E6216-N2M1</td></tr><tr><td>E6216-N4M1</td></tr><tr><td>E6215-N5M1</td></tr><tr><td>E6216-N5M1</td></tr><tr><td rowspan="13">热强钢焊条(GB/T 5118)</td><td>E50××-1M3</td><td rowspan="13">≤0.015</td><td rowspan="13">≤0.025</td></tr><tr><td>E55××-CM</td></tr><tr><td>E55××-1CM</td></tr><tr><td>E52××-1CML</td></tr><tr><td>E55××-1CMV</td></tr><tr><td>E62××-2C1M</td></tr><tr><td>E55××-2C1ML</td></tr><tr><td>E55××-2CMWVB</td></tr><tr><td>E55××-2CMVNb</td></tr><tr><td>E62××-2C1MV</td></tr><tr><td>E62××-3C1MV</td></tr><tr><td>E55××-5CMV</td></tr><tr><td>E55××-G</td></tr><tr><td rowspan="17">不锈钢焊条(GB/T 983)</td><td>E308-××</td><td rowspan="17">≤0.020</td><td rowspan="17">≤0.030</td></tr><tr><td>E308L-××</td></tr><tr><td>E309-××</td></tr><tr><td>E309L-××</td></tr><tr><td>E309Mo-××</td></tr><tr><td>E309LMo-××</td></tr><tr><td>E310-××</td></tr><tr><td>E310Mo-××</td></tr><tr><td>E316-××</td></tr><tr><td>E316L-××</td></tr><tr><td>E317-××</td></tr><tr><td>E317L-××</td></tr><tr><td>E318-××</td></tr><tr><td>E347-××</td></tr><tr><td>E347L-××</td></tr><tr><td>E410-××</td></tr><tr><td>E2209-××</td></tr><tr><td colspan="4">注1:热强钢焊条型号中“××”代表药皮类型15、16或18。注2:不锈钢焊条型号中“××”见GB/T 983中表2、表3。</td></tr></table>

## 3.4 熔敷金属力学性能

3.4.1 非合金钢及细晶粒钢焊条、热强钢焊条和高强钢焊条熔敷金属的抗拉强度与相应 GB/T 5117、GB/T 5118 和 GB/T 32533 规定下限值之差不应超过 120MPa，其中直径不大于 2.5mm 的热强钢焊条熔敷金属的抗拉强度与 GB/T 5118 规定下限值之差不应超过 130MPa。

3.4.2 熔敷金属拉伸试样断后伸长率除应分别符合 GB/T 983、GB/T 5117、GB/T 5118 和 GB/T 32533 规定外，且应不小于 18%。

3.4.3 承压设备常用钢焊条的熔敷金属夏比 V 型缺口冲击试验规定见表 2。冲击试样取 3 个，其冲击试验结果平均值应不小于规定值，允许其中 1 个试样的冲击试验结果小于规定值，但应不低于规定值的 70%。

3.4.4 熔敷金属弯曲试样弯曲到表 3 规定的角度后，其拉伸面上的熔敷金属内，沿任何方向不得有单条长度大于 3mm 的开口缺陷。试样熔敷金属的棱角开口缺陷可不计，但由未熔合、夹渣或其他内部缺欠引起的棱角开口缺陷长度应计入。

对于断后伸长率 A 标准规定值下限小于 20% 的熔敷金属，若按表 3 规定的弯曲试验不合格，而其实测值小于 20%，则允许加大弯心直径重新进行试验。此时弯心直径等于 $\frac{10 \times (200 - A)}{2A}$ （A 为断后伸长率规定值下限乘以 100），支座间距等于弯心直径加 23mm。

表 2 承压设备常用钢焊条熔敷金属冲击试验规定

<table><tr><td rowspan="2">焊条类别</td><td rowspan="2">焊条型号</td><td colspan="2">冲击试验</td></tr><tr><td>试验温度/°C</td><td>冲击吸收功 $KV_2/J$ </td></tr><tr><td rowspan="32">非合金钢及细晶粒钢焊条(GB/T 5117)</td><td>E4303</td><td>0</td><td rowspan="32">≥54</td></tr><tr><td>E4315</td><td rowspan="9">-30</td></tr><tr><td>E4316</td></tr><tr><td>E4318</td></tr><tr><td>E5015</td></tr><tr><td>E5016</td></tr><tr><td>E5018</td></tr><tr><td>E5515-G</td></tr><tr><td>E5516-G</td></tr><tr><td>E5518-G</td></tr><tr><td>E5015-N1</td><td rowspan="8">-40</td></tr><tr><td>E5016-N1</td></tr><tr><td>E5018-G</td></tr><tr><td>E5515-N1</td></tr><tr><td>E5516-N1</td></tr><tr><td>E5015-N2</td></tr><tr><td>E5515-N2</td></tr><tr><td>E5518-G</td></tr><tr><td>E5018-1</td><td>-45</td></tr><tr><td>E5015-G</td><td rowspan="6">-50</td></tr><tr><td>E5016-G</td></tr><tr><td>E5018-N2</td></tr><tr><td>E5515-N3</td></tr><tr><td>E5516-N3</td></tr><tr><td>E5518-N3</td></tr><tr><td>E5515-N5</td><td rowspan="3">-60</td></tr><tr><td>E5516-N5</td></tr><tr><td>E5518-N5</td></tr><tr><td>E5015-G</td><td>-70</td></tr><tr><td>E5015-N5</td><td rowspan="3">-75</td></tr><tr><td>E5016-N5</td></tr><tr><td>E5018-N5</td></tr><tr><td rowspan="3">非合金钢及细晶粒钢焊条(GB/T 5117)</td><td>E5015-N7</td><td rowspan="3">-100</td><td rowspan="24">≥54</td></tr><tr><td>E5016-N7</td></tr><tr><td>E5018-N7</td></tr><tr><td rowspan="12">高强钢焊条(GB/T 32533)</td><td>E62××-N2M1</td><td>-20</td></tr><tr><td>E59××-G</td><td>-30</td></tr><tr><td>E59××-G</td><td rowspan="3">-40</td></tr><tr><td>E6216-N4M1</td></tr><tr><td>E62××-G</td></tr><tr><td>E6215-3M2</td><td rowspan="4">-50</td></tr><tr><td>E6218-3M2</td></tr><tr><td>E6218-3M3</td></tr><tr><td>E62××-G</td></tr><tr><td>E6215-N5M1</td><td rowspan="3">-60</td></tr><tr><td>E6216-N5M1</td></tr><tr><td>E62××-G</td></tr><tr><td rowspan="13">热强钢焊条(GB/T 5118)</td><td>E50××-1M3</td><td rowspan="9">0</td></tr><tr><td>E55××-CM</td></tr><tr><td>E52××-1CML</td></tr><tr><td>E55××-1CM</td></tr><tr><td>E5515-1CMV</td></tr><tr><td>E55××-2C1ML</td></tr><tr><td>E62××-2C1M</td></tr><tr><td>E5515-2CMWVB</td></tr><tr><td>E5515-2CMVNb</td></tr><tr><td>E62××-2C1MV</td><td rowspan="2">-20</td><td rowspan="2">≥68</td></tr><tr><td>E62××-3C1MV</td></tr><tr><td>E55××-5CMV</td><td rowspan="2">室温</td><td rowspan="2">≥54</td></tr><tr><td>E55××-G</td></tr><tr><td colspan="4">注:高强钢焊条、热强钢焊条型号中“××”代表药皮类型15、16或18。</td></tr></table>

表 3 弯曲试验尺寸规定

<table><tr><td>试样厚度/mm</td><td>弯心直径/mm</td><td>支座间距离/mm</td><td>弯曲角度/(°)</td></tr><tr><td>10</td><td>40</td><td>63</td><td>180</td></tr></table>

## 3.5 熔敷金属扩散氢含量

焊条熔敷金属扩散氢测定按照GB/T3965进行，其含量应符合表4的规定。

## 3.6 熔敷金属射线检测

熔敷金属射线检测按NB/T47013.2进行，射线检测技术应不低于AB级，质量等级应为I级。

表 4 焊条熔敷金属扩散氢含量规定

<table><tr><td rowspan="2">焊条型号</td><td>熔敷金属扩散氢含量/(mL/100g)</td></tr><tr><td>水银法或热导法</td></tr><tr><td>E43××</td><td>≤8</td></tr><tr><td>E50××-×、E52××-×</td><td>≤7</td></tr><tr><td>E55××-×</td><td>≤6</td></tr><tr><td>E59××-×、E60××-×、E62××-×</td><td>≤5</td></tr></table>

## 4 熔敷金属弯曲试验

4.1 应分别制备立焊和仰焊试件，试件厚度和坡口形式相应分别按 GB/T 983、GB/T 5117、GB/T 5118 和 GB/T 32533 的规定。

4.2 焊接试件采用 $\phi3.2mm$ 或 $\phi4.0mm$ 焊条焊制。

## 4.3 试样制备

a）采用冷加工法或热切割法切取试样。当采用热切割法时，应用冷加工法去除热影响区；

b）允许避开焊接缺陷、缺欠制取弯曲试样，面弯与背弯试样各取1个，纵向弯曲试样示意见图1，或在相同位置取横向弯曲试样；

![](images/f4736b41f437918325dd5278c37fe14067e22d0ec2ce835c16d38f092967cf92.jpg)  
图1 弯曲试样位置图

c）制备面弯（背弯）试样时，应从背面（正面）加工除去多余厚度，试样的受拉面尽量靠近试件表面；

d）焊缝余高及垫板应采用机械方法去除，试样的受拉面应齐平，纵向弯曲试样尺寸见图2，横向弯曲试样尺寸按NB/T47014的相关规定。

![](images/c3b6ce62c22ded0275914e43feabf7f058f1cc648cd1d01cf142c50a44c57ce3.jpg)  
注：试样受拉面棱角 $R \leqslant 3$ 。

图2 纵向弯曲试样尺寸

4.4 弯曲试验应符合表 3 及 GB/T 2653 的规定。

## 5 产品标识

按本部分规定生产的焊条，应在靠近焊条夹持端的药皮上印有产品标识“NB/T 47018”，且这种标识在正常的焊接操作前后应清晰可辨。在焊条每包、每箱的内外包装、说明书和质量证明书上应印有“承压设备用钢焊条”字样、产品标识“NB/T 47018”，其内包装标签也应印有产品标识。

附录 A

(资料性附录)

焊条型号对照

为便于应用，提供了本标准焊条型号与其他相关标准型号之间的对应关系，见表 A.1。

表 A.1 焊条型号对照表

<table><tr><td rowspan="2">种类</td><td rowspan="2">本标准</td><td colspan="3">NB/T 47018.2—2011</td></tr><tr><td>GB/T 5117—1995</td><td>GB/T 5118—1995</td><td>GB/T 983—1995</td></tr><tr><td rowspan="25">非合金钢及细晶粒钢焊条(GB/T 5117)</td><td>E4303</td><td>E4303</td><td>—</td><td>—</td></tr><tr><td>E4315</td><td>E4315</td><td>—</td><td>—</td></tr><tr><td>E4316</td><td>E4316</td><td>—</td><td>—</td></tr><tr><td>E4318</td><td>—</td><td>—</td><td>—</td></tr><tr><td>E5015</td><td>E5015</td><td>—</td><td>—</td></tr><tr><td>E5016</td><td>E5016</td><td>—</td><td>—</td></tr><tr><td>E5018</td><td>E5018</td><td>—</td><td>—</td></tr><tr><td>E5515-G</td><td>—</td><td>E5515-G</td><td>—</td></tr><tr><td>E5516-G</td><td>—</td><td>—</td><td>—</td></tr><tr><td>E5518-G</td><td>—</td><td>—</td><td>—</td></tr><tr><td>E5015-N1</td><td>—</td><td>E5015-E</td><td>—</td></tr><tr><td>E5016-N1</td><td>—</td><td>E5016-E</td><td>—</td></tr><tr><td>E5018-G</td><td>—</td><td>—</td><td>—</td></tr><tr><td>E5515-N1</td><td>—</td><td>E5515-E</td><td>—</td></tr><tr><td>E5516-N1</td><td>—</td><td>E5516-E</td><td>—</td></tr><tr><td>E5015-N2</td><td>—</td><td>—</td><td>—</td></tr><tr><td>E5515-N2</td><td>—</td><td>—</td><td>—</td></tr><tr><td>E5518-G</td><td>—</td><td>—</td><td>—</td></tr><tr><td>E5018-1</td><td>—</td><td>—</td><td>—</td></tr><tr><td>E5015-G(-50°C、-70°C)</td><td>—</td><td>—</td><td>—</td></tr><tr><td>E5016-G</td><td>—</td><td>—</td><td>—</td></tr><tr><td>E5018-N2</td><td>—</td><td>—</td><td>—</td></tr><tr><td>E5515-N3</td><td>—</td><td>E5515-E</td><td>—</td></tr><tr><td>E5516-N3</td><td>—</td><td>—</td><td>—</td></tr><tr><td>E5518-N3</td><td>—</td><td>—</td><td>—</td></tr><tr><td rowspan="2">种类</td><td rowspan="2">本标准</td><td colspan="3">NB/T 47018.2-2011</td></tr><tr><td>GB/T 5117-1995</td><td>GB/T 5118-1995</td><td>GB/T 983-1995</td></tr><tr><td rowspan="10">非合金钢及细晶粒钢焊条(GB/T 5117)</td><td>E5515-N5</td><td>—</td><td>—</td><td>—</td></tr><tr><td>E5516-N5</td><td>—</td><td>—</td><td>—</td></tr><tr><td>E5518-N5</td><td>—</td><td>—</td><td>—</td></tr><tr><td>E5015-G(-70°C)</td><td>—</td><td>—</td><td>—</td></tr><tr><td>E5015-N5</td><td>—</td><td>—</td><td>—</td></tr><tr><td>E5016-N5</td><td>—</td><td>—</td><td>—</td></tr><tr><td>E5018-N5</td><td>—</td><td>—</td><td>—</td></tr><tr><td>E5015-N7</td><td>—</td><td>—</td><td>—</td></tr><tr><td>E5016-N7</td><td>—</td><td>—</td><td>—</td></tr><tr><td>E5018-N7</td><td>—</td><td>—</td><td>—</td></tr><tr><td rowspan="13">热强钢焊条(GB/T 5118)</td><td>E50××-1M3</td><td>—</td><td>—</td><td>—</td></tr><tr><td>E55××-CM</td><td>—</td><td>E5515-B1</td><td>—</td></tr><tr><td>E55××-1CM</td><td>—</td><td>E5515-B2</td><td>—</td></tr><tr><td>E52××-1CML</td><td>—</td><td>E5515-B2L</td><td>—</td></tr><tr><td>E5515-1CMV</td><td>—</td><td>E5515-B2-V</td><td>—</td></tr><tr><td>E62××-2C1M</td><td>—</td><td>E6015-B3</td><td>—</td></tr><tr><td>E55××-2C1ML</td><td>—</td><td>E6015-B3L</td><td>—</td></tr><tr><td>E55××-2CMWVB</td><td>—</td><td>—</td><td>—</td></tr><tr><td>E55××-2CMVNb</td><td>—</td><td>—</td><td>—</td></tr><tr><td>E62××-2C1MV</td><td></td><td></td><td></td></tr><tr><td>E62××-3C1MV</td><td>—</td><td>—</td><td>—</td></tr><tr><td>E55××-5CMV</td><td>—</td><td>—</td><td>E5MoV-15</td></tr><tr><td>E55××-G</td><td>—</td><td>—</td><td>—</td></tr><tr><td rowspan="6">不锈钢焊条(GB/T 983)</td><td>E308-××</td><td>—</td><td>—</td><td>E308-15E308-16</td></tr><tr><td>E308L-××</td><td>—</td><td>—</td><td>E308L-16</td></tr><tr><td>E309-××</td><td>—</td><td>—</td><td>E309-15E309-16</td></tr><tr><td>E309L-××</td><td>—</td><td>—</td><td>E309L-16</td></tr><tr><td>E309Mo-××</td><td>—</td><td>—</td><td>E309Mo-16</td></tr><tr><td>E309LMo-××</td><td>—</td><td>—</td><td>E309MoL-16</td></tr><tr><td rowspan="2">种类</td><td rowspan="2">本标准</td><td colspan="3">NB/T 47018.2—2011</td></tr><tr><td>GB/T 5117—1995</td><td>GB/T 5118—1995</td><td>GB/T 983—1995</td></tr><tr><td rowspan="11">不锈钢焊条(GB/T 983)</td><td>E310-××</td><td>—</td><td>—</td><td>—</td></tr><tr><td>E310Mo-××</td><td>—</td><td>—</td><td>—</td></tr><tr><td>E316-××</td><td>—</td><td>—</td><td>E316-15E316-16</td></tr><tr><td>E316L-××</td><td>—</td><td>—</td><td>E316L-16</td></tr><tr><td>E317-××</td><td>—</td><td>—</td><td>E317-16</td></tr><tr><td>E317L-××</td><td>—</td><td>—</td><td>E317L-16</td></tr><tr><td>E318-××</td><td>—</td><td>—</td><td>E318-16</td></tr><tr><td>E347-××</td><td>—</td><td>—</td><td>E347-15E347-16</td></tr><tr><td>E347L-××</td><td>—</td><td>—</td><td>—</td></tr><tr><td>E410-××</td><td>—</td><td>—</td><td>E410-15E410-16</td></tr><tr><td>E2209-××</td><td>—</td><td>—</td><td>—</td></tr><tr><td rowspan="14">高强钢焊条(GB/T 32533)</td><td>E62××-N2M1</td><td>—</td><td>—</td><td>—</td></tr><tr><td>E5915-G(-30°C)</td><td>—</td><td>E6015-D1</td><td>—</td></tr><tr><td>E5916-G(-30°C)</td><td>—</td><td>E6016-D1</td><td>—</td></tr><tr><td>E5918-G(-30°C)</td><td>—</td><td>—</td><td>—</td></tr><tr><td>E59××-G(-40°C)</td><td>—</td><td>—</td><td>—</td></tr><tr><td>E6216-N4M1</td><td>—</td><td>—</td><td>—</td></tr><tr><td>E62××-G(-40°C)</td><td></td><td></td><td></td></tr><tr><td>E6215-3M2</td><td>—</td><td>E6015-E</td><td>—</td></tr><tr><td>E6218-3M2</td><td>—</td><td>—</td><td>—</td></tr><tr><td>E6218-3M3</td><td>—</td><td>—</td><td>—</td></tr><tr><td>E62××-G(-50°C)</td><td>—</td><td>—</td><td>—</td></tr><tr><td>E6215-N5M1</td><td>—</td><td>—</td><td>—</td></tr><tr><td>E6216-N5M1</td><td>—</td><td>—</td><td>—</td></tr><tr><td>E62××-G(-60°C)</td><td>—</td><td>—</td><td>—</td></tr><tr><td colspan="5">注1:高强钢焊条、热强钢焊条型号中“××”代表药皮类型代号:15、16、18。注2:不锈钢焊条型号中“××”见GB/T 983中表2、表3。</td></tr></table>

# 中华人民共和国能源行业标准

NB/T 47018.3—2017

代替 NB/T 47018.3—2011

# 承压设备用焊接材料订货技术条件 第 3 部分：气体保护电弧焊 钢焊丝和填充丝

# Technical permission of welding materials for pressure equipment Section 3: Steel electrodes and rods for gas shielded arc welding

2017-03-28 发布

2017-08-01 实施

国家能源局发布

## 目次

前言 …… 30
1 范围 …… 31
2 规范性引用文件 …… 31
3 技术要求 …… 31
4 熔敷金属力学性能和弯曲试验 …… 34
5 产品标识 …… 35
附录 A（资料性附录） 不锈钢焊丝型号与国内外牌号、类别对照 …… 36
附录 B（资料性附录） 不锈钢焊丝和填充丝熔敷金属拉伸性能 …… 37

## 前言

NB/T 47018—2017《承压设备用焊接材料订货技术条件》分为5个部分：

——第1部分：采购通则；

——第2部分：钢焊条；

——第 3 部分：气体保护电弧焊钢焊丝和填充丝；

——第 4 部分：埋弧焊钢焊丝和焊剂；

——第 5 部分：堆焊用不锈钢焊带和焊剂。

本部分是 NB/T 47018—2017 的第 3 部分。

本部分按 GB/T 1.1—2009《标准化工作导则 第 1 部分：标准的结构和编写》给出的规则起草。

本部分是对 NB/T 47018.3—2011《承压设备用焊接材料订货技术条件 第3部分：气体保护电弧焊钢焊丝和填充丝》的修订。与 NB/T 47018.3—2011 相比，主要技术变化如下：

——规范性引用文件中增加了 GB/T 25774.1、GB/T 29713、YB/T 5092、AWS A5.9；

——焊丝代号增加了33个，其中碳钢、低合金钢焊丝11个：ER50-3、ER50-G、ER60-G、ER49-A1、ER55-B6、ER55-D2-Ti、ER55-D2、ER55-G、ER62-D2、ER60-G、ER62-G；不锈钢焊丝22个：S308、S308H、S308L、S308LSi、S309、S309L、S309LSi、S309Mo、S309LMo、S310、S316、S316H、S316L、S316LSi、S317、S317L、S318、S321、S347、S410、S430、S2209；

——修改了部分原低合金钢焊丝和填充丝的硫、磷含量，并给新增加焊丝型号规定了硫、磷含量；

——调整了原型号焊丝和填充丝熔敷金属冲击试验规定，补充了新增加低合金钢焊丝和填充丝的冲击试验规定；

——增加了焊丝和填充丝熔敷金属拉伸试验规定；

——在弯曲试验中允许使用横向弯曲试样，增加了允许加大弯心直径重新进行试验的规定；

——重新规定了熔敷金属扩散氢含量测量方法（水银法或热导法）及其合格指标；

——增加了附录 A “不锈钢焊丝型号与国内外牌号、类别对照”、附录 B “不锈钢焊丝和填充丝熔敷金属拉伸性能”。

本部分由全国锅炉压力容器标准化技术委员会（SAC/TC 262）提出并归口。

本部分起草单位：合肥通用机械研究院、国家质量监督检验检疫总局特种设备安全监察局、哈尔滨焊接研究所威尔焊接有限责任公司、江苏省特种设备安全监督检验研究院扬州分院、中冶建筑研究总院、钢铁研究总院安泰科技股份有限公司、四川大西洋焊接材料股份有限公司、天津市金桥焊材集团有限公司、昆山京群焊材科技有限公司、中国船舶重工集团公司第七二五研究所。

本部分主要起草人：戈兆文、房务农、常彦衍、徐锴、王荣、马容忠、唐伯钢、李箕福、蒋勇、明廷泽、杨咏梅、郑伊洛、姚润钢、孔红雨。

NB/T 47018—2017 的本部分所代替标准的历次版本发布情况为：

—NB/T 47018.3—2011。

# 承压设备用焊接材料订货技术条件 第 3 部分：气体保护电弧焊钢焊丝和填充丝

## 1 范围

NB/T 47018—2017 的本部分规定了气体保护电弧焊用钢焊丝和填充丝的技术要求、熔敷金属力学性能和弯曲试验、产品标识。

本部分适用于承压设备用气体保护电弧焊碳钢焊丝和填充丝、低合金钢焊丝和填充丝、不锈钢焊丝和填充丝。

## 2 规范性引用文件

下列文件对于本文件的应用是必不可少的。凡是注日期的引用文件，仅注日期的版本适用于本文件。凡是不注日期的引用文件，其最新版本（包括所有的修改单）适用于本文件。

GB/T 2653

GB/T 8110

气体保护电弧焊用碳钢、低合金钢焊丝

GB/T 25774.1 焊接材料的检验 第1部分：钢、镍及镍合金熔敷金属力学性能试

NB/T 47014

承压设备用焊接材料订货技术条件 第1部分：采购通则

YB/T 5092

AWS A5.9/ A5.9M: 2006 不锈钢光焊丝和填充丝（Specification for bare stainless steel welding electrodes and rods）

## 3 技术要求

## 3.1 通用规定

a）承压设备气体保护焊用碳钢、低合金钢焊丝和填充丝除应符合 GB/T 8110 的规定外，还应符合 NB/T 47018.1 和本部分的规定；

b）承压设备气体保护焊用不锈钢焊丝和填充丝除应符合 GB/T 29713 的规定外，还应符合 YB/T 5092、NB/T 47018.1 和本部分的规定；

c）本部分不锈钢焊丝型号与国内外牌号、类型号对照参见附录A。

## 3.2 焊丝的圆度

焊丝的不圆度应不大于直径公差的 40%，但允许 5% 的受检焊丝的不圆度大于直径公差的 40%，但不应大于直径公差的 50%。

## 3.3 焊丝的化学成分

承压设备气体保护电弧焊用钢焊丝和填充丝的硫、磷含量规定见表1。

表 1 承压设备用气体保护电弧焊钢焊丝和填充丝硫、磷含量规定

<table><tr><td colspan="2">焊丝代号(型号、牌号)</td><td>S(质量分数)/%</td><td>P(质量分数)/%</td></tr><tr><td colspan="2">ER49-1</td><td rowspan="4">≤0.015</td><td rowspan="4">≤0.025</td></tr><tr><td colspan="2">ER50-3</td></tr><tr><td colspan="2">ER50-6</td></tr><tr><td colspan="2">ER50-G</td></tr><tr><td colspan="2">ER60-G</td><td rowspan="16">≤0.010</td><td rowspan="16">≤0.020</td></tr><tr><td colspan="2">ER49-A1</td></tr><tr><td colspan="2">ER55-B2</td></tr><tr><td colspan="2">ER55-B2-Mn</td></tr><tr><td colspan="2">ER55-B2-MnV</td></tr><tr><td colspan="2">ER62-B3</td></tr><tr><td colspan="2">ER55-B6</td></tr><tr><td colspan="2">ER55-D2-Ti</td></tr><tr><td colspan="2">ER55-D2</td></tr><tr><td colspan="2">ER55-G</td></tr><tr><td colspan="2">ER62-D2</td></tr><tr><td colspan="2">ER55-Ni1</td></tr><tr><td colspan="2">ER55-Ni2</td></tr><tr><td colspan="2">ER55-Ni3</td></tr><tr><td colspan="2">ER60-G</td></tr><tr><td colspan="2">ER62-G</td></tr><tr><td>H08Cr21Ni10Si</td><td>S308</td><td rowspan="22">≤0.020</td><td rowspan="22">≤0.025</td></tr><tr><td>H06Cr21Ni10</td><td>S308H</td></tr><tr><td>H03Cr21Ni10Si</td><td>S308L</td></tr><tr><td>H03Cr21Ni10Si1</td><td>S308LSi</td></tr><tr><td>H12Cr24Ni13Si</td><td>S309</td></tr><tr><td>H03Cr24Ni13Si</td><td>S309L</td></tr><tr><td>H03Cr24Ni13Si1</td><td>S309LSi</td></tr><tr><td>H12Cr24Ni13Mo2</td><td>S309Mo</td></tr><tr><td>H03Cr24Ni13Mo2</td><td>S309LMo</td></tr><tr><td>H12Cr26Ni21Si</td><td>S310</td></tr><tr><td>H08Cr19Ni12Mo2Si</td><td>S316</td></tr><tr><td>H06Cr19Ni12Mo2</td><td>S316H</td></tr><tr><td>H03Cr19Ni12Mo2Si</td><td>S316L</td></tr><tr><td>H03Cr19Ni12Mo2Si1</td><td>S316LSi</td></tr><tr><td>H08Cr19Ni14Mo3</td><td>S317</td></tr><tr><td>H03Cr19Ni14Mo3</td><td>S317L</td></tr><tr><td>H08Cr19Ni12Mo2Nb</td><td>S318</td></tr><tr><td>H08Cr19Ni10Ti</td><td>S321</td></tr><tr><td>H08Cr20Ni10Nb</td><td>S347</td></tr><tr><td>H12Cr13</td><td>S410</td></tr><tr><td>H10Cr17</td><td>S430</td></tr><tr><td>H03Cr22Ni8Mo3N</td><td>S2209</td></tr></table>

## 3.4 熔敷金属力学性能和弯曲性能

3.4.1 承压设备用碳钢、低合金钢气体保护电弧焊焊丝和填充丝熔敷金属的拉伸试样断后伸长率应符合 GB/T 8110 规定，且不小于 18%。不锈钢焊丝和填充丝熔敷金属拉伸性能参考值见附录 B。

3.4.2 承压设备气体保护电弧焊用钢焊丝和填充丝熔敷金属冲击试验规定见表2。冲击试验结果平均值应不小于表2的规定，允许其中1个试样的冲击试验结果低于规定值，但应不小于规定值的70%。

表 2 承压设备气体保护电弧焊焊丝和填充丝熔敷金属冲击试验规定

<table><tr><td>焊丝类别</td><td>焊丝型号</td><td>试验温度/°C</td><td>冲击吸收功 $KV_2/J$ </td></tr><tr><td rowspan="19">碳钢、低合金钢焊丝(GB/T 8110)</td><td>ER49-1</td><td>0</td><td rowspan="19"> $\geqslant 54$ </td></tr><tr><td>ER50-3</td><td rowspan="4">-30</td></tr><tr><td>ER50-6</td></tr><tr><td>ER50-G</td></tr><tr><td>ER60-G</td></tr><tr><td>ER49-A1</td><td rowspan="6">0</td></tr><tr><td>ER55-B2</td></tr><tr><td>ER55-B2-MnV</td></tr><tr><td>ER55-B2-Mn</td></tr><tr><td>ER62-B3</td></tr><tr><td>ER55-B6</td></tr><tr><td>ER55-D2-Ti</td><td rowspan="3">-30</td></tr><tr><td>ER55-D2</td></tr><tr><td>ER55-G</td></tr><tr><td>ER55-Ni1</td><td>-45</td></tr><tr><td>ER55-Ni2</td><td>-60</td></tr><tr><td>ER55-Ni3</td><td>-75</td></tr><tr><td>ER60-G</td><td>-30</td></tr><tr><td>ER62-G</td><td>-40</td></tr></table>

3.4.3 弯曲试样弯曲到表 3 规定的角度后，其拉伸面上的熔敷金属内沿任何方向不应有单条长度大于 3mm 的开口缺陷；试样熔敷金属的棱角开口缺陷可不计，但由未熔合、夹渣或其他内部缺欠引起的棱角开口缺陷长度应计入。

对于断后伸长率 A 标准规定值下限小于 20% 的熔敷金属，若按表 3 规定的弯曲试验不合格，而其实测值小于 20%，则允许加大弯心直径重新进行试验。此时弯心直径等于 $\frac{10 \times (200 - A)}{2A}$ （A 为断后伸长率规定值下限乘以 100)，支座间距等于弯心直径加 23mm。

表 3 弯曲试验尺寸规定

<table><tr><td>试样厚度/mm</td><td>弯心直径/mm</td><td>支座间距离/mm</td><td>弯曲角度/(°)</td></tr><tr><td>10</td><td>40</td><td>63</td><td>180</td></tr></table>

## 3.5 熔敷金属扩散氢含量

熔敷金属扩散氢含量应符合表 4 的规定。

表 4 熔敷金属扩散氢含量

<table><tr><td>焊丝型号</td><td>扩散氢含量/(mL/100g)(水银法或热导法)</td></tr><tr><td>ER49-1、ER 50-×</td><td>≤7</td></tr><tr><td>ER 55-××</td><td>≤6</td></tr><tr><td>ER 60-××、ER 62-××</td><td>≤5</td></tr></table>

## 3.6 熔敷金属射线检测

熔敷金属射线检测按NB/T47013.2进行，射线检测技术应不低于AB级，质量等级应为I级。

4 熔敷金属力学性能和弯曲试验

## 4.1 试件制备

碳钢、低合金钢焊丝、填充丝试件按 GB/T 8110 规定制备。不锈钢焊丝、填充丝试件按 GB/T 25774.1 规定制备，采用试件类型 1.2 或 1.3。在确保熔敷金属不受母材影响下，也可以采用其他方法，但仲裁试验时，应按 GB/T 25774.1 要求制备试件。

## 4.2 试样制备

a）采用冷加工法或热加工法切取试样。当采用热切割法时，应用冷加工法去除热影响区；

b）焊缝余高及垫板应采用机械方法去除，允许避开焊接缺陷、缺欠制取试样；

c）试样数量见表5，弯曲试样的位置见图1，纵向弯曲试样尺寸见图2，或在相同位置取横向弯曲试样，试样尺寸按NB/T47014的相关规定；

d）弯曲试样的受拉面应齐平，制备面弯（背弯）试样时，应从背面（正面）加工去除多余厚度，试样的受拉面尽量靠近试件表面。

表 5 熔敷金属力学性能和弯曲试样标准及数量

<table><tr><td>焊丝和填充丝的钢材类别</td><td>拉伸试样</td><td>冲击试样</td><td>弯曲试样</td></tr><tr><td>碳钢、低合金钢</td><td>GB/T 8110,1个</td><td>GB/T 8110,3个</td><td rowspan="2">本标准,2个(背弯和面弯各1个)</td></tr><tr><td>不锈钢</td><td>GB/T 25774.1,1个</td><td>—</td></tr></table>

## 4.3 试验方法

弯曲试验应符合表 3 及 GB/T 2653 的规定。

![](images/a8f5531a2200c474b908237f4abc4415f591c773165fb05e8e57c7b692c43b45.jpg)

图1 弯曲试样位置图  
![](images/f6df424b9a04225711c9d917ce1fa52ef42860c19f3adc8cdda77f206db620db.jpg)

## 5 产品标识

按本部分规定制造的焊丝（填充丝）的内外包装、说明书以及质量证明书上应标有“承压设备用气体保护焊钢焊丝（填充丝）”字样和产品标识“NB/T 47018”，其内包装标签也应印有产品标识。

附录 A

(资料性附录)

不锈钢焊丝型号与国内外牌号、类别对照

不锈钢焊丝型号与国内外牌号、类别对照见表 A.1。

表 A.1 本标准不锈钢焊丝型号与国内外牌号、类别对照表

<table><tr><td>本标准</td><td>YB/T 5092</td><td>AWS A5.9/ A5.9M: 2006</td></tr><tr><td>S308</td><td>H08Cr21Ni10Si</td><td>ER308</td></tr><tr><td>S308H</td><td>H06Cr21Ni10</td><td>ER308H</td></tr><tr><td>S308L</td><td>H03Cr21Ni10Si</td><td>ER308L</td></tr><tr><td>S308LSi</td><td>H03Cr21Ni10Si1</td><td>ER308LSi</td></tr><tr><td>S309</td><td>H12Cr24Ni13Si</td><td>ER309</td></tr><tr><td>S309L</td><td>H03Cr24Ni13Si</td><td>ER309L</td></tr><tr><td>S309LSi</td><td>H03Cr24Ni13Si1</td><td>ER309LSi</td></tr><tr><td>S309Mo</td><td>H12Cr24Ni13Mo2</td><td>ER309Mo</td></tr><tr><td>S309LMo</td><td>H03Cr24Ni13Mo2</td><td>ER309LMo</td></tr><tr><td>S310</td><td>H12Cr26Ni21Si</td><td>ER310</td></tr><tr><td>S316</td><td>H08Cr19Ni21Mo2Si</td><td>ER316</td></tr><tr><td>S316H</td><td>H06Cr19Ni12Mo2</td><td>ER316H</td></tr><tr><td>S316L</td><td>H03Cr19Ni12Mo2Si</td><td>ER316L</td></tr><tr><td>S316LSi</td><td>H03Cr19Ni12Mo2Si1</td><td>ER316LSi</td></tr><tr><td>S317</td><td>H08Cr19Ni14Mo3</td><td>ER317</td></tr><tr><td>S317L</td><td>H03Cr19Ni14Mo3</td><td>ER317L</td></tr><tr><td>S318</td><td>H08Cr19Ni12Mo2Nb</td><td>ER318</td></tr><tr><td>S321</td><td>H08Cr19Ni10Ti</td><td>ER321</td></tr><tr><td>S347</td><td>H08Cr20Ni10Nb</td><td>ER347</td></tr><tr><td>S410</td><td>H12Cr13</td><td>ER410</td></tr><tr><td>S430</td><td>H10Cr17</td><td>ER430</td></tr><tr><td>S2209</td><td>H03Cr22Ni8Mo3N</td><td>—</td></tr></table>

(资料性附录)

不锈钢焊丝和填充丝熔敷金属拉伸性能

不锈钢焊丝和填充丝熔敷金属拉伸性能参考值见表B.1。

表 B.1 不锈钢焊丝和填充丝熔敷金属拉伸性能参考值

<table><tr><td>焊丝型号</td><td>抗拉强度 $R_{\text{m}}$ /MPa</td><td>断后伸长率 $A$ /%</td></tr><tr><td>S308</td><td>550</td><td>25</td></tr><tr><td>S308H</td><td>550</td><td>30</td></tr><tr><td>S308L</td><td>510</td><td>25</td></tr><tr><td>S308LSi</td><td>510</td><td>25</td></tr><tr><td>S309</td><td>550</td><td>25</td></tr><tr><td>S309L</td><td>510</td><td>25</td></tr><tr><td>S309LSi</td><td>510</td><td>25</td></tr><tr><td>S309Mo</td><td>550</td><td>25</td></tr><tr><td>S309LMo</td><td>510</td><td>25</td></tr><tr><td>S310</td><td>550</td><td>20</td></tr><tr><td>S316</td><td>510</td><td>25</td></tr><tr><td>S316H</td><td>550</td><td>25</td></tr><tr><td>S316L</td><td>510</td><td>25</td></tr><tr><td>S316LSi</td><td>510</td><td>25</td></tr><tr><td>S317</td><td>550</td><td>25</td></tr><tr><td>S317L</td><td>480</td><td>25</td></tr><tr><td>S318</td><td>550</td><td>25</td></tr><tr><td>S321</td><td>550</td><td>25</td></tr><tr><td>S347</td><td>550</td><td>25</td></tr><tr><td>S2209</td><td>690</td><td>20</td></tr><tr><td colspan="3">注:表中单值均为最小值。</td></tr></table>

# 中华人民共和国能源行业标准

NB/T 47018.4—2017

代替 NB/T 47018.4—2011

# 承压设备用焊接材料订货技术条件 第 4 部分：埋弧焊钢焊丝和焊剂

# Technical permission of welding materials for pressure equipment Section 4: Electrodes and fluxes for submerged arc welding

2017-03-28 发布

2017-08-01 实施

## 目次

前言 …… 42
1 范围 …… 43
2 规范性引用文件 …… 43
3 技术要求 …… 43
4 试验方法 …… 45
5 产品标识 …… 46

## 前言

NB/T 47018—2017《承压设备用焊接材料订货技术条件》分为5个部分：

——第1部分：采购通则；

——第2部分：钢焊条；

——第 3 部分：气体保护电弧焊钢焊丝和填充丝；

——第 4 部分：埋弧焊钢焊丝和焊剂；

——第 5 部分：堆焊用不锈钢焊带和焊剂。

本部分是 NB/T 47018—2017 的第 4 部分。

本部分按 GB/T 1.1—2009《标准化工作导则 第1部分：标准的结构和编写》给出的规则起草。

本部分是对 NB/T 47018.4—2011《承压设备用焊接材料订货技术条件 第4部分：埋弧焊钢焊丝和焊剂》的修订。与 NB/T 47018.4—2011 相比，主要技术变化如下：

——在焊接材料质量保证书规定中增加了焊剂、焊丝的批号及检验要求；

——对焊丝和焊剂规定了磷、硫含量；

——在不锈钢焊剂型号中增加了 F310-H×××、F316CuL-H×××、F317-H×××；

——增加了熔敷金属拉伸试样断后伸长率的规定下限值；

——在弯曲试验中允许使用横向弯曲试样，增加了允许加大弯心直径重新进行试验的规定；

——删除了碳钢和低合金钢用焊剂含水量规定，增加了埋弧焊熔敷金属扩散氢含量测定的规定；

——删除了原附录 A “承压设备埋弧焊常用钢焊丝和填充丝牌号”。

本部分由全国锅炉压力容器标准化技术委员会（SAC/TC 262）提出并归口。
