Repository: bjy1984/AIcheck

File: rules/results/NBT47014-2023《承压设备焊接工艺评定》.pdf.md (part 1 of 4)
---
source: "/Volumes/7up/github/knowledgetools/rules/standards/NBT47014-2023《承压设备焊接工艺评定》.pdf"
relative_path: "NBT47014-2023《承压设备焊接工艺评定》.pdf"
artifacts_count: "106"
artifact_files: ["9ffd1b9a-946d-43fe-924f-cf99cf2935f0_content_list.json", "9ffd1b9a-946d-43fe-924f-cf99cf2935f0_content_list_v2.json", "9ffd1b9a-946d-43fe-924f-cf99cf2935f0_model.json", "9ffd1b9a-946d-43fe-924f-cf99cf2935f0_origin.pdf", "full.md", "images/010fd6b419dc19b2591057c5b2d7fe18df48aa5a38247fd3c41fd2cb0ff8f887.jpg", "images/0b54b6f9c81614b1d076181d7baa2cc2cca8a9588df767cbe8afdc317c2da0aa.jpg", "images/0baf670c86d76c550c9db2d2a699f69f95f1e4db43b179868c53122d7fa24532.jpg", "images/0e2113a19b31870251d3fa067a9acda8462a55fb97d6fb41e7ddf27513d724a5.jpg", "images/10115ed6387181e715a82259655e3ec50a2caa9cb506530c64af4b8b6bdd89a1.jpg", "images/118e335b2405db5d7493661348c1f05445e8296e97bab741bbbed2552dfaa225.jpg", "images/1195485c51d3e050aade35a79eb7c45fa945e99d76bc7712f8c62b64e6ad3522.jpg", "images/16c3e438cbf4034420435a4d8c330bd487a45d1426acc0eaf23bf1935f00650b.jpg", "images/1fd56b7b176f05a35d330d98fc685b5d6132f2bcbd88fcb0bd755e1262c7f3b2.jpg", "images/256c88a15fac0f51ca312a85656c60325e1ec5561aa51ad5aa3ab6090bbf39c7.jpg", "images/258f7ad16f808a9f4745ac050d68402606b741a110b846f1a86b92b00b187dd6.jpg", "images/260ca8a4012e198ec4b577a5ea67e1ce7929622e17d59dcb607a3731883ac54f.jpg", "images/264f4f0afb55fe0831f26c88eb06816c3a38c055201c9a0dda7c58b2cb59a8e3.jpg", "images/2695747a9a29e1943e0fe1553553652020a3cb67e409fe8698028d7a6056b7a5.jpg", "images/28e3e949558eb2b94a4b1bbeca042df25aed03fdec30827bcd291aefd806f3d2.jpg", "images/2b839da34c15df71c45d1e2e4f0e10e09a88bcd9bb73e789e4fb82a77c28b24b.jpg", "images/303366ec16ace4eeb0014059f12c24a51c541bcd83bc46ba1b35f37479d2fcac.jpg", "images/31c98437bf4c62f5b840dc2c15a3c8aafa59562070f504343cf68b43c58a9476.jpg", "images/366ebd910501ef79ce7699caba440184362760047f8033de0f8fd9a806bdfe28.jpg", "images/3a9a5bc43e14ccf1d45acccd467943b0035e944baf1af2928026bc2ee4c78afc.jpg", "images/3af72015b220412cd379c0e1f21dad9ec9f50a69d905a87d955eb43ada52ef75.jpg", "images/3e466222c3790920de62ea13356d873934be78877f879a6dcaf42019aef4788e.jpg", "images/3f43f4f84b926644d480510ab25e7ef167924ead813bf5640679c6068ca4e63a.jpg", "images/3fa6e77b7d4f77011973d2c7f8b8ff58152fa85348203ba338dfebd041734dd2.jpg", "images/4293801077718429c6d02082adc77eb0a1ee06c5cefb555df637252e2bf8d992.jpg", "images/45540f8df760ff6453ca43b78af2b7681be292b6afe7b99025cf9108c9ae01e3.jpg", "images/458ea123f61655239cb17ed6ea8a47bbc44fa6908dba3fa0029bd823faf0fcc4.jpg", "images/4877f3bfe786f774399da8c562c6f1ce086fa6ef5cff06bcbd044e5813d33b90.jpg", "images/494a566ab86469949e31f58ed75711b8c2a7be86edf6ea7dfcf3cc27513cd2ed.jpg", "images/4ebbdd30ed17e03e7d40a94123f7327b6ddd4ad47aadd649df6093c6777741a3.jpg", "images/4fde612d2a7902eed4eedf90211bdd5de16440e873a57fdc77784dd5ca2a43ab.jpg", "images/50352b8428697a78af66f02741544db133be4a0498f92bb72b9e269ee4c81d4a.jpg", "images/513c29b1e39e9a716dc3d25f33a06933bc4e196e3b3b03e355710f22fd66bbcd.jpg", "images/5249adbb732ac71939012a2c687016744df12a5e85e0ebead202cac390cd97d4.jpg", "images/53611523bc7d4d2aa9f38987af069e62f6f65886d0f2bcac250e1181c47eb17c.jpg", "images/55fb7867a2a1ad973fa8402312a15bbec07639b38e76485eef023e0dc88e67ce.jpg", "images/5953b6a9385d7888b01d47dc459f6cbba485baad315c0a0edd542885bc0e695d.jpg", "images/60ebba418daa20566241aefa90daf6acfa52f54776efe741f08405f05c3c40fd.jpg", "images/610afc28051e9776cca746cabfec6e9cfe862ba9cf8990c66190db8a09beab97.jpg", "images/6483eab981d1122f55c87df56db9d27761103f1d795d43c972a22e51fc307c93.jpg", "images/6e16a01b5104b8f0ee263faec1fe3a50724dcfc695a51ade5fd7eb59b4f82a14.jpg", "images/749065a16189a95207cc95efcf51f91b139fe22c3f77e341f91e0d19eef42304.jpg", "images/74b4d321a464843298ca25300b378470122f06a1710f3ada2b95a5c8cc345491.jpg", "images/75337f7ba8ec92073f9228b3b7fead6cf1e3dc1e30eca0cbc97028af9c9d57e2.jpg", "images/7718a7689ba5977ec856ea5c7f2698abfcc5555a02daf5da80f62b9109a93cb8.jpg", "images/77a090b663b1c2eb4a7e5be2513c7c45a0d54ea1e613ad25e8bdb1e092cbb5ad.jpg", "images/79accd6ff8e8bd121f6a3932b179836aa9344dc53539c977e56510c73b9e4a44.jpg", "images/7d946913fcf17c071166d946e9b7cde0df0aeb6fbd419462f584909126e50333.jpg", "images/7f9b623d796e0d91b2600937862966e188330510215191be3ac1ef8e8ae62266.jpg", "images/7f9d5c7a1c167d9379af6f596531cb8147f5cb86e2ebe8c1d841f483756d27f5.jpg", "images/834a628287314e86da1f5291c242f20161482b6ac2dc5856e2de3035bc592d7a.jpg", "images/86c1d5b1e3122692d4ebcf6fd2260c9f9be43ed895a38c199760e358a0854d20.jpg", "images/87e100ad89861ab6f46bb60cefab3a89079f44eb8783d061d767999c56f8ff8c.jpg", "images/8994948c71c2ff99f19005d3f5e16d07f15d4a3edd784294cedda21a64b46493.jpg", "images/8be02633c485b3072f5a8110025681a605574e934646c32dbb648d11e3e66bf8.jpg", "images/8de3f8417875aa4f2f91353e1484351f84f57a4dcc8dc5784d0db2da6714effc.jpg", "images/8e3ad2fef9cae8602967e5f0ed5642bf5cbf355dfc93678c665598deaa9acf7c.jpg", "images/9208d0c1f978effebcd2aefc826dd6ab1985aedae3d89303efa005fb58afd8a9.jpg", "images/93d56df11f354b9b9323323babef68901ff60f7c6c385984b529007fe92b6e54.jpg", "images/947958dbb4288882c2992f8bf117dff8ef7e9d9acb6dbbca217a3b940115ce5e.jpg", "images/9712efc8eb06d7b1f54545bb0aef802fec99305bc0831817706e113ea1a228d6.jpg", "images/978049a3c941fe2f9f6b29bd66e977e81ba4b210a2bd1823f9098dcfaf230001.jpg", "images/9962bbef7013154aa188b60c40595b55680cf6c7b2fd89ed62099cb5941eb2d7.jpg", "images/9b61a45d0f804bc9359ae9c4d3d98b6e5a52d645d587f1d48c5a322c875f0bce.jpg", "images/9bd274edadfb7b03e8d30293258427e1b49c3c3905fb2cec7717d6d2de95e416.jpg", "images/9fe04e8011a058573bca8cdd6b28c33c61234d675a5d2635df3fa500b7898ea1.jpg", "images/a1d41b6cea7aafa689a46200682330e9b260d927fa94e2c0dfc924fdbbc54e21.jpg", "images/a8681f807a31f74f94e6863430cbef929ca88e8a6d404071ed6507145d544eb4.jpg", "images/ae7f6778d0cb14c240a47bd305c99ea6c06efb15fae46efdc6f550e6eeeccdf4.jpg", "images/ae9b508d6c8ef3512de2aa01699c999227ad25f4933b1c447a61eee9e9b5b219.jpg", "images/b08c10816452ec99e1bd4cde07ef6d081df29f6d48ce31f41e8ba763464d03df.jpg", "images/b54e3412f9e2ffc86ec825151fcddb595a097300adfe2ae77da2efb1a86ed020.jpg", "images/b5957e5214b30f26c758e6a18663e2b277d9a3985e5da77f21951700f4d5a95b.jpg", "images/bb8f019e6ed5d23903772cdb515dba97a6f81d0f8e7de95b6d822b4530746e08.jpg", "images/bce66c4bd38e12034aae250a672a5af1aad2e8be872cab2323700a28bcc9f195.jpg", "images/bee7322e498ff81c7baf4925e7d882631c491ca8b22c25cee35524c8d70cd3f1.jpg", "images/c3706af407d24d29f4c3334fcd057fe3af1f64bbbb71f82f2ed99f4330c2167b.jpg", "images/c41556a8c7f56b3946877018c740b59edc95253b85e5698ec6514fbe642282e3.jpg", "images/c947232adde6d8b1108146820f421fb729e3009bb9da0209ea76cb54c016c44b.jpg", "images/ca30abdd958c6b20493d734c9c642c1d79514fa5d73bfb867e74606359b10b1d.jpg", "images/cbbcc5726285232950e7aac9167cb2449df964602bd4f7960d8a9c9d1dae13f9.jpg", "images/ce451e9d81b0dd50160d16cbe93de68071083dcc6b814930dc1c446dbdee4d91.jpg", "images/cf00f129842c2e0069ccddaf4de48e9dfdaae706a4cee369104863ea9d094967.jpg", "images/cfcf36ccb35b7506d3c93b8b7e6449d7643c616f93faf82f55b7a1e508f08960.jpg", "images/d0e328234f131d43cdfa1a076ba7e3334f5bf8b64c4dda4658f543110dc749fd.jpg", "images/d2677a81b2340f8008a82777d32c2db95878dd159921551096028ca614e104a8.jpg", "images/d6c3d0ef043e2ccb0fcb4a38bd0ebb1b6cc7116cf495162a8617e854eae3b00b.jpg", "images/d7aae1430d45ceadbcedd461d778fb594d5a1514e08e55e3722cd5e83a4e73e3.jpg", "images/dcaaec7f888586d6e75527f7e62b32cba65c6e3692530c6f1de7cc2154e91f76.jpg", "images/e474bd675eecb1cb395bf7f5041b2b171cb907c24ad4f7afba85ff9565aa949b.jpg", "images/e6410f3810d8623de01bd4aa5d66da935df0453bcb74f08620f6538b81ff40ee.jpg", "images/e753e68f8b586c595ac06250281dd21c525f093b573d346019208ca5f2138cac.jpg", "images/e8521db2ead0c6bccf99868fa7e9366b43137b263ffa28088c11c69dbcd651b2.jpg", "images/eccac36e496515dc61f4658781c98e886b0e26194cb9266cdb0f44ab6214d228.jpg", "images/edb6f7aa271725624e36ea165ea0db332496dd1934f925084d11fecdee677b21.jpg", "images/f351fda83799c21f90708a7687384d8bb5331241eea3fcc1568e9016ca3be8af.jpg", "images/f7d1a5467fb527b299fe365b0bb18b2a32beb074ecc7d58155058d29e0881ea8.jpg", "images/f90ce707c45d326a5a4f63bdcc013e0bd025a95c7979a9005f78cb0271c4f944.jpg", "images/fd14221cf28d0670e7d57b9761594e6eb8bc229d8ae8060ce23375c2dfb0d781.jpg", "images/fdcf11a2752569f80465adaa3c3d95a66b98a426e1634768fe0cb3fd6116aebd.jpg", "layout.json"]
status: "success"
error: ""
---

# OCR 提取结果

# 中华人民共和国能源行业标准

NB/T 47014—2023

代替 NB/T 47014—2011

# 承压设备焊接工艺评定

# Welding procedure qualification for pressure equipments

2023-12-28 发布 2024-06-28 实施

国家能源局 发布

## 目次

前言 …… 5
1 范围 …… 7
2 规范性引用文件 …… 7
3 术语和定义 …… 9
4 总则 …… 11
5 焊接工艺评定因素及类别划分 …… 12
6 对接焊缝和角焊缝焊接工艺评定 …… 40
7 耐蚀堆焊工艺评定 …… 56
8 其他 …… 63
附录 A（资料性） 焊接工艺规程流程图 …… 64
附录 B（规范性） 母材、填充金属和焊接方法的补充规定 …… 65
附录 C（规范性） 带堆焊隔离层的对接焊缝焊接工艺评定 …… 67
附录 D（规范性） 不锈钢-钢复合板焊接工艺评定 …… 69
附录 E（规范性） 换热管与管板焊接工艺评定 …… 71
附录 F（规范性） 螺柱电弧焊工艺评定 …… 74
附录 G（资料性） 焊接工艺评定报告推荐格式 …… 78
附录 H（资料性） 焊接工艺评定常用英文缩写及代号 …… 90

## 前言

本文件按照 GB/T 1.1—2020《标准化工作导则 第 1 部分：标准化文件的结构和起草规则》的规定起草。

本文件代替了 NB/T 47014—2011《承压设备焊接工艺评定》，与 NB/T 47014—2011 相比，除结构调整和编辑性改动外，主要技术变化如下：

a）增加了电子束焊工艺评定（见第1章、表5、6.1.5.6）；

b）增加了锆材的焊接工艺评定（见第1章）；

c）增加了堆焊隔离层、附加填充金属及带极堆焊焊接热输入等术语，修订了焊接工艺评定、焊接缺陷、缺欠等定义，并将文件中“焊接线能量”统一修改为“焊接热输入”（见第3章）；

d）调整了 L415、L485、10Ni3MoVD、TA2 母材牌号的类（组）别号，删除了 HP295 等气瓶用钢，删除了 Ni-5 类别中的 015Cr21Ni26Mo5Cu2 奥氏体不锈钢母材牌号（见表 1，2011 年版的表 1）；

e）新增了 Q420R、06Ni9D（R）、GB/SA516Gr70、GB/SA537Cl1、GB/SA387Gr12Cl2 及锆材等母材牌号（见表 1）；

f）新增了锆材的材料类（组）别号（见表1）；

g）修订了铝焊丝的型号（见表3）；

h）删除了埋弧焊焊丝、焊剂各自的类别号，埋弧焊焊丝与焊剂按组合进行分类（见表4,2011年版的表4、表5）；

i）修订了各种焊接方法的专用焊接工艺评定因素，增加了气电立焊的坡口形式和间隙为“补加因素”，焊条电弧焊改变电源类型由原“次要因素”修订为“重要因素”，修订了混合气体规定配比要求等（见表5）；

j）删除了“除气焊、螺柱电弧焊、摩擦焊外，试件经超过上转变温度的焊后热处理”“短路过渡的熔化极气体保护焊，当试件厚度小于 13 mm”“短路过渡的熔化极气体保护焊，当试件焊缝金属厚度小于 13 mm”试件厚度适用于焊件的最大厚度的规定（见 2011 年版的表 10）；

k）增加了大管径管状对接焊缝试件的制备及试样位置图（见6.3.5.3、图3）；

1）增加了焊接接头按设计图样要求的试验温度进行冲击试验规定及不同钢种焊接接头冲击吸收能量的合格指标［见6.4.1.7.3a）］；

m）修订了锅炉焊接接头冲击吸收能量的合格指标［见6.4.1.7.3b）］；

n）修订了堆焊金属重新评定的堆焊工艺因素（见表15）；

o）修订了管状堆焊试件取样位置（见7.3.1.3.1）；

p）新增了带堆焊隔离层对接焊缝的焊接工艺评定（见附录 C）；

q）修订了不锈钢-钢复合板先焊基层再焊覆层的焊接工艺评定规则，即基层焊缝需按组合焊缝进行焊接工艺评定［见D.2.3a）、D.3.2.1］；

r）增加了先焊覆层再焊基层的焊接工艺评定规则［见D.2.3b）、D.3.3］；

s）删除了试件外径与焊件管外径的评定规则［见2011年版的D.4.2.2a）］；

t）修订了孔桥宽度的评定规则（见 E.5.3）；

u）将换热管与管板焊接工艺评定试样检验“测定角焊缝厚度”修改为“测量焊脚尺寸 l”，并增加了按正方形排列的管头试件（见 E.5.4.5 和图 E.2）；

v）修订了 pWPS、PQR 及焊接工艺附加评定的推荐表格形式（见附录 G）。

请注意本文件的某些内容可能涉及专利。本文件的发布机构不承担识别专利的责任。

本文件由全国锅炉压力容器标准化技术委员会（SAC/TC 262）提出并归口。

本文件起草单位：合肥通用机械研究院有限公司、中国特种设备检测研究院、兰州兰石重型装备股份有限公司、大连锅炉压力容器检验检测研究院有限公司、抚顺机械设备制造有限公司、中国石化工程建设有限公司、上海锅炉厂有限公司、中石化南京化工机械有限公司、中国石油天然气第一建设有限公司、中国石油天然气管道科学研究院有限公司、上海市特种设备监督检验技术研究院、国家市场监督管理总局、哈尔滨锅炉厂有限责任公司、一重集团大连核电石化有限公司。

本文件主要起草人：房务农、李军、张建晓、郭传江、胡希海、窦万波、戈兆文、王金光、王炯祥、朱宁、聂敏、隋永莉、吉方、顾福明、常彦衍、李宜男、袁继军、郭广飞、杨国义、姜海一。

本文件由全国锅炉压力容器标准化技术委员会（SAC/TC 262）负责解释。

本文件及其所代替文件的历次版本发布情况为：

——JB 4708—1992;

—JB 4708—2000;

——NB/T 47014—2011。

## 承压设备焊接工艺评定

## 1 范围

本文件规定了承压设备（锅炉、压力容器、压力管道）焊接工艺评定的规则、试验方法和合格指标。

本文件适用于气焊、焊条电弧焊、埋弧焊、钨极气体保护焊、熔化极气体保护焊（包括药芯焊丝电弧焊）、电渣焊、等离子弧焊、摩擦焊、气电立焊、螺柱电弧焊及电子束焊等焊接方法的焊接工艺评定。

本文件不适用于气瓶的焊接工艺评定。

## 2 规范性引用文件

下列文件中的内容通过文中的规范性引用而构成本文件必不可少的条款。其中，注日期的引用文件，仅该日期对应的版本适用于本文件；不注日期的引用文件，其最新版本（包括所有的修改单）适用于本文件。

GB/T 150.2 压力容器 第2部分：材料

GB/T 151 热交换器

GB/T 228（所有部分） 金属材料 拉伸试验

GB/T 229 金属材料 夏比摆锤冲击试验方法

GB/T 699 优质碳素结构钢

GB/T 700 碳素结构钢

GB/T 711 优质碳素结构钢热轧钢板和钢带

GB/T 713 锅炉和压力容器用钢板

GB/T 1176 铸造铜及铜合金

GB/T 1527 铜及铜合金拉制管

GB/T 1591 低合金高强度结构钢

GB/T 2040 铜及铜合金板材

GB/T 2054 镍及镍合金板

GB/T 2653 焊接接头弯曲试验方法

GB/T 2882 镍及镍合金管

GB/T 2965 钛及钛合金棒材

GB/T 3077 合金结构钢

GB/T 3087 低中压锅炉用无缝钢管

GB/T 3091 低压流体输送用焊接钢管

GB/T 3274 碳素结构钢和低合金结构钢热轧钢板和钢带

GB/T 3280 不锈钢冷轧钢板和钢带

GB/T 3375 焊接术语

GB/T 3531 低温压力容器用钢板
GB/T 3620.1 钛及钛合金牌号和化学成分
GB/T 3621 钛及钛合金板材
GB/T 3624 钛及钛合金无缝管
GB/T 3625 换热器及冷凝器用钛及钛合金管
GB/T 3670 铜及铜合金焊条
GB/T 3880（所有部分）一般工业用铝及铝合金板、带材
GB/T 4237 不锈钢热轧钢板和钢带
GB/T 4423 铜及铜合金拉制棒
GB/T 4435 镍及镍合金棒
GB/T 4437.1 铝及铝合金热挤压管 第1部分：无缝圆管
GB/T 5310 高压锅炉用无缝钢管
GB/T 6479 高压化肥设备用无缝钢管
GB/T 6614 钛及钛合金铸件
GB/T 6892 一般工业用铝及铝合金挤压型材
GB/T 6893 铝及铝合金拉（轧）制管材
GB/T 8163 输送流体用无缝钢管
GB/T 8769 锆及锆合金棒材和丝材
GB/T 8890 热交换器用铜合金无缝管
GB/T 9460 铜及铜合金焊丝
GB/T 9711 石油天然气工业 管线输送系统用钢管
GB/T 9948 石油裂化用无缝钢管
GB/T 11352 一般工程用铸造碳钢件
GB/T 12228 通用阀门 碳素钢锻件技术条件
GB/T 12229 通用阀门 碳素钢铸件技术条件
GB/T 12230 通用阀门 不锈钢铸件技术条件
GB/T 12771 流体输送用不锈钢焊接钢管
GB/T 13237 优质碳素结构钢冷轧钢板和钢带
GB/T 13296 锅炉、热交换器用不锈钢无缝钢管
GB/T 13401 钢制对焊管件 技术规范
GB/T 13814 镍及镍合金焊条
GB/T 14845 板式换热器用钛板
GB/T 14976 流体输送用不锈钢无缝钢管
GB/T 15008 耐蚀合金棒
GB/T 15620 镍及镍合金焊丝
GB/T 16253 承压钢铸件
GB/T 16598 钛及钛合金饼和环
GB/T 17791 空调与制冷设备用铜及铜合金无缝管
GB/T 18984 低温管道用无缝钢管

GB/T 19189 压力容器用调质高强度钢板

GB/T 21183 锆及锆合金板、带、箔材

GB/T 21832（所有部分） 奥氏体-铁素体型双相不锈钢焊接钢管

GB/T 21833（所有部分） 奥氏体-铁素体型双相不锈钢无缝钢管

GB/T 24511 承压设备用不锈钢和耐热钢钢板和钢带

GB/T 24593 锅炉和热交换器用奥氏体不锈钢焊接钢管

GB/T 26283 锆及锆合金无缝管材

GB/T 29168.2 石油天然气工业 管道输送系统用感应加热弯管、管件和法兰 第2部分：管件

GB/T 29168.3 石油天然气工业 管道输送系统用感应加热弯管、管件和法兰 第3部分：法兰

GB/T 30059 热交换器用耐蚀合金无缝管

GB/T 30568 锆及锆合金锻件

GB/T 32964 液化天然气用不锈钢焊接钢管

GB/T 34275 压力管道规则 长输管道

GB/T 38106 压力容器用铝及铝合金板材

GB/T 38512 压力容器用铝及铝合金管材

GB/T 39255 焊接与切割用保护气体

NB/T 47008 承压设备用碳素钢和合金钢锻件

NB/T 47009 低温承压设备用合金钢锻件

NB/T 47010 承压设备用不锈钢和耐热钢锻件

NB/T 47013（所有部分）承压设备无损检测

NB/T 47018（所有部分）承压设备用焊接材料订货技术条件

NB/T 47019.2 锅炉、热交换器用管订货技术条件 第2部分：规定室温性能的非合金钢和合金钢

NB/T 47019.3 锅炉、热交换器用管订货技术条件 第3部分：规定高温性能的非合金钢和合金钢

NB/T 47028 压力容器用镍及镍合金锻件

NB/T 47029 压力容器用铝及铝合金锻件

NB/T 47046 承压设备用镍及镍合金板

NB/T 47047 承压设备用镍及镍合金无缝管

JB/T 10087 汽轮机承压铸钢件 技术条件

YS/T 753 压力容器用锆及锆合金板材

## 3 术语和定义

GB/T 3375 界定的以及下列术语和定义适用于本文件，如有不一致，以本文件为准。

## 3.1

预焊接工艺规程（pWPS） preliminary welding procedure specification

为进行焊接工艺评定所拟定的焊接工艺文件。

## 3.2

## 焊接工艺评定 welding procedure qualification

为验证所拟定的焊件焊接工艺的正确性而进行的试验过程及结果评价。

在本文件中，焊接工艺评定指按 pWPS 施焊的焊接接头力学性能、弯曲性能等或耐蚀堆焊层化学成分、耐蚀性能、堆焊件弯曲性能是否符合规定，对 pWPS 进行验证性试验和结果评价的过程。

## 3.3

## 焊接工艺评定报告（PQR） procedure qualification record

记载验证性试验及其检验结果，对拟定的 pWPS 进行评价的报告。

## 3.4

## 焊接工艺规程（WPS） welding procedure specification

根据合格的焊接工艺评定报告编制的，用于指导产品施焊的焊接工艺文件。

## 3.5

## 焊接作业指导书（WWI） welding working instruction

与制造焊件有关的加工和操作细则性文件。焊工施焊时使用的作业指导书，可保证施工时质量的再现性。

## 3.6

## 焊件 weldment

由焊接方法连接的或有堆焊层的承压设备或其零部件。焊件包括母材和焊接接头（或堆焊层）两部分。

## 3.7

## 试件 test coupon

按预定焊接工艺焊成的用于焊接试验的焊件。试件包括母材和焊接接头（或堆焊层）两部分。

## 3.8

## 混合焊剂 mixed flux

将两种不同型号的焊剂按一定的比例混合在一起使用，称为混合焊剂。

## 3.9

## 焊后热处理（PWHT） post weld heat treatment

能改变焊接接头的组织、性能及焊接残余应力的热过程。

## 3.10

## 下转变温度 lower transformation temperature

加热期间开始形成奥氏体的相变温度。

## 3.11

## 上转变温度 upper transformation temperature

加热期间完成奥氏体转变的相变温度。

## 3.12

## 面弯 face bend

弯曲试样受拉面为焊缝正面的弯曲。具有较大焊缝宽度的面为正面，当两面焊缝宽度相等则先完成盖面层焊缝一侧为正面。

## 3.13

## 背弯 root bend

弯曲试样受拉面为焊缝背面的弯曲。

## 3.14

## 侧弯 side bend

弯曲试样受拉面为焊接接头横截面的弯曲。

## 3.15

## 气电立焊 electrogas welding

在立焊位置通过连续送进的焊丝和熔池之间的电弧使之产生接合的弧焊方法，并使用铜滑块及模块，使熔化的焊缝金属强制成型，可采用实心焊丝、金属粉芯焊丝或药芯焊丝，使用单一气体或混合气保护（自保护药芯焊丝不用外加保护气体）。

## 3.16

## 螺柱电弧焊 stud arc welding

金属螺柱（或类似零件）的端部与工件表面在电弧和外压力作用下，熔化的两部分互相融合的焊接方法。焊接时不使用填充金属，可用也可不用保护气体或焊剂。

## 3.17

## 附加填充金属 supplemental filler metal

熔入焊缝的除熔化极外的碎焊丝、实心焊丝、金属粉或复合金属材料等。

## 3.18

## 缺欠 weld imperfection

一切不连续性、不完善性、不健全性、不均匀性等。

## 3.19

## 焊接缺欠 weld imperfection

泛指焊接接头中组织及结构的不连续性、不均匀性、不致密性及其他连接不良的欠缺。

## 3.20

## 焊接缺陷 welding defect

超过规定限值的焊接缺欠。

## 3.21

## 带极堆焊焊接热输入 heat input of strip surfacing welding

带极堆焊时由焊接热源输入给单位面积堆焊金属上的热量，计算公式： $60 \times I \times U / (V \times \text{带宽})$ （J/mm²）。

## 3.22

## 堆焊隔离层 buttering

在接头准备作最终焊接前，预先在接头的一个或两个坡口面堆焊以增加材料，以便为后续焊接提供适当的过渡层熔敷焊缝。

## 4 总则

4.1 承压设备的焊接工艺评定，除遵守本文件规定外，还应符合锅炉、压力容器和压力管道产品相关标准、技术文件的要求。

4.2 焊接工艺评定一般过程是：根据金属材料和焊接材料的焊接性，按照设计文件规定和制造工艺拟定预焊接工艺规程，制备试件，制取试样，检测焊接接头或耐蚀堆焊层是否符合规定的要求，并形成焊接工艺评定报告对 pWPS 进行评价。

4.3 焊接工艺评定应在本单位进行。焊接工艺评定所用设备、仪表应处于正常工作状态，金属材料、焊接材料应符合相应标准，由本单位操作技能熟练的焊接人员使用本单位设备焊接试件。

4.4 评定合格的焊接工艺是指合格的焊接工艺评定报告中，所列的通用焊接工艺评定因素和对接焊缝、角焊缝专用焊接工艺评定因素中重要因素和补加因素或耐蚀堆焊工艺评定因素中重新评定的工艺因素。

4.5 焊接工艺规程流程图见附录 A。

## 5 焊接工艺评定因素及类别划分

## 5.1 各种焊接方法的通用焊接工艺评定因素及分类

## 5.1.1 焊接方法及分类

焊接方法的类别为：气焊、焊条电弧焊、埋弧焊、钨极气体保护焊、熔化极气体保护焊（含药芯焊丝电弧焊）、电渣焊、等离子弧焊、摩擦焊、气电立焊、螺柱电弧焊及电子束焊。

## 5.1.2 金属材料及分类

根据金属材料的化学成分、力学性能和焊接性将焊制承压设备用母材按表1进行分类、分组。表1以外的母材分类、分组补充规定见附录B。

表 1 焊制承压设备用母材分类分组

<table><tr><td colspan="2">母材</td><td rowspan="2">钢号、牌号、级别、型号</td><td rowspan="2">标准</td></tr><tr><td>类别</td><td>组别</td></tr><tr><td rowspan="15">Fe-1</td><td rowspan="15">Fe-1-1</td><td>10</td><td>GB/T 699, GB/T 711, GB/T 3087, GB/T 6479, GB/T 8163, GB/T 9948, NB/T 47019.2</td></tr><tr><td>15</td><td>GB/T 711, GB/T 13237</td></tr><tr><td>20</td><td>GB/T 699, GB/T 711, GB/T 3087, GB/T 6479, GB/T 8163, GB/T 9948, GB/T 13237, NB/T 47008, NB/T 47019.2</td></tr><tr><td>20G</td><td>GB/T 5310</td></tr><tr><td>Q195</td><td>GB/T 700, GB/T 3091</td></tr><tr><td>Q215A</td><td>GB/T 700, GB/T 3091, GB/T 3274</td></tr><tr><td>Q215B</td><td>GB/T 700, GB/T 3091, GB/T 3274</td></tr><tr><td>Q235AF</td><td>GB/T 700, GB/T 3274</td></tr><tr><td>Q235A</td><td>GB/T 700, GB/T 3091, GB/T 3274</td></tr><tr><td>Q235B</td><td>GB/T 700, GB/T 3091, GB/T 3274</td></tr><tr><td>Q235C</td><td>GB/T 700, GB/T 3274</td></tr><tr><td>Q235D</td><td>GB/T 700, GB/T 3274</td></tr><tr><td>Q245R</td><td>GB/T 713</td></tr><tr><td>Q275A</td><td>GB/T 700</td></tr><tr><td>Q275B</td><td>GB/T 700</td></tr><tr><td rowspan="32">Fe-1</td><td rowspan="22">Fe-1-1</td><td>10MnDG</td><td>GB/T 18984</td></tr><tr><td>20MnG</td><td>GB/T 5310</td></tr><tr><td>L175/A25</td><td>GB/T 9711</td></tr><tr><td>L175P/A25P</td><td>GB/T 9711</td></tr><tr><td>L210/A</td><td>GB/T 9711</td></tr><tr><td>L245/B</td><td>GB/T 9711</td></tr><tr><td>L245N/BN</td><td>GB/T 9711</td></tr><tr><td>L245R/ BR</td><td>GB/T 9711</td></tr><tr><td>L245Q/BQ</td><td>GB/T 9711</td></tr><tr><td>L245M/BM</td><td>GB/T 9711</td></tr><tr><td>L290</td><td>GB/T 9711, GB/T 29168.2, GB/T 34275</td></tr><tr><td>L290N</td><td>GB/T 9711, GB/T 34275</td></tr><tr><td>L290Q</td><td>GB/T 9711, GB/T 34275</td></tr><tr><td>L290M</td><td>GB/T 9711, GB/T 34275</td></tr><tr><td>F290</td><td>GB/T 29168.3</td></tr><tr><td>WCA</td><td>GB/T 12229</td></tr><tr><td>ZG 200-400</td><td>GB/T 11352</td></tr><tr><td>CF370</td><td>GB/T 13401</td></tr><tr><td>CF415</td><td>GB/T 13401</td></tr><tr><td>CF415K</td><td>GB/T 13401</td></tr><tr><td>LF415K1</td><td>GB/T 13401</td></tr><tr><td>LF415K2</td><td>GB/T 13401</td></tr><tr><td rowspan="10">Fe-1-2</td><td>25</td><td>GB/T 699, GB/T 12228</td></tr><tr><td>Q345R</td><td>GB/T 713</td></tr><tr><td>Q345A</td><td>GB/T 3091, GB/T 8163</td></tr><tr><td>Q345B</td><td>GB/T 3091, GB/T 6479, GB/T 8163, NB/T 47019.2</td></tr><tr><td>Q345C</td><td>GB/T 6479, GB/T 8163, NB/T 47019.2</td></tr><tr><td>Q345D</td><td>GB/T 6479, GB/T 8163, NB/T 47019.2</td></tr><tr><td>Q345E</td><td>GB/T 6479, GB/T 8163</td></tr><tr><td>GB/SA 516 Gr70</td><td>GB/T 150.2</td></tr><tr><td>GB/SA 537 Cl1</td><td>GB/T 150.2</td></tr><tr><td>Q355B</td><td>GB/T 1591</td></tr><tr><td rowspan="32">Fe-1</td><td rowspan="32">Fe-1-2</td><td>Q355C</td><td>GB/T 1591</td></tr><tr><td>Q355D</td><td>GB/T 1591</td></tr><tr><td>09MnD</td><td>GB/T 150.2</td></tr><tr><td>16Mn</td><td>NB/T 47008</td></tr><tr><td>25MnG</td><td>GB/T 5310</td></tr><tr><td>16MnD</td><td>NB/T 47009</td></tr><tr><td>16MnDR</td><td>GB/T 3531</td></tr><tr><td>16MnDG</td><td>GB/T 18984</td></tr><tr><td>15MnNiDR</td><td>GB/T 3531</td></tr><tr><td>09Mn2VDG</td><td>GB/T 18984</td></tr><tr><td>09MnNiDR</td><td>GB/T 3531</td></tr><tr><td>09MnNiD</td><td>NB/T 47009</td></tr><tr><td>Q390A</td><td>GB/T 8163</td></tr><tr><td>Q390B</td><td>GB/T 1591, GB/T 8163</td></tr><tr><td>Q390C</td><td>GB/T 1591, GB/T 8163</td></tr><tr><td>Q390D</td><td>GB/T 1591, GB/T 8163</td></tr><tr><td>Q390E</td><td>GB/T 1591, GB/T 8163</td></tr><tr><td>L320</td><td>GB/T 9711, GB/T 29168.2</td></tr><tr><td>L320N</td><td>GB/T 9711</td></tr><tr><td>L320Q</td><td>GB/T 9711</td></tr><tr><td>L320M</td><td>GB/T 9711</td></tr><tr><td>L360</td><td>GB/T 9711, GB/T 29168.2, GB/T 34275</td></tr><tr><td>L360N</td><td>GB/T 9711, GB/T 34275</td></tr><tr><td>L360Q</td><td>GB/T 9711, GB/T 34275</td></tr><tr><td>L360M</td><td>GB/T 9711, GB/T 34275</td></tr><tr><td>L390</td><td>GB/T 9711, GB/T 34275</td></tr><tr><td>L390N</td><td>GB/T 9711, GB/T 34275</td></tr><tr><td>L390Q</td><td>GB/T 9711, GB/T 34275</td></tr><tr><td>L390M</td><td>GB/T 9711, GB/T 34275</td></tr><tr><td>CF485</td><td>GB/T 13401</td></tr><tr><td>CF485K</td><td>GB/T 13401</td></tr><tr><td>LF485K2</td><td>GB/T 13401</td></tr><tr><td rowspan="34">Fe-1</td><td rowspan="6">Fe-1-2</td><td>ZG 230-450</td><td>GB/T 11352</td></tr><tr><td>ZG18</td><td>GB/T 16253</td></tr><tr><td>WCB</td><td>GB/T 12229</td></tr><tr><td>WCC</td><td>GB/T 12229</td></tr><tr><td>A105</td><td>GB/T 12228</td></tr><tr><td>F360</td><td>GB/T 29168.3</td></tr><tr><td rowspan="24">Fe-1-3</td><td>Q370R</td><td>GB/T 713</td></tr><tr><td>15MnNiNbDR</td><td>GB/T 3531</td></tr><tr><td>Q420R</td><td>GB/T 713</td></tr><tr><td>Q420A</td><td>GB/T 8163</td></tr><tr><td>Q420B</td><td>GB/T 1591, GB/T 8163</td></tr><tr><td>Q420C</td><td>GB/T 1591, GB/T 8163</td></tr><tr><td>Q420D</td><td>GB/T 8163</td></tr><tr><td>Q420E</td><td>GB/T 8163</td></tr><tr><td>Q460C</td><td>GB/T 1591, GB/T 8163</td></tr><tr><td>Q460D</td><td>GB/T 8163</td></tr><tr><td>Q460E</td><td>GB/T 8163</td></tr><tr><td>L415</td><td>GB/T 9711, GB/T 29168.2, GB/T 34275</td></tr><tr><td>L415M</td><td>GB/T 9711, GB/T 34275</td></tr><tr><td>L415N</td><td>GB/T 9711, GB/T 34275</td></tr><tr><td>L415Q</td><td>GB/T 9711, GB/T 34275</td></tr><tr><td>L450</td><td>GB/T 9711, GB/T 29168.2, GB/T 34275</td></tr><tr><td>L450M</td><td>GB/T 9711, GB/T 34275</td></tr><tr><td>L450Q</td><td>GB/T 9711, GB/T 34275</td></tr><tr><td>L485</td><td>GB/T 9711, GB/T 29168.2, GB/T 34275</td></tr><tr><td>L485M</td><td>GB/T 9711, GB/T 34275</td></tr><tr><td>L485Q</td><td>GB/T 9711, GB/T 34275</td></tr><tr><td>F415</td><td>GB/T 29168.3</td></tr><tr><td>F450</td><td>GB/T 29168.3</td></tr><tr><td>F485</td><td>GB/T 29168.3</td></tr><tr><td rowspan="4">Fe-1-4</td><td>07MnMoVR</td><td>GB/T 19189</td></tr><tr><td>07MnNiVDR</td><td>GB/T 19189</td></tr><tr><td>07MnNiMoDR</td><td>GB/T 19189</td></tr><tr><td>12MnNiVR</td><td>GB/T 19189</td></tr><tr><td rowspan="6">Fe-1</td><td rowspan="6">Fe-1-4</td><td>08MnNiMoVD</td><td>NB/T 47009</td></tr><tr><td>10Ni3MoVD</td><td>NB/T 47009</td></tr><tr><td>L555</td><td>GB/T 9711, GB/T 29168.2, GB/T 34275</td></tr><tr><td>L555M</td><td>GB/T 9711, GB/T 34275</td></tr><tr><td>L555Q</td><td>GB/T 9711, GB/T 34275</td></tr><tr><td>F555</td><td>GB/T 29168.3</td></tr><tr><td>Fe-2</td><td>—</td><td>—</td><td>—</td></tr><tr><td rowspan="14">Fe-3</td><td rowspan="4">Fe-3-1</td><td>15MoG</td><td>GB/T 5310</td></tr><tr><td>20MoG</td><td>GB/T 5310</td></tr><tr><td>12CrMo</td><td>GB/T 6479, GB/T 9948, NB/T 47008, NB/T 47019.2</td></tr><tr><td>12CrMoG</td><td>GB/T 5310</td></tr><tr><td rowspan="4">Fe-3-2</td><td>20MnMo</td><td>NB/T 47008</td></tr><tr><td>20MnMoD</td><td>NB/T 47009</td></tr><tr><td>10MoWVNb</td><td>GB/T 6479, GB/T 13401</td></tr><tr><td>12SiMoVNb</td><td>GB/T 6479</td></tr><tr><td rowspan="6">Fe-3-3</td><td>13MnNiMoR</td><td>GB/T 713</td></tr><tr><td>18MnMoNbR</td><td>GB/T 713</td></tr><tr><td>20MnNiMo</td><td>NB/T 47008</td></tr><tr><td>20MnMoNb</td><td>NB/T 47008</td></tr><tr><td>15NiCuMoNb</td><td>NB/T 47008</td></tr><tr><td>15Ni1MnMoNbCu</td><td>GB/T 5310</td></tr><tr><td rowspan="9">Fe-4</td><td rowspan="9">Fe-4-1</td><td>09CrCuSb</td><td>GB/T 150.2, NB/T 47008, NB/T 47019.2, NB/T 47019.3</td></tr><tr><td>12Cr1Mo</td><td>GB/T 9948</td></tr><tr><td>14Cr1Mo</td><td>NB/T 47008</td></tr><tr><td>14Cr1MoR</td><td>GB/T 713</td></tr><tr><td>15CrMo</td><td>GB/T 3077, GB/T 6479, GB/T 9948, NB/T 47008, NB/T 47019.2</td></tr><tr><td>15CrMoG</td><td>GB/T 5310, NB/T 47019.3</td></tr><tr><td>15CrMoR</td><td>GB/T 713, GB/T 13401</td></tr><tr><td>GB/SA 387 Gr12 Cl2</td><td>GB/T 150.2</td></tr><tr><td>ZG 18CrMo</td><td>GB/T 16253</td></tr><tr><td rowspan="11">Fe-4</td><td rowspan="5">Fe-4-1</td><td>ZG 20CrMo</td><td>JB/T 9625, JB/T 10087</td></tr><tr><td>AF11</td><td>GB/T 13401</td></tr><tr><td>AF11G</td><td>GB/T 13401</td></tr><tr><td>AF12</td><td>GB/T 13401</td></tr><tr><td>AF12G</td><td>GB/T 13401</td></tr><tr><td rowspan="6">Fe-4-2</td><td>12Cr1MoV</td><td>GB/T 3077, GB/T 9948, NB/T 47008</td></tr><tr><td>12Cr1MoVG</td><td>GB/T 5310, NB/T 47019.3</td></tr><tr><td>12Cr1MoVR</td><td>GB/T 713</td></tr><tr><td>AF14</td><td>GB/T 13401</td></tr><tr><td>ZG 15Cr1Mo1V</td><td>JB/T 9625, JB/T 10087</td></tr><tr><td>ZG 20CrMoV</td><td>JB/T 9625, JB/T 10087</td></tr><tr><td rowspan="10">Fe-5A</td><td rowspan="10">—</td><td>08Cr2A1Mo</td><td>GB/T 150.2, NB/T 47019.2</td></tr><tr><td>07Cr2A1MoR</td><td>GB/T 713</td></tr><tr><td>12Cr2Mo</td><td>GB/T 6479, GB/T 13401, GB/T 9948</td></tr><tr><td>12Cr2MoG</td><td>GB/T 5310, GB/T 13401, NB/T 47019.3</td></tr><tr><td>12Cr2Mo1</td><td>NB/T 47008, NB/T 47019.2</td></tr><tr><td>12Cr2Mo1R</td><td>GB/T 713, GB/T 13401</td></tr><tr><td>07Cr2MoW2VNbB</td><td>GB/T 5310, GB/T 13401, NB/T 47019.3</td></tr><tr><td>AF22</td><td>GB/T 13401</td></tr><tr><td>AF22G</td><td>GB/T 13401</td></tr><tr><td>ZG 17Cr2Mo</td><td>GB/T 16253</td></tr><tr><td rowspan="11">Fe-5B</td><td rowspan="6">Fe-5B-1</td><td>12Cr5Mo</td><td>GB/T 6479, NB/T 47008</td></tr><tr><td>12Cr5MoI</td><td>GB/T 9948, NB/T 47019.2</td></tr><tr><td>12Cr5MoNT</td><td>GB/T 9948, NB/T 47019.2</td></tr><tr><td>AF5</td><td>GB/T 13401</td></tr><tr><td>AF5G</td><td>GB/T 13401</td></tr><tr><td>ZG 16Cr5Mo</td><td>GB/T 16253</td></tr><tr><td rowspan="5">Fe-5B-2</td><td>10Cr9Mo1VNbN</td><td>GB/T 5310, NB/T 47008, NB/T 47019.2</td></tr><tr><td>10Cr9MoW2VNbBN</td><td>GB/T 5310, NB/T 47008</td></tr><tr><td>10Cr11MoW2VNbCu1BN</td><td>GB/T 5310</td></tr><tr><td>11Cr9Mo1W1VNbBN</td><td>GB/T 5310</td></tr><tr><td>AF91</td><td>GB/T 13401</td></tr><tr><td rowspan="4">Fe-5B</td><td rowspan="4">Fe-5B-3</td><td>12Cr9MoI</td><td>GB/T 9948, NB/T 47019.2</td></tr><tr><td>12Cr9MoNT</td><td>GB/T 9948, NB/T 47019.2</td></tr><tr><td>AF9</td><td>GB/T 13401</td></tr><tr><td>AF9G</td><td>GB/T 13401</td></tr><tr><td rowspan="5">Fe-5C</td><td rowspan="5">—</td><td>12Cr2MoWVTiB</td><td>GB/T 5310</td></tr><tr><td>12Cr3MoVSiTiB</td><td>GB/T 5310</td></tr><tr><td>12Cr2Mo1VR</td><td>GB/T 713</td></tr><tr><td>12Cr2Mo1V</td><td>NB/T 47008</td></tr><tr><td>12Cr3Mo1V</td><td>NB/T 47008</td></tr><tr><td rowspan="3">Fe-6</td><td rowspan="3">—</td><td>S41008(06Cr13)</td><td>GB/T 3280, GB/T 14976, GB/T 13296</td></tr><tr><td>S41010(12Cr13)</td><td>GB/T 3280, GB/T 14976</td></tr><tr><td>S42020(20Cr13)</td><td>GB/T 3280</td></tr><tr><td rowspan="4">Fe-7</td><td rowspan="2">Fe-7-1</td><td>S11306(06Cr13)</td><td>GB/T 24511, NB/T 47010</td></tr><tr><td>S11348(06Cr13Al)</td><td>GB/T 24511, NB/T 47010</td></tr><tr><td rowspan="2">Fe-7-2</td><td>S11710(10Cr17)</td><td>GB/T 3280, GB/T 14976, GB/T 13296</td></tr><tr><td>S11972(019Cr19Mo2NbTi)</td><td>GB/T 24511, GB/T 14976</td></tr><tr><td rowspan="11">Fe-8</td><td rowspan="11">Fe-8-1</td><td>S30210(12Cr18Ni9)</td><td>GB/T 3280, GB/T 12771, GB/T 14976, GB/T 13296, GB/T 24593</td></tr><tr><td>S30403(022Cr19Ni10)</td><td>GB/T 12771, GB/T 24511, GB/T 24593, GB/T 14976, GB/T 32964, GB/T 13296, NB/T 47010</td></tr><tr><td>S30408(06Cr19Ni10)</td><td>GB/T 12771, GB/T 24511, GB/T 24593, GB/T 14976, GB/T 32964, GB/T 13296, NB/T 47010</td></tr><tr><td>S30409(07Cr19Ni10)</td><td>GB/T 5310, GB/T 9948, GB/T 12771, GB/T 13296, GB/T 24511, NB/T 47010</td></tr><tr><td>S30432(10Cr18Ni9NbCu3BN)</td><td>GB/T 5310</td></tr><tr><td>S30453(022Cr19Ni10N)</td><td>GB/T 3280, GB/T 12771, GB/T 13296, GB/T 14976, GB/T 24511, GB/T 24593, NB/T 47010</td></tr><tr><td>S30458(06Cr19Ni10N)</td><td>GB/T 3280, GB/T 12771, GB/T 13296, GB/T 14976, GB/T 24511, GB/T 24593, NB/T 47010</td></tr><tr><td>S30478(06Cr19Ni9NbN)</td><td>GB/T 3280, GB/T 14976, GB/T 24511</td></tr><tr><td>S31252(015Cr20Ni18Mo6CuN)</td><td>GB/T 3280, GB/T 4237, GB/T 12771, GB/T 24511, NB/T 47010</td></tr><tr><td>S31603(022Cr17Ni12Mo2)</td><td>GB/T 3280, GB/T 12771, GB/T 24511, GB/T 24593, GB/T 14976, GB/T 9948, GB/T 32964, GB/T 13296, NB/T 47010</td></tr><tr><td>S31608(06Cr17Ni12Mo2)</td><td>GB/T 3280, GB/T 12771, GB/T 13296, GB/T 13401, GB/T 14976, GB/T 24511, GB/T 24593, GB/T 32964, NB/T 47010</td></tr><tr><td rowspan="28">Fe-8</td><td rowspan="28">Fe-8-1</td><td>S31609(07Cr17Ni12Mo2)</td><td>GB/T 3280, GB/T4237, GB/T 12771, GB/T 13296, GB/T 14976, GB/T 24511, NB/T 47010</td></tr><tr><td>S31653(022Cr17Ni12Mo2N)</td><td>GB/T 3280, GB/T 4237, GB/T 12771, GB/T 24511, GB/T 24593, GB/T 13296, GB/T 14976, NB/T 47010</td></tr><tr><td>S31658(06Cr17Ni12Mo2N)</td><td>GB/T 3280, GB/T 4237, GB/T 12771, GB/T 13296, GB/T 14976, GB/T 24511, GB/T 24593, NB/T 47010</td></tr><tr><td>S31668(06Cr17Ni12Mo2Ti)</td><td>GB/T 3280, GB/T 4237, GB/T 12771, GB/T 14976, GB/T 13296, GB/T 24511, GB/T 24593, NB/T 47010</td></tr><tr><td>S31683(022Cr18Ni14Mo2Cu2)</td><td>GB/T 13296, GB/T 14976</td></tr><tr><td>S31688(06Cr18Ni12Mo2Cu2)</td><td>GB/T 3280, GB/T 4237, GB/T 13296, GB/T 14976</td></tr><tr><td>S31703(022Cr19Ni13Mo3)</td><td>GB/T 3280, GB/T 4237, GB/T 24511, GB/T 14976, GB/T 13296, GB/T 24593, NB/T 47010</td></tr><tr><td>S31708(06Cr19Ni13Mo3)</td><td>GB/T 3280, GB/T 4237, GB/T 24511, GB/T 14976, GB/T 13296, GB/T 24593</td></tr><tr><td>S32168(06Cr18Ni11Ti)</td><td>GB/T 3280, GB/T 12771, GB/T 24511, GB/T 24593, GB/T 14976, GB/T 32964, GB/T 13296, NB/T 47010</td></tr><tr><td>S32169(07Cr19Ni11Ti)</td><td>GB/T 3280, GB/T 4237, GB/T 5310, GB/T 12771, GB/T 14976, GB/T 13296, GB/T 9948, GB/T 24511, NB/T 47010</td></tr><tr><td>S34778(06Cr18Ni11Nb)</td><td>GB/T 3280, GB/T 4237, GB/T 24511, GB/T 14976, GB/T 12771, GB/T 32964, GB/T 13296, GB/T 24593, NB/T 47010</td></tr><tr><td>S34779(07Cr18Ni11Nb)</td><td>GB/T 3280, GB/T 4237, GB/T 5310, GB/T 12771, GB/T 14976, GB/T 13296, GB/T 24511, GB/T 24593, GB/T 9948, NB/T 47010</td></tr><tr><td>S38148(06Cr18Ni13Si4)</td><td>GB/T 13296</td></tr><tr><td>S39042(015Cr21Ni26Mo5Cu2)</td><td>GB/T 24511, NB/T 47010</td></tr><tr><td>08Cr18Ni11NbFG</td><td>GB/T 5310</td></tr><tr><td>CF3</td><td>GB/T 12230</td></tr><tr><td>CF3M</td><td>GB/T 12230</td></tr><tr><td>CF8</td><td>GB/T 12230</td></tr><tr><td>CF8M</td><td>GB/T 12230</td></tr><tr><td>CF8C</td><td>GB/T 12230</td></tr><tr><td>SF304</td><td>GB/T 13401</td></tr><tr><td>SF304L</td><td>GB/T 13401</td></tr><tr><td>SF304H</td><td>GB/T 13401</td></tr><tr><td>SF310</td><td>GB/T 13401</td></tr><tr><td>SF316</td><td>GB/T 13401</td></tr><tr><td>SF316L</td><td>GB/T 13401</td></tr><tr><td>SF316H</td><td>GB/T 13401</td></tr><tr><td>SF321</td><td>GB/T 13401</td></tr><tr><td rowspan="10">Fe-8</td><td rowspan="3">Fe-8-1</td><td>SF321H</td><td>GB/T 13401</td></tr><tr><td>SF347</td><td>GB/T 13401</td></tr><tr><td>SF347H</td><td>GB/T 13401</td></tr><tr><td rowspan="7">Fe-8-2</td><td>S30908(06Cr23Ni13)</td><td>GB/T 3280, GB/T 4237, GB/T 12771, GB/T 13296, GB/T 14976, GB/T 24511, GB/T 24593</td></tr><tr><td>S30920(16Cr23Ni13)</td><td>GB/T 13296</td></tr><tr><td>S31008(06Cr25Ni20)</td><td>GB/T 3280, GB/T 4237, GB/T 12771, GB/T 13296, GB/T 14976, GB/T 24511, GB/T 24593, NB/T 47010</td></tr><tr><td>S31009(07Cr25Ni21)</td><td>GB/T 5310</td></tr><tr><td>S31020(20Cr25Ni20)</td><td>GB/T 13296</td></tr><tr><td>S31042(07Cr25Ni21NbN)</td><td>GB/T 5310</td></tr><tr><td>SF310</td><td>GB/T 13401</td></tr><tr><td rowspan="5">Fe-9B</td><td rowspan="5">—</td><td>08Ni3DR</td><td>GB/T 3531</td></tr><tr><td>08Ni3D</td><td>NB/T 47009</td></tr><tr><td>06Ni3MoDG</td><td>GB/T 18984</td></tr><tr><td>LF450K3</td><td>GB/T 13401</td></tr><tr><td>ZG 012Ni4</td><td>GB/T 16253</td></tr><tr><td>Fe-10I</td><td>—</td><td>S12791(008Cr27Mo)</td><td>GB/T 13296</td></tr><tr><td rowspan="11">Fe-10H</td><td rowspan="11">—</td><td>S21953(022Cr19Ni5Mo3Si2N)</td><td>GB/T 21832, GB/T 21833, GB/T 24511, NB/T 47010</td></tr><tr><td>S22153(022Cr21Ni3Mo2N)</td><td>GB/T 24511</td></tr><tr><td>S22253(022Cr22Ni5Mo3N)</td><td>GB/T 21832, GB/T 21833, GB/T 24511, NB/T 47010</td></tr><tr><td>S22053(022Cr23Ni5Mo3N)</td><td>GB/T 21832, GB/T 21833, GB/T 24511, NB/T 47010</td></tr><tr><td>S22294(03Cr22Mn5Ni2MoCuN)</td><td>GB/T 24511</td></tr><tr><td>S23043(022Cr23Ni4MoCuN)</td><td>GB/T 21832, GB/T 21833, GB/T 24511, NB/T 47010</td></tr><tr><td>S25073(022Cr25Ni7Mo4N)</td><td>GB/T 21832, GB/T 21833, GB/T 24511, NB/T 47010</td></tr><tr><td>S25554(03Cr25Ni6Mo3Cu2N)</td><td>GB/T 21832, GB/T 21833, GB/T 24511, NB/T 47010</td></tr><tr><td>SF2225</td><td>GB/T 13401</td></tr><tr><td>SF2205</td><td>GB/T 13401</td></tr><tr><td>SF2507</td><td>GB/T 13401</td></tr><tr><td rowspan="4">Fe-11A</td><td rowspan="4">—</td><td>06Ni9DR</td><td>GB/T 3531</td></tr><tr><td>06Ni9D</td><td>NB/T 47009</td></tr><tr><td>06Ni9DG</td><td>GB/T 18984</td></tr><tr><td>LF680K4</td><td>GB/T 13401</td></tr><tr><td rowspan="4">A1-1</td><td rowspan="4">—</td><td>1050A</td><td>GB/T 3880.2, GB/T 4437.1, GB/T 6892, GB/T 6893, NB/T 47029</td></tr><tr><td>1060</td><td>GB/T 3880.2, GB/T 4437.1, GB/T 6892, GB/T 6893, GB/T 38512</td></tr><tr><td>1200</td><td>GB/T 3880.2, GB/T 4437.1, GB/T 6892, GB/T 6893</td></tr><tr><td>3003</td><td>GB/T 3880.2, GB/T 4437.1, GB/T 6892, GB/T 6893, GB/T 38512, NB/T 47029</td></tr><tr><td rowspan="4">A1-2</td><td rowspan="4">—</td><td>3004</td><td>GB/T 3880.2</td></tr><tr><td>5052</td><td>GB/T 3880.2, GB/T 4437.1, GB/T 6892, GB/T 6893</td></tr><tr><td>5454</td><td>GB/T 3880, GB/T 4437.1, GB/T 6892, GB/T 38106</td></tr><tr><td>5A03</td><td>GB/T 3880.2, GB/T 4437.1, GB/T 6892, GB/T 6893</td></tr><tr><td rowspan="3">A1-3</td><td rowspan="3">—</td><td>6061</td><td>GB/T 3880, GB/T 4437.1, GB/T 6892, GB/T 6893, GB/T 38106, GB/T 38512, NB/T 47029</td></tr><tr><td>6063</td><td>GB/T 3880, GB/T 4437.1, GB/T 6892, GB/T 6893, GB/T 38512</td></tr><tr><td>6A02</td><td>GB/T 3880.2, GB/T 4437.1, GB/T 6892, GB/T 6893</td></tr><tr><td>A1-4</td><td>—</td><td>—</td><td>—</td></tr><tr><td rowspan="3">A1-5</td><td rowspan="3">—</td><td>5083</td><td>GB/T 3880.2, GB/T 4437.1, GB/T 6892, GB/T 6893, GB/T 38106, GB/T 38512, NB/T 47029</td></tr><tr><td>5086</td><td>GB/T 3880.2, GB/T 4437.1, GB/T 6892, GB/T 38512</td></tr><tr><td>5A05</td><td>GB/T 3880.2, GB/T 4437.1, GB/T 6892, GB/T 6893</td></tr><tr><td rowspan="10">Ti-1</td><td rowspan="10">—</td><td>TA0</td><td>GB/T 2965, GB/T 3620.1, GB/T 3621</td></tr><tr><td>TA1</td><td>GB/T 2965, GB/T 3620.1, GB/T 3621, GB/T 3624, GB/T 3625, GB/T 14845, GB/T 16598</td></tr><tr><td>TA1G</td><td>GB/T 3620.1, GB/T 3621</td></tr><tr><td>ZTi1</td><td>GB/T 6614</td></tr><tr><td>ZTi2</td><td>GB/T 6614</td></tr><tr><td>TA2</td><td>GB/T 2965, GB/T 3620.1, GB/T 3621, GB/T 3624, GB/T 3625, GB/T 16598</td></tr><tr><td>TA2G</td><td>GB/T 3620.1, GB/T 3621</td></tr><tr><td>TA7</td><td>GB/T 2965, GB/T 3620.1, GB/T 3621, GB/T 16598</td></tr><tr><td>TA8</td><td>GB/T 2965, GB/T 3620.1, GB/T 3621, GB/T 3624</td></tr><tr><td>TA9</td><td>GB/T 2965, GB/T 3620.1, GB/T 3621, GB/T 3624, GB/T 3625, GB/T 16598</td></tr><tr><td rowspan="2">Ti-2</td><td rowspan="2">—</td><td>TA3</td><td>GB/T 2965, GB/T 3620.1, GB/T 3621, GB/T 3624, GB/T 3625, GB/T 16598</td></tr><tr><td>TA3G</td><td>GB/T 3620.1, GB/T 3621</td></tr><tr><td rowspan="3">Ti-2</td><td rowspan="3">—</td><td>TA4</td><td>GB/T 2965, GB/T 16598</td></tr><tr><td>TA4G</td><td>GB/T 3620.1, GB/T 3621</td></tr><tr><td>TA10</td><td>GB/T 2965, GB/T 3620.1, GB/T 3621, GB/T 3624, GB/T 3625, GB/T 16598</td></tr><tr><td rowspan="2">Zr-3</td><td rowspan="2">—</td><td>Zr-3</td><td>GB/T 8769, GB/T 21183, GB/T 26283, YS/T 753</td></tr><tr><td>R60702</td><td>GB/T 30568</td></tr><tr><td rowspan="2">Zr-5</td><td rowspan="2">—</td><td>Zr-5</td><td>GB/T 8769, GB/T 21183, GB/T 26283, YS/T 753</td></tr><tr><td>R60705</td><td>GB/T 30568</td></tr><tr><td rowspan="4">Cu-1</td><td rowspan="4">—</td><td>T2</td><td>GB/T 1527, GB/T 2040, GB/T 4423, GB/T 17791</td></tr><tr><td>TP1</td><td>GB/T 1527, GB/T 2040, GB/T 17791</td></tr><tr><td>TP2</td><td>GB/T 1527, GB/T 2040, GB/T 4423, GB/T 17791</td></tr><tr><td>TU2</td><td>GB/T 1527, GB/T 2040, GB/T 4423, GB/T 17791</td></tr><tr><td rowspan="4">Cu-2</td><td rowspan="4">—</td><td>H62</td><td>GB/T 1527, GB/T 4423, GB/T 2040</td></tr><tr><td>HSn62-1</td><td>GB/T 1527, GB/T 4423, GB/T 2040</td></tr><tr><td>HSn70-1</td><td>GB/T 1527, GB/T 4423, GB/T 8890</td></tr><tr><td>HA177-2</td><td>GB/T 8890</td></tr><tr><td>Cu-3</td><td>—</td><td>QSi3-1</td><td>GB/T 2040, GB/T 4423</td></tr><tr><td rowspan="3">Cu-4</td><td rowspan="3">—</td><td>B19</td><td>GB/T 2040</td></tr><tr><td>BFe10-1-1</td><td>GB/T 1527, GB/T 2040, GB/T 8890</td></tr><tr><td>BFe30-1-1</td><td>GB/T 1527, GB/T 2040, GB/T 4423, GB/T 8890</td></tr><tr><td rowspan="3">Cu-5</td><td rowspan="3">—</td><td>QA1 5</td><td>GB/T 2040</td></tr><tr><td>QA1 9-4</td><td>GB/T 2040, GB/T 4423</td></tr><tr><td>ZCuAl 10Fe3</td><td>GB/T 1176</td></tr><tr><td rowspan="3">Ni-1</td><td rowspan="3">—</td><td>N5</td><td>GB/T 2054, GB/T 2882, GB/T 4435, NB/T 47028, NB/T 47046, NB/T 47047</td></tr><tr><td>N6</td><td>GB/T 2054, GB/T 2882, GB/T 4435</td></tr><tr><td>N7</td><td>GB/T 2054, GB/T 2882, GB/T 4435, NB/T 47028, NB/T 47046, NB/T 47047</td></tr><tr><td>Ni-2</td><td>—</td><td>NCu30</td><td>GB/T 2054, GB/T 2882, GB/T 4435, NB/T 47028, NB/T 47046, NB/T 47047</td></tr><tr><td rowspan="5">Ni-3</td><td rowspan="5">—</td><td>NS3102(N06600)</td><td>GB/T 2054, GB/T 2882, GB/T 15008, GB/T 30059, NB/T 47028,NB/T 47046, NB/T 47047</td></tr><tr><td>NS3105(N06690)</td><td>GB/T 15008, GB/T 30059, NB/T 47046, NB/T 47047</td></tr><tr><td>NS3304(N10276)</td><td>GB/T 2054, GB/T 15008, NB/T 47028, NB/T 47046, NB/T 47047</td></tr><tr><td>NS3305(N06455)</td><td>GB/T 15008, NB/T 47046</td></tr><tr><td>NS3306(N06625)</td><td>GB/T 2054, GB/T 15008, NB/T 47028, NB/T 47046, NB/T 47047</td></tr><tr><td rowspan="2">Ni-4</td><td rowspan="2">—</td><td>NS3201(N10001)</td><td>GB/T 15008, NB/T 47046</td></tr><tr><td>NS3202(N10665)</td><td>GB/T 15008, NB/T 47046, NB/T 47047</td></tr><tr><td rowspan="4">Ni-5</td><td rowspan="4">—</td><td>NS1101(N08800)</td><td>GB/T 2054, GB/T 15008, GB/T 30059, NB/T 47028, NB/T 47046, NB/T 47047</td></tr><tr><td>NS1102(N08810)</td><td>GB/T 2054, GB/T 15008, GB/T 30059, NB/T 47028, NB/T 47046, NB/T 47047</td></tr><tr><td>NS1402(N08825)</td><td>GB/T 2054, GB/T 15008, GB/T 30059, NB/T 47028, NB/T 47046, NB/T 47047</td></tr><tr><td>NS1403(N08020)</td><td>GB/T 15008, NB/T 47028, NB/T 47046, NB/T 47047</td></tr></table>

## 5.1.3 填充金属及分类

5.1.3.1 填充金属包括焊条、焊丝、填充丝、焊带、焊剂、预置填充金属、金属粉、板极、熔嘴等。

5.1.3.2 根据焊接材料焊接性、熔敷金属化学成分和力学性能及参照相配套母材，将焊制承压设备用焊接材料进行分类。焊条按表 2 分类；气焊、气体保护焊、等离子弧焊用焊丝和填充丝按表 3 分类；埋弧焊用焊丝-焊剂组合按表 4 分类。表 2～表 4 以外的填充金属分类代号补充规定见附录 B。

表 2 焊条分类
