Repository: bjy1984/AIcheck

File: rules/results/TSGZ6002-2010《焊接人员考核细则》.pdf.md (part 1 of 2)
---
source: "/Volumes/7up/github/knowledgetools/rules/standards/TSGZ6002-2010《焊接人员考核细则》.pdf"
relative_path: "TSGZ6002-2010《焊接人员考核细则》.pdf"
artifacts_count: "75"
artifact_files: ["583a0a72-78f3-499f-afd1-07fb941361ce_content_list.json", "583a0a72-78f3-499f-afd1-07fb941361ce_content_list_v2.json", "583a0a72-78f3-499f-afd1-07fb941361ce_model.json", "583a0a72-78f3-499f-afd1-07fb941361ce_origin.pdf", "full.md", "images/00210c7657e19cac2b485ca65c39215ccb262f0c4ccdf067d2a380ccc50a692e.jpg", "images/00b55c3c1aa1c8a63a941a225f643f03179e88c78f7ce532afb60a1edc261bfc.jpg", "images/09cf60ffb658501f1aa9dc3b9d551712eb88fd6c22d4b9a5180a72f7e8863f18.jpg", "images/0d505e393366771ba89451965d48d4ccaf304289c365e6c4230b7e561ce43c6d.jpg", "images/1892ce41bc3c153a4c980ab5467d7cb4d6defa633fe5416d63d32c668731a637.jpg", "images/2333cbe6128979ff7f4ad9c7ca479719f1c2b16fbd6feed4ea50c9fbbb9f4f08.jpg", "images/2616a477bfaca8b3d5f7d7e354dd755bfeed8b8df8cc858af5a1215277541f64.jpg", "images/29709c5879fdba4fffb03b4b0736ce316c3260bebbcdef4452ed98fd61e2d9d9.jpg", "images/33a2db9a9133444904ba07846276608ed30811505bdb2ca4a293ead2f360b330.jpg", "images/33fa7542248e764fd7fc5fdc7c95d7d2fda876d88fa1553dfcc46dfff1026854.jpg", "images/37296bf704a2273163431ca7afc5d38084b8b1aecd8b326668e766f5878ada9a.jpg", "images/3d256cbda899223ff3607c91755bef78f8e985612e9192abf4b62ac991afd2a0.jpg", "images/417c965ef3e3b03104aa1e3a3c16f8dcd0dfeaaa5090f8c05b051bfad698e6d4.jpg", "images/480f2b403867eea023c8612d495bbb5fe2f4b5fe7b7746474095ad931a43fb22.jpg", "images/49d9cfc19abf4f572b36efb16bdbad991ea58368b8c499c91d5387924419ad6c.jpg", "images/4b0843ef29a1dfde590ced954a7c8d3f6c35f9944dc34a9c409a60b4b2ad4a6c.jpg", "images/4bd6e00bdd5795ae2ac15adb1bbef5711773531de0681b6be9f0fde01524b78d.jpg", "images/55dbddbc9cb0a5c0e10dc4104c8d047bdeb9804b2bf55fc711d4398d5d40fc11.jpg", "images/566011e5d528df0f4e6c6a764083930da28acd0264bc0d1c7610caa993f23138.jpg", "images/58ce3d9bae70ac764a676814eb6a423c7ad09a5b1d63721a4e46c990d30fa56f.jpg", "images/5904a28448c14311cf74c0e62f27b006e2b871d62ea4538436b32d20762d0cd9.jpg", "images/5f2fc4d31e817c1f970e972b29762499f1a5e7b4d68597568ea7b498d58d50ff.jpg", "images/5f4a87a680e035a58db764a48b185d1c8d0b4bff163aa1b6dc4d01da48cffd31.jpg", "images/624065cb57bd2f9f1d017312af6cdbdfd724f192ea240fc3f8f359dc81e4391e.jpg", "images/63117b89ddeefc12156122ef8dd0b0cd53a6b5d05da5f00a2af7f811ec7d023a.jpg", "images/7120a370e95224210d300116274493f5243fbbe29f091d38ee08f2b6bd2ed1c8.jpg", "images/73b7479bbac3b6a49c8780383040d3643e58c267ee059d2ce6ceaba0173c0691.jpg", "images/74489d50a6c81df01f1e4f844859755192af6147220cc663643ce8a93ba7232d.jpg", "images/773fa0b662e1f5b714406866d49400f57858e53e102567af4b193fbc3c8064d6.jpg", "images/791f374896583145110d3b89422ad3ccce318fdbec95de8a4edf7b0b25540c81.jpg", "images/79780ad6cf40dd5023cf639a403819dcced6789ff9978b112c43637daeb6cbd5.jpg", "images/7a8a3c9e2e6c14b749a29451afaaabb8aca23d969aef1e0ebecf962369f9d1d0.jpg", "images/7b8e98c16eb4f7c7614855b01a163763ceaf26f2d1daa574eb9e4e9d06d1a3e6.jpg", "images/832d730df229427edee2c7e092c6c50738c03b2233d6cd6e5f2daa8821736dc9.jpg", "images/85a0178f821028079a212ab6588a6e498c568405c972af4aceb0c3c83d55380f.jpg", "images/883f239fb4f24f2cb1aeea1b058ad882b97c365cf5e37f6e91ec8a214e0ba8eb.jpg", "images/88f7b9ecdfe31316f88171a42d99172aee7c6646294ec409440a83a5315a5c5d.jpg", "images/9241d414b2467a4e4650f0872afb35225952c11fff875abc892d8f972fd46d00.jpg", "images/96e72dc362586c8f3b02ccf408133abc0870f87b08a51676fc72cde4c192df8c.jpg", "images/9b3eb95d952a5f8366f68259c1148235d935064620a35e2d4ece36a4b65ab247.jpg", "images/9f1ca89b6443569d88831c396e3f71a05899f053dd22be946e80c795bac25745.jpg", "images/9f5af8e59192c2989e8b6dda5889364f9d7c06b22a973657413b981d1eca2044.jpg", "images/a887504b8023f8d9b8124beee8d519c003b0df9ab56e098247f7763129bd25a0.jpg", "images/a9bf0873a83b7530f448a98cbcfc5150fcc21f2ca4c217165144c79cf06fda92.jpg", "images/af4519b622470f31426b863805c623dc1bf1889fcbb94dbd7748e694d524bdff.jpg", "images/afa788bd564805a0c3ffb04264d8a731c3169302ad38c7d7533d6655cae18a1a.jpg", "images/b51ad77fb25d3f7b1e23d20ba9ca7a02a3c040c873ff0f3a6e6213c2fc8f58ae.jpg", "images/ba7cad25985a4caea02556364d3539543b7ea25d5bd1854db0bf2dfd824251aa.jpg", "images/be37f6b1bcac48ed9634b7b757f06b2b888deed9f0232c15bc51b3e3540abbae.jpg", "images/c42529a785fa71fcddcf953e23f59668cf73adf08d2dd4c7826e4b9429101840.jpg", "images/c6d0d48163895143e707af738ab7ac7cfa9554bd32e8ac6911bc4d3062c928ba.jpg", "images/d07d42e45ae9ea3e601f0fc47ca8fce55d2a7ed3cef61b4a0c3f9fd7c69671d2.jpg", "images/d314ef0d7fb9da0d916eb45af369fed74a2f225b118503cf5f8fd32b90ad4481.jpg", "images/d4c372887ef2d997235091292f34d2b2a2bded82220e463fc8000d4e0c73582c.jpg", "images/d769930cf2c5ca3e373f197b0fd717b52bc927c856bbcad47a994ceb123d3311.jpg", "images/d95ba64cde5e658e69a56a73f90cea6b536cca9c5b108f515c86ebb96e72ff20.jpg", "images/e0e68ea469b790382198504622a0dcf3145848e4ae40c3eb12493e730c9433bb.jpg", "images/e34dc7b924b070f54f8e6f4e14e921dd6708f23ee75b88b65e3d98bc58eea1a5.jpg", "images/e3f6aeee885dfb4ee211de839efc1d48bc1a4bd65249b957d3ef5fa024e885c7.jpg", "images/ecbb3d05db63d404565906197acbbfaea6f4daf7f5942a1d214ae83188a096e7.jpg", "images/f1a0a7d5caafaebceffaa78bdaab23978805f9ce59ea7dabc1dd16f9a09d1075.jpg", "images/f346d5abb858d88f7fe0f409411f10459b46e31de875cefe20f6a6cd3bd9e4c5.jpg", "images/f73f5678b074f7c052df7c9c5844dad192805387cb60cbb77989cbb68180d0d3.jpg", "images/f76648f38a6f1ab22f969aa90d87d986db102a08316bcb4a5788afe4d6e0145b.jpg", "images/f858d77452d3b20a5d85863f4ac8acd5d0ea1489a279866c8d7a27e9f8d45cf7.jpg", "images/fa8f47db81210c935d0b60c2c05c0c7aab99b567cb161b76888508e70c933a91.jpg", "images/fb61ebccfeb04a19f3663eaa7e0de6278335baf39550f44daa90565d70abebf6.jpg", "images/fbf6023ceab6e0092524e52d2f314158bb71ce5248a7cacc619834079b4535e4.jpg", "images/febe1f0df9a8c175307a58f7edf1246fce74b0c603c3c9d9c0969d4e5587a63b.jpg", "layout.json"]
status: "success"
error: ""
---

# OCR 提取结果

TSG Z6002-2010

# 特种设备焊接操作人员考核细则

# Examination Rules for Welding Operators of Special Equipment

中华人民共和国国家质量监督检验检疫总局颁布

2010年11月4日

TSG Z6002-2010

# 特种设备焊接操作人员考核细则

# Examination Rules for Welding Operators of Special Equipment

中华人民共和国国家质量监督检验检疫总局颁布

2010年11月4日

## 前言

2007年12月，国家质量监督检验检疫总局(以下简称国家质检总局)特种设备安全监察局(以下简称特种设备局)向中国特种设备检测研究院(以下简称中国特检院)下达《特种设备焊接操作人员考核细则》起草任务书。2008年1月，中国特检院组织成立起草组，在前期工作的基础上，形成草案。2008年3月和6月，起草组在北京和济南分别召开工作会议，形成征求意见稿。2008年12月，特种设备局以质检特函〔2008〕90号文征求基层部门的意见，并且上网征求意见。根据征求到的意见，起草组对征求意见稿进行修改并形成送审稿。2009年10月，特种设备局将送审稿提交国家质检总局特种设备安全技术委员会审议，起草组按照审议的意见，修改形成报批稿。2010年11月4日，由国家质检总局批准颁布。

本细则是在《锅炉压力容器压力管道焊工考试与管理规则》(国质检锅[2002]109号)基础上修订的。在修订过程中，起草组进行了广泛、深入的调查研究，认真总结了多年来特种设备焊接操作人员考核和管理方面的经验，对特种设备金属材料和非金属材料(PE)焊接操作人员考试分别提出了不同的要求。

本细则主要起草单位和人员如下：

国家质检总局特种设备安全监察局

高继轩 尚 洪 张建荣

全国锅炉压力容器标准化技术委员会

中国特种设备检测研究院

石坤 董尚元

合肥通用机械研究院

窦万波 房务农

哈尔滨锅炉厂有限责任公司

杨松

上海市特种设备监督检验技术研究院

顾福明

山东省特种设备检验研究院

单汝刚 汪立新

抚顺机械设备制造有限公司

胡希海

湖北省特种设备安全检验检测研究院

杨笑峰

江苏省电力建设第一工程公司

徐佩兰

中国石化第十建设公司

袁转东

江西省质量技术监督局

李顺珍

辽宁省安全科学研究院

赵鹏华

上海振华港口机械(集团)股份有限公司

龚美琪

大连重工起重集团有限公司

郭胜伟

河南卫华重型机械股份有限公司

牛豫

<table><tr><td>兰州兰石机械设备有限责任公司</td><td>雷万庆</td><td></td></tr><tr><td>上海锅炉厂有限公司</td><td>王炯祥</td><td></td></tr><tr><td>中国石化集团南京化学工业有限公司机械厂</td><td>董安霞</td><td></td></tr><tr><td>中山市金马游艺机有限公司</td><td>康纪华</td><td></td></tr><tr><td>中国重型机械工业协会</td><td>肖力群</td><td></td></tr><tr><td>亚大塑料制品有限公司</td><td>贡爱国</td><td></td></tr><tr><td>山东省特种设备检验研究院</td><td>郭怀力</td><td></td></tr><tr><td>港华辉信工程塑料(中山)有限公司</td><td>孔德斌</td><td>何健文</td></tr></table>

## 目录

第一章 总 则 …… (1)
第二章 考试机构 …… (2)
第三章 考核程序与要求 …… (4)
第四章 附 则 …… (7)

附件 A 特种设备金属材料焊工考试范围、内容、方法和结果评定 …… (9)
附件 B 特种设备非金属材料焊工考试范围、内容、方法和结果评定 …… (40)
附件 C 特种设备焊接操作人员考试申请表 …… (49)
附件 D 特种设备焊接操作人员考试基本情况表 …… (50)
附件 E 金属材料焊接操作技能考试检验记录表 …… (51)
附件 F 非金属材料焊接操作技能考试检验记录表(PE) …… (53)
附件 G 特种设备焊接操作人员复审申请表 …… (56)
附件 H 特种设备焊接操作人员焊绩记录表 …… (57)
相关规章和规范历次制(修)定情况 …… (58)

# 特种设备焊接操作人员考核细则

## 第一章 总 则

第一条 为了规范特种设备焊接操作人员考核工作，根据《特种设备作业人员监督管理办法》、《特种设备作业人员考核规则》，制定本细则。

第二条 本细则适用于从事《特种设备安全监察条例》中规定的锅炉、压力容器（含气瓶，下同）、压力管道（以下统称为承压类设备）和电梯、起重机械、客运索道、大型游乐设施、场(厂)内专用机动车辆(以下统称为机电类设备)焊接操作人员(以下简称焊工)的考核。

第三条 从事下列焊缝焊接工作的焊工，应当按照本细则考核合格，持有《特种设备作业人员证》：

（一）承压类设备的受压元件焊缝、与受压元件相焊的焊缝、受压元件母材表面堆焊；

(二)机电类设备的主要受力结构(部)件焊缝、与主要受力结构(部)件相焊的焊缝；

(三)熔入前两项焊缝内的定位焊缝。

第四条 各省、自治区、直辖市的质量技术监督部门(以下简称省级质监部门)负责确定并且公布本行政区域内的焊工考试机构(以下简称考试机构)及其承担的考试类别、项目范围，其中承担长输(油气)管道和非金属材料的焊工考试的考试机构及其考试类别、项目范围，由省级质监部门审核后报国家质量监督检验检疫总局(以下简称国家质检总局)确定并公布。

第五条 考试机构在公布的考试类别、项目范围内组织实施考试。考试机构不得强制要求焊工参加本机构组织的培训。

省级质监部门或者授权设区的市的质量技术监督部门(以下简称市级质监部门)，对焊工考试进行监督，负责审批、发证和复审(以下简称发证机关)。

第六条 焊工考试包括基本知识考试和焊接操作技能考试两部分。考试内容应当与焊工所申请的项目范围相适应。基本知识考试采用计算机答题方法，焊接操作技能考试采用施焊试件并且进行检验评定的方法。

第七条 有下列情况之一的，应当进行相应基本知识考试：

(一)首次申请考试的；

(二) 改变或者增加焊接方法的；

(三) 改变或者增加母材种类 (如钢、铝、钛等) 的；

(四) 被吊销《特种设备作业人员证》的焊工重新申请考试的。

第八条 特种设备金属材料和非金属材料焊工考试范围、内容、方法和结果评定，按照本细则附件A、附件B的规定执行。

按照焊接方法的机动化程度，将焊工分为手工焊焊工、机动焊焊工和自动焊焊工。机动焊焊工和自动焊焊工统称为焊机操作工。

## 第二章 考试机构

第九条 考试机构应当满足以下条件：

(一)由具有法定资质的单位、机构或者组织设立；

(二)有常设的组织、管理部门和固定的场地；

(三)焊工考试用设备、设施与焊工考试类别、项目相适应；

(四)专职人员不少于3人，人员技术能力与焊工考试类别、项目相适应；

(五)具有焊接工艺评定能力，有满足焊工考试要求的焊接作业指导书，有适用于不同焊接方法、不同材料种类的基本知识考试题库；

(六)具有焊工考试质量保证体系，有健全的考场纪律、监考考评人员守则、保密制度和考试管理、档案管理、财务管理、应急预案等各项规章制度，并且能够有效实施；

(七)焊工考试实行计算机与视频管理。

考试机构的人员、设备、场地等基本条件见表1。

表 1 焊工考试机构基本条件

<table><tr><td>要求</td><td>金属类焊工考试机构</td><td>非金属类(PE)焊工考试机构</td></tr><tr><td>主要人员</td><td colspan="2">(1)主任(或者副主任)、技术负责人、焊接操作技能教师(2名)应为本单位正式人员;(2)主任(或者副主任)、技术负责人具有工程师职称;(3)主任(或者副主任)、技术负责人和焊接操作技能教师从事焊接工作5年</td></tr><tr><td>无损检测人员</td><td>(1)II级资格射线检测人员2名;(2)承担堆焊项目考试,有II级表面检测人员1名</td><td>—</td></tr><tr><td>场地</td><td>(1)焊接操作技能考试固定场所满足焊工考试要求,考试工位10个,包括3种焊接方法;(2)计算机考位6个</td><td>(1)焊接操作技能考试固定场所满足焊工考试要求,包括热熔对接法与电熔连接法在内的考试工位5个;(2)计算机考位5个</td></tr><tr><td>设备设施</td><td>拥有相应焊接设备、焊材烘干设备、试件和试样加工设备、射线透照设备、检验设备和测量工具</td><td>拥有相应焊接设备、试验设备</td></tr><tr><td>焊工数量</td><td>特种设备制造、安装、改造、维修单位设立焊工考试机构,其本单位的焊工有50名</td><td>—</td></tr></table>

注1：表1中的人员资格和数量、设备等为最低要求(以下同)。  
注2：主任或者副主任可以兼任技术负责人。  
注3：设备、设施不能租赁或者借用。

第十条 考试机构中技术负责人和焊接操作技能教师应当熟悉并且掌握本细则内容和焊接专业知识。焊接操作技能教师还需要进行焊接操作技能考试，考试合格后方可担任相应的职务。

考试机构的技术负责人和焊接操作技能教师的考核工作，按照本细则第四条规定的权限，由国家质检总局或者省级质监部门指定考试机构组织实施。

第十一条 考试机构的焊接操作技能教师所持有的项目，为该考试机构承担焊工考试的项目范围。焊接操作技能教师在任职期间，可视为从事特种设备焊接操作。

第十二条 考试机构的主要职责如下：

(一)制定焊工考试计划并且向社会公布；

(二)审查焊工考试申请资料；

(三)确定基本知识考试试卷和操作技能考试试件；

(四) 准备考试用试板 (管)、焊材、设备和设施；

(五)组织实施焊工基本知识计算机考试和焊接操作技能考试,负责试卷的评判和

试件、试样的检验，评定考试成绩；

(六)公布、通知和上报考试结果；

(七)建立和管理焊工考试档案；

(八)根据申请人的委托向发证机关统一申请办理《特种设备作业人员证》；

(九)根据申请人的委托向发证机关统一申请办理《特种设备作业人员证》的复审；

(十)向发证机关提交年度工作总结与考试相关统计报表，并且按照特种设备信息化工作的要求，及时将相关信息输入特种设备人员库。

第十三条 考试机构如果变更考试类别、项目范围，应当向国家质检总局或者省级质监部门提出申请，经批准并且公布后，方能按照新批准的考试类别、项目范围组织实施焊工考试。

第十四条 考试机构的法定资质、地址、机构性质、隶属关系，以及主任(或者副主任)、技术责任人和焊接操作技能教师变更后，应当在15日内向国家质检总局或者省级质监部门办理备案手续，并且报告所在市级质监部门。

第十五条 市级质监部门负责对行政辖区内的焊工考试实施监督检查，不定期对焊工考试过程进行现场监督，每年至少进行一次，并且将监督检查结果报上一级质监部门。

监督检查的内容如下：

(一)考试机构的资质、资源条件与考试类别、项目范围；

(二)焊工考试申请资料；

(三)焊工考试质量保证体系建立与实施情况；

(四)焊工考试用焊接工艺评定和焊接作业指导书以及基本知识考试题；

(五)考试机构与焊接操作技能教师的实际能力。

## 第三章 考核程序与要求

第十六条 焊工考核程序，包括考试报名、申请资料审查、考试、考试成绩评定与通知。

第十七条 报名参加考试的焊工，应当向考试机构提交以下资料：

（一）《特种设备焊接操作人员考试申请表》（见附件C，1份）；

(二)居民身份证(复印件，1份)；

(三) 正面近期免冠照片 (1 寸, 2 张);

(四)初中以上(含初中)毕业证书(复印件)或者同等学历证明(1份);

(五)医疗卫生机构出具的含有视力、色盲等内容的身体健康证明。

《特种设备焊接操作人员考试申请表》由用人单位或者培训机构签署意见，并且明确申请人经过安全教育和培训的内容及课时。

第十八条 考试机构应当在收到报名资料15个工作日内完成审查。对符合要求的，通知申请人参加考试；对不符合要求的，通知申请人及时补正资料或者说明不符合要求的理由。

第十九条 考试机构在考试30日前公布焊工基本知识考试和焊接操作技能考试项目、时间和地点，并且通知申请人和考试机构所在地的质监部门。

焊工基本知识考试合格后方能参加焊接操作技能考试。焊工基本知识考试成绩有效期为1年。

考试组织工作要严格执行保密、监考等各项规章制度，确保考试工作的公开、公正、公平、规范，保证考试工作质量。

第二十条 考试机构应当在考试结束后的20个工作日内，完成考试成绩的评定。焊工基本知识考试和焊接操作技能考试的结果应当记入《特种设备焊接操作人员考试基本情况表》（见附件D），焊接操作技能考试试件的检验记录应当记入《金属材料焊接操作技能考试检验记录表》和《非金属材料焊接操作技能考试检验记录表(PE)》（见附件E和附件F，以下统称焊接操作技能考试检验记录表）。

第二十一条 焊工考试结果报发证机关并且通知报名的焊工。基本知识考试和焊接操作技能考试合格的焊工，由考试机构汇总焊工报名资料、考试资料（包括附件C、附件D、考试试卷、附件E或者附件F)向发证机关统一申请办理《特种设备作业人员证》，也可以由焊工个人向发证机关申请办理。

第二十二条 焊工报名资料和考试资料，由考试机构存档，保存至少4年。

第二十三条 持证焊工应当按照本细则规定,承担与合格项目相应的特种设备焊接工作。

《特种设备作业人员证》在全国各地同等有效。

第二十四条 《特种设备作业人员证》每四年复审一次。

首次取得的合格项目在第一次复审时，需要重新进行考试；第二次以后(含第二次)复审时，可以在合格项目范围内抽考。

第二十五条 持证焊工应当在期满3个月之前，将复审申请资料提交给原考试机构，委托考试机构统一向发证机关提出复审申请；焊工个人也可以将复审申请资料直接提交原发证机关，申请复审。

跨地区作业的焊工，可以向作业所在地的发证机关申请复审。

第二十六条 申请复审时，持证焊工应当提交以下资料：

（一）《特种设备焊接操作人员复审申请表》（见附件G，1份）；

（二）《特种设备作业人员证》（原件）；

（三）《特种设备焊接操作人员焊绩记录表》（见附件H，1份）；

（四）《特种设备焊接操作人员考试基本情况表》（见附件D，1份）；

(五)焊接操作技能考试检验记录表(适用于重新考试或者抽考的焊工，1份)；

(六)医疗卫生机构出具含有视力、色盲等内容的身体健康证明(原件)。

《特种设备焊接操作人员复审申请表》由聘用焊工的单位(以下简称用人单位)或者培训机构签署意见，明确申请人经过安全教育和培训的内容及课时，有无违规、违法等不良记录。

第二十七条 复审时，满足以下所有要求的为复审合格：

(一)提交的复审申请资料真实齐全；

(二)年龄不超过55岁(超过55岁的按照本细则第二十九条要求)的；

(三)没有因违反工艺纪律以致发生重大质量事故的；

(四)重新考试合格的项目或者按照本细则附件A的A8，附件B的B7抽考合格的项目。

第二十八条 发证机关应当在5个工作日内对复审资料进行审查，或者告知申请人补正申请资料，并且做出是否受理的决定。能够当场审查的，应当场办理。

同意受理的复审申请，发证机关应当在20个工作日内完成复审。合格的，在证书正本上登记复审考试通过的项目并签章；不合格的，应当书面说明理由。

第二十九条 持证手工焊焊工或者焊机操作工某焊接方法中断特种设备焊接作业6个月以上，该手工焊焊工或者焊机操作工若再使用该焊接方法进行特种设备焊接作业前，应当复审抽考。

年龄超过55岁的焊工，需要继续从事特种设备焊接作业，根据情况由发证机关决定是否需要进行考试。

第三十条 逾期未申请复审、复审不合格者，其《特种设备作业人员证》失效，由发证机关予以注销并公告。

第三十一条 有下列情况之一的，原发证机关可吊销或者撤销其《特种设备作业人员证》：

(一)以考试作弊或者以其他欺骗方式取得《特种设备作业人员证》的；

(二) 违章操作造成特种设备事故的；

（三）考试机构或者发证机关工作人员滥用职权，玩忽职守，违反法定程序或者超越范围考试发证的。

第三十二条 以考试作弊或者以其他欺骗方式取得《特种设备作业人员证》的焊工，吊销证书后3年内不得重新提出焊工考试申请。

第三十三条 焊工和签署意见的用人单位或者培训机构应当对《特种设备焊接操作人员考试申请表》、《特种设备焊接操作人员复审申请表》中的内容真实性负责。

考试机构应当对焊工申请考试资料的完整性和《特种设备焊接操作人员考试基本情况表》、《金属材料焊接操作技能考试检验记录表》、《非金属材料焊接操作技能考试检验记录表(PE)》的真实性负责。

发证机关应当对焊工考试的程序和审查结论负责。

第三十四条 考试机构可以按照特种设备信息化工作要求，积极创造条件，建立网上报名的平台，实施网上报名。发证机关应当将颁发《特种设备作业人员证》的相关数据录入到国家质检总局特种设备作业人员公示系统中。

## 第四章 附 则

第三十五条 用人单位应当根据本细则规定，结合本单位的实际情况，制定焊工管理办法，建立焊工焊接档案。焊工焊接档案应当包括焊工焊绩、焊缝质量汇总结果、焊接质量事故等内容，并且为焊工的取证和复审提供客观真实的证明资料。

焊工解除聘用关系后，原用人单位有责任向发证机关提供焊工焊接档案资料。

第三十六条 符合下列条件的焊工考试范围、内容、方法和结果评定标准，由用人单位按照产品设计和制造技术条件，参照国内外相应标准制订。必要时，组织专家进行审查，并且报发证机关备案，其他要求仍按本细则执行：

（一）以本细则规定以外的焊接方法（如钎焊）、材料类别（如中碳钢、锡青铜、锆及锆合金）、填充材料类别和焊缝形式（如耐磨层堆焊、端接焊缝、槽焊缝和塞焊缝）进行焊接；

(二)机电类设备采用超出国内设计规范规定范围的材料,或者采用标准抗拉强度下限值大于610MPa的低合金钢。

第三十七条 焊工用《特种设备作业人员证》由国家质检总局统一印制。

按照《特种设备作业人员监督管理办法》的规定，特种设备焊接作业分为“承压焊”（指承压设备的焊接）和“结构焊”（指机电类设备的焊接），《特种设备作业人员证》焊工考试合格的项目填写方法如下：

（一）如果结构焊焊工考试中有特殊要求〔如本细则第三十六条第(二)项、不按照JB/T4708《承压设备焊接工艺评定》进行焊接工艺评定、试件不按照JB/T4730《承压设备无损检测》进行无损检测等〕，焊工考试合格的项目必须分为“承压焊”或者“结构焊”；当《特种设备作业人员证》需同时包括“承压焊、结构焊”时，则其“作业种类”栏“特种设备焊接作业”后加“(承压焊、结构焊)”，并且在批准项目页中填写的合格项目代号前注明“承压焊”或者“结构焊”（分别用代号“Y”和“J”表示）；

（二）如果结构焊焊工考试中有特殊要求，《特种设备作业人员证》不同时包括“承压焊”时，则其“作业种类”栏“特种设备焊接作业”后加“（结构焊）”，在批准项目页中直接填写合格项目代号；

（三）如果结构焊焊工考试中没有特殊要求，《特种设备作业人员证》中的“作业种类”栏“特种设备焊接作业”后加“（承压焊、结构焊)”，在批准项目页中直接填写合格项目代号，不必注明“承压焊”或者“结构焊”。

第三十八条 本细则由国家质检总局负责解释。

第三十九条 本细则自2011年2月1日起施行，2002年4月18日国家质检总局颁布的《锅炉压力容器压力管道焊工考试与管理规则》(锅质检锅〔2002〕109号)、2006年10月27日《燃气用聚乙烯管道焊接技术规则》中有关焊工的考试组织、考试与管理等相关要求同时废止。

附件A

## 特种设备金属材料焊工考试范围、内容、方法和结果评定

## A1 适用范围

本附件规定了特种设备金属材料焊工考试范围、内容、方法、结果评定与项目代号。适用于特种设备用金属材料的气焊、焊条电弧焊、钨极气体保护焊、熔化极气体保护焊、埋弧焊、等离子弧焊、气电立焊、电渣焊、摩擦焊、螺柱焊和耐蚀堆焊的焊工考试。

## A2 术语

## A2.1 焊工

从事焊接操作的人员。焊工分为手工焊焊工、机动焊焊工和自动焊焊工。机动焊焊工和自动焊焊工合称焊机操作工。

## A2.2 手工焊

焊工用手进行操作和控制工艺参数而完成的焊接，填充金属可以由人工送给，也可以由焊机送给。

## A2.3 机动焊

焊工操作焊机进行调节与控制工艺参数而完成的焊接。

## A2.4 自动焊

焊机自动进行调节与控制工艺参数而完成焊接。

## A2.5 焊机操作工

操作机动焊、自动焊设备的焊工。

## A3 基本知识考试范围

(1)特种设备的分类、特点和焊接要求；

(2)金属材料的分类、牌号、化学成分、使用性能、焊接特点和焊后热处理；

(3)焊接材料(包括焊条、焊丝、焊剂和气体等)类型、型号、牌号、性能、使用和保管；

(4)焊接设备、工具和测量仪表的种类、名称、使用和维护；

(5) 常用焊接方法的特点、焊接工艺参数、焊接顺序、操作方法与焊接质量的影响因素；

(6)焊缝形式、接头形式、坡口形式、焊缝符号与图样识别；

(7)焊接缺陷的产生原因、危害、预防方法和返修；

(8)焊缝外观检查方法和要求，无损检测方法的特点、适用范围；

(9)焊接应力和变形的产生原因和防止方法；

(10)焊接质量控制系统、规章制度、工艺纪律基本要求；

(11)焊接作业指导书、焊接工艺评定；

(12)焊接安全和规定；

(13)特种设备法律、法规和标准；

(14)法规、安全技术规范有关焊接作业人员考核和管理规定。

## A4 焊接操作技能考试

## A4.1 焊接操作技能的要素

与焊接操作技能有关的要素如下：

(1)焊接方法；

(2)焊接方法的机动化程度；

(3)金属材料类别；

(4) 填充金属类别

(5)试件位置；

(6) 衬垫；

(7)焊缝金属厚度；

(8)管材外径；

(9)焊接工艺因素。

## A4.2 焊接操作技能考试要素的分类与代号

## A4.2.1 焊接方法

焊接方法与代号见表A-1，每种焊接方法都可以表现为手工焊、机动焊、自动焊等操作方式。

表 A-1 焊接方法与代号

<table><tr><td>焊接方法</td><td>代号</td></tr><tr><td>焊条电弧焊</td><td>SMAW</td></tr><tr><td>气焊</td><td>OFW</td></tr><tr><td>钨极气体保护焊</td><td>GTAW</td></tr><tr><td>熔化极气体保护焊</td><td>GMAW(含药芯焊丝电弧焊 FCAW)</td></tr><tr><td>埋弧焊</td><td>SAW</td></tr><tr><td>电渣焊</td><td>ESW</td></tr><tr><td>等离子弧焊</td><td>PAW</td></tr><tr><td>气电立焊</td><td>EGW</td></tr><tr><td>摩擦焊</td><td>FRW</td></tr><tr><td>螺柱电弧焊</td><td>SW</td></tr></table>

## A4.2.2 金属材料类别

金属材料类别与示例见表A-2。

表 A-2 金属材料类别与示例

<table><tr><td>种类</td><td>类别</td><td>代号</td><td colspan="5">型号、牌号、级别</td></tr><tr><td rowspan="22">钢</td><td rowspan="5">低碳钢</td><td rowspan="5">Fe I</td><td>Q195</td><td>10</td><td>HP245</td><td>L175</td><td>S205</td></tr><tr><td>Q215</td><td>15</td><td>HP265</td><td>L210</td><td></td></tr><tr><td>Q235</td><td>20</td><td></td><td>WCA</td><td></td></tr><tr><td>Q245R</td><td>25</td><td></td><td></td><td></td></tr><tr><td>Q275</td><td>20G</td><td></td><td></td><td></td></tr><tr><td rowspan="17">低合金钢</td><td rowspan="17">Fe II</td><td>HP29S</td><td>L245</td><td>Q345R</td><td>15MoG</td><td>09MnD</td></tr><tr><td>HP325</td><td>L290</td><td>16Mn</td><td>20MoG</td><td>09MnNiD</td></tr><tr><td>HP345</td><td>L320</td><td>Q370R</td><td>12CrMo</td><td>09MnNiDR</td></tr><tr><td>HP365</td><td>L360</td><td>15MnV</td><td>12CrMoG</td><td>16MnD</td></tr><tr><td>Q295</td><td>L415</td><td>20MnMo</td><td>15CrMo</td><td>16MnDR</td></tr><tr><td>Q345</td><td>L450</td><td>10MoWVNb</td><td>15CrMoR</td><td>16MnDG</td></tr><tr><td>Q390</td><td>L485</td><td>13MnNiMoR</td><td>15CrMoG</td><td>15MnNiDR</td></tr><tr><td>Q420</td><td>L555</td><td>20MnMoNb</td><td>14Cr1Mo</td><td>15MnNiNbDR</td></tr><tr><td></td><td>S240</td><td>07MnMoVR</td><td>14Cr1MoR</td><td>20MnMoD</td></tr><tr><td></td><td>S290</td><td>12MnNiVR</td><td>12Cr1MoV</td><td>07MnNiVDR</td></tr><tr><td></td><td>S315</td><td>20MnG</td><td>12Cr1MoVG</td><td>08MnNiMoVD</td></tr><tr><td></td><td>S360</td><td>10MnDG</td><td>12Cr2Mo</td><td>10Ni3MoVD</td></tr><tr><td></td><td>S385</td><td></td><td>12Cr2Mo1</td><td>06Ni3MoDG</td></tr><tr><td></td><td>S415</td><td></td><td>12Cr2Mo1R</td><td>ZG230-450</td></tr><tr><td></td><td>S450</td><td></td><td>12Cr2MoG</td><td>ZG20CrMo</td></tr><tr><td></td><td>S480</td><td></td><td>12CrMoWVTiB</td><td>ZG15Cr1Mo1V</td></tr><tr><td></td><td></td><td></td><td>12Cr3MoVSiTiB</td><td>ZG12Cr2Mo1G</td></tr></table>

续表

<table><tr><td>种类</td><td>类别</td><td>代号</td><td>型号、牌号、级别</td></tr><tr><td rowspan="2">钢</td><td>Cr≥5%铬钼钢、铁素体钢、马氏体钢</td><td>FeIII</td><td>1Cr5Mo 06Cr13 12Cr13 10Cr17 1Cr9Mo110Cr9MoVNb 00Cr27Mo 06Cr13Al ZG16Cr5MoG</td></tr><tr><td>奥氏体钢、奥氏体与铁素体双相钢</td><td>FeIV</td><td>06Cr19Ni10 06Cr17Ni12Mo2 06Cr23Ni1306Cr19Ni11Ti 06Cr17Ni12Mo2Ti 06Cr25Ni20022Cr19Ni10 06Cr19Ni13Mo3 12Cr18Ni9CF3 022Cr17Ni12Mo2CF8 022Cr19Ni13Mo3 022Cr23Ni5Mo3N</td></tr><tr><td rowspan="5">铜与铜合金</td><td>纯铜</td><td>CuI</td><td>T2 TU1 TU2 TP1 TP2</td></tr><tr><td>铜锌合金、铜锌锡合金</td><td>CuII</td><td>H62 HA177-2 HSn70-1 HSn62-1</td></tr><tr><td>铜硅合金</td><td>CuIII</td><td>QSi3-1</td></tr><tr><td>铜镍合金</td><td>CuIV</td><td>B19 BFe10-1-1 BFe30-1-1</td></tr><tr><td>铜铝合金</td><td>CuV</td><td>QA15 QA19-4 ZCuAL10Fe3</td></tr><tr><td rowspan="5">镍与镍合金</td><td>纯镍</td><td>NiI</td><td>N5 N6 N7</td></tr><tr><td>镍铜合金</td><td>NiII</td><td>NCu30</td></tr><tr><td>镍铬铁合金、镍铬钼合金</td><td>NiIII</td><td>NS312 NS315 NS334 NS335 NS336</td></tr><tr><td>镍钼铁合金</td><td>NiIV</td><td>NS321 NS322</td></tr><tr><td>镍铁铬合金</td><td>NiV</td><td>NS111 NS112 NS142 NS143</td></tr><tr><td rowspan="4">铝与铝合金</td><td>纯铝、铝锰合金</td><td>AI I</td><td>1A85 1060 1050A 1200 3003</td></tr><tr><td>铝镁合金(Mg≤4%)</td><td>AI II</td><td>3004 5052 5A03 5454</td></tr><tr><td>铝镁硅合金</td><td>AIII</td><td>6061 6063 6A02</td></tr><tr><td>铝镁合金(Mg&gt;4%)</td><td>AI V</td><td>5A05 5083 5086</td></tr><tr><td rowspan="2">钛与钛合金</td><td>低强纯钛、钛钯合金</td><td>Ti I</td><td>TA0 TA1 TA9 TA1-A ZTi1</td></tr><tr><td>高强纯钛、钛钼镍合金</td><td>Ti II</td><td>TA2 TA3 TA10 ZTi2</td></tr></table>

## A4.2.3 填充金属类别

填充金属类别、示例与适用范围见表 A-3。

表 A-3 填充金属类别、示例与适用范围

<table><tr><td colspan="2">填充金属</td><td rowspan="2">试件用填充金属类别代号</td><td rowspan="2">相应型号、牌号</td><td rowspan="2">适用于焊件填充金属类别范围</td><td rowspan="2">相应标准</td></tr><tr><td>种类</td><td>类别</td></tr><tr><td rowspan="7">钢</td><td rowspan="4">碳钢焊条、低合金钢焊条、马氏体钢焊条、铁素体钢焊条</td><td>Fef1(钛钙型)</td><td>EXX03</td><td>Fef1</td><td rowspan="4">JB/T 4747[GB/T 5117GB/T 5118GB/T 983(奥氏体、奥氏体与铁素体双相钢焊条除外)]</td></tr><tr><td>Fef2(纤维素型)</td><td>EXX10 EXX11EXX10-X EXX11-X</td><td>Fef1Fef2</td></tr><tr><td>Fef3(钛型、钛钙型)</td><td>EXXX(X)-16EXXX(X)-17</td><td>Fef1Fef3</td></tr><tr><td>Fef3J(低氢型、碱性)</td><td>EXX15 EXX16EXX18 EXX48EXX15-X EXX16-XEXX18-X EXX48-XEXXX(X)-15EXXX(X)-16EXXX(X)-17</td><td>Fef1Fef3Fef3J</td></tr><tr><td rowspan="2">奥氏体钢焊条、奥氏体与铁素体双相钢焊条</td><td>Fef4(钛型、钛钙型)</td><td>EXXX(X)-16EXXX(X)-17</td><td>Fef4</td><td rowspan="2">JB/T 4747[GB/T 983(奥氏体、奥氏体与铁素体双相钢焊条)]</td></tr><tr><td>Fef4J(碱性)</td><td>EXXX(X)-15EXXX(X)-16EXXX(X)-17</td><td>Fef4Fef4J</td></tr><tr><td>全部钢焊丝</td><td>FefS</td><td>全部实芯焊丝和药芯焊丝</td><td>FefS</td><td>JB/T 4747</td></tr><tr><td rowspan="10">铜与铜合金</td><td>纯铜焊条</td><td>Cuf1</td><td>ECu</td><td>Cuf1</td><td>GB/T 3670</td></tr><tr><td>铜硅合金焊条</td><td>Cuf2</td><td>ECuSi-A ECuSi-B</td><td>Cuf2</td><td>GB/T 3670</td></tr><tr><td>铜锡合金焊条</td><td>Cuf3</td><td>ECuSn-A ECuSn-B</td><td>Cuf3</td><td>GB/T 3670</td></tr><tr><td>铜镍合金焊条</td><td>Cuf4</td><td>ECuNi-A ECuNi-B</td><td>Cuf4NifX</td><td>GB/T 3670GB/T 13814</td></tr><tr><td>铜铝合金焊条</td><td>Cuf6</td><td>ECuAl-A2 ECuAl-BECuAl-C</td><td>Cuf6</td><td>GB/T 3670</td></tr><tr><td>铜镍铝合金焊条</td><td>Cuf7</td><td>ECuAlNi ECuMnAlNi</td><td>Cuf7</td><td>GB/T 3670</td></tr><tr><td>纯铜焊丝</td><td>CufS1</td><td>HSCu</td><td>CufS1</td><td>GB/T 9460</td></tr><tr><td>铜硅合金焊丝</td><td>CufS2</td><td>HSCuSi</td><td>CufS2</td><td>GB/T 9460</td></tr><tr><td>铜锡合金焊丝</td><td>CufS3</td><td>HSCuSn</td><td>CufS3</td><td>GB/T 9460</td></tr><tr><td>铜镍合金焊丝</td><td>CufS4</td><td>HSCuNi</td><td>CufS4NifSX</td><td>GB/T 9460GB/T 15620</td></tr><tr><td rowspan="2">铜与铜合金</td><td>铜铝合金焊丝</td><td>CufS6</td><td>HSCuA1</td><td>CufS6</td><td>GB/T 9460</td></tr><tr><td>铜镍铝合金焊丝</td><td>CufS7</td><td>HSCuA1Ni</td><td>CufS7</td><td>GB/T 9460</td></tr><tr><td rowspan="10">镍与镍合金</td><td>纯镍焊条</td><td>Nif1</td><td>ENi-1</td><td rowspan="5">Nif1Nif2Nif3Nif4Nif5Cuf4</td><td rowspan="5">GB/T 13814</td></tr><tr><td>镍铜合金焊条</td><td>Nif2</td><td>ENiCu-7</td></tr><tr><td>镍基类镍铬铁合金焊条镍铬钼合金焊条</td><td>Nif3</td><td>ENiCrFe-1 ENiCrFe-2ENiCrFe-3 ENiCrFe-4ENiCrMo-2 ENiCrMo-3ENiCrMo-4 ENiCrMo-5ENiCrMo-6 ENiCrMo-7</td></tr><tr><td>镍钼合金焊条</td><td>Nif4</td><td>ENiMo-1 ENiMo-3ENiMo-7</td></tr><tr><td>铁镍基镍铬铝合金焊条</td><td>Nif5</td><td>ENiCrMo-1 ENiCrMo-9</td></tr><tr><td>纯镍焊丝</td><td>NifS1</td><td>ERNi-1</td><td rowspan="5">NifS1NifS2NifS3NifS4NifS5CufS4</td><td rowspan="5">GB/T 15620</td></tr><tr><td>镍铜合金焊丝</td><td>NifS2</td><td>ERNiCu-7</td></tr><tr><td>镍基类镍铬铁合金焊丝镍铬钼合金焊丝</td><td>NifS3</td><td>ERNiCr-3ERNiCrFe-5 ERNiCrFe-6ERNiCrMo-2ERNiCrMo-3ERNiCrMo-4ERNiCrMo-7</td></tr><tr><td>镍钼合金焊丝</td><td>NifS4</td><td>ERNiMo-1 ERNiMo-2ERNiMo-3 ERNiMo-7</td></tr><tr><td>铁镍基类镍铬钼合金焊丝镍铬铁合金焊丝</td><td>NifS5</td><td>ERNiCrMo-1 ERNiCrMo-8ERNiCrMo-9 ERNiFeCr-1</td></tr><tr><td rowspan="3">铝与铝合金</td><td>纯铝焊丝</td><td>AlfS1</td><td>ER1100 ER1188</td><td rowspan="3">AlfS1AlfS2AlfS3</td><td rowspan="3">JB/T 4747</td></tr><tr><td>铝镁合金焊丝</td><td>AlfS2</td><td>ER5183 ER5356、ER5554ER5556 ER5654</td></tr><tr><td>铝硅合金焊丝</td><td>AlfS3</td><td>ER4145 ER4047ER4043</td></tr><tr><td rowspan="3">钛与钛合金</td><td>纯钛焊丝</td><td>TifS1</td><td>ERTi-1 ERTi-2ERTi-3 ERTi-4</td><td rowspan="3">TifS1TifS2TifS4</td><td rowspan="3">JB/T 4747</td></tr><tr><td>钛钯合金焊丝</td><td>TifS2</td><td>ERTi7</td></tr><tr><td>钛钼镍合金焊丝</td><td>TifS4</td><td>ERTi-12</td></tr></table>

## A4.2.4 试件位置

焊缝位置基本上由试件位置决定。试件类别、位置与其代号见表 A-4、图 A-1、图 A-2。

摩擦焊试件形式应当与任一通过焊接工艺评定的试件或者焊件相同。

表 A-4 试件类别、位置与代号

<table><tr><td>试件类别</td><td colspan="2">试件位置</td><td>代号</td></tr><tr><td rowspan="4">板材对接焊缝试件</td><td colspan="2">平焊试件</td><td>1G</td></tr><tr><td colspan="2">横焊试件</td><td>2G</td></tr><tr><td colspan="2">立焊试件</td><td>3G</td></tr><tr><td colspan="2">仰焊试件</td><td>4G</td></tr><tr><td rowspan="4">板材角焊缝试件</td><td colspan="2">平焊试件</td><td>1F</td></tr><tr><td colspan="2">横焊试件</td><td>2F</td></tr><tr><td colspan="2">立焊试件</td><td>3F</td></tr><tr><td colspan="2">仰焊试件</td><td>4F</td></tr><tr><td rowspan="6">管材对接焊缝试件</td><td colspan="2">水平转动试件</td><td>1G(转动)</td></tr><tr><td colspan="2">垂直固定试件</td><td>2G</td></tr><tr><td rowspan="2">水平固定试件</td><td>向上焊</td><td>5G</td></tr><tr><td>向下焊</td><td>5GX(向下焊)</td></tr><tr><td rowspan="2">45°固定试件</td><td>向上焊</td><td>6G</td></tr><tr><td>向下焊</td><td>6GX(向下焊)</td></tr><tr><td rowspan="5">管材角焊缝试件(分管-板角焊缝试件和管-管角焊缝试件两种)</td><td colspan="2">45°转动试件</td><td>1F(转动)</td></tr><tr><td colspan="2">垂直固定横焊试件</td><td>2F</td></tr><tr><td colspan="2">水平转动试件</td><td>2FR(转动)</td></tr><tr><td colspan="2">垂直固定仰焊试件</td><td>4F</td></tr><tr><td colspan="2">水平固定试件</td><td>5F</td></tr><tr><td rowspan="5">管板角接头试件</td><td colspan="2">水平转动试件</td><td>2FRG(转动)</td></tr><tr><td colspan="2">垂直固定平焊试件</td><td>2FG</td></tr><tr><td colspan="2">垂直固定仰焊试件</td><td>4FG</td></tr><tr><td colspan="2">水平固定试件</td><td>5FG</td></tr><tr><td colspan="2">45°固定试件</td><td>6FG</td></tr><tr><td rowspan="3">螺柱焊试件</td><td colspan="2">平焊试件</td><td>1S</td></tr><tr><td colspan="2">横焊试件</td><td>2S</td></tr><tr><td colspan="2">仰焊试件</td><td>4S</td></tr></table>

![](images/73b7479bbac3b6a49c8780383040d3643e58c267ee059d2ce6ceaba0173c0691.jpg)  
图 A-1 焊工考试试件类别

## A4.2.5 衬垫

板材对接焊缝试件、管材对接焊缝试件和管板角接头试件，分为带衬垫和不带衬垫两种。试件和焊件的双面焊、角焊缝，焊件不要求焊透的对接焊缝和管板角接头，均视为带衬垫。

![](images/1892ce41bc3c153a4c980ab5467d7cb4d6defa633fe5416d63d32c668731a637.jpg)  
(3)管材对接焊缝试件(无坡口时为堆焊试件)  
图A-1(续)

![](images/832d730df229427edee2c7e092c6c50738c03b2233d6cd6e5f2daa8821736dc9.jpg)

![](images/74489d50a6c81df01f1e4f844859755192af6147220cc663643ce8a93ba7232d.jpg)

![](images/7a8a3c9e2e6c14b749a29451afaaabb8aca23d969aef1e0ebecf962369f9d1d0.jpg)  
(a) $45^{\circ}$ 转动试件代号1F

![](images/63117b89ddeefc12156122ef8dd0b0cd53a6b5d05da5f00a2af7f811ec7d023a.jpg)  
(b) 垂直固定横焊试件代号 2F

![](images/7120a370e95224210d300116274493f5243fbbe29f091d38ee08f2b6bd2ed1c8.jpg)

![](images/9241d414b2467a4e4650f0872afb35225952c11fff875abc892d8f972fd46d00.jpg)

![](images/f858d77452d3b20a5d85863f4ac8acd5d0ea1489a279866c8d7a27e9f8d45cf7.jpg)

![](images/5f2fc4d31e817c1f970e972b29762499f1a5e7b4d68597568ea7b498d58d50ff.jpg)  
(c) 水平转动试件代号 2FR(转动)

![](images/791f374896583145110d3b89422ad3ccce318fdbec95de8a4edf7b0b25540c81.jpg)  
(d) 垂直固定仰焊试件代号 4F

![](images/afa788bd564805a0c3ffb04264d8a731c3169302ad38c7d7533d6655cae18a1a.jpg)  
(e) 水平固定试件代号 5F  
(4)管材角焊缝试件

图A-1(续)

![](images/e3f6aeee885dfb4ee211de839efc1d48bc1a4bd65249b957d3ef5fa024e885c7.jpg)  
图A-2 管板角接头试件接头形式

## A4.2.6 焊接工艺因素

焊接工艺因素与代号见表A-5。

表 A-5 焊接工艺因素与代号

<table><tr><td>机动化程度</td><td colspan="2">焊接工艺因素</td><td>焊接工艺因素代号</td></tr><tr><td rowspan="10">手工焊</td><td rowspan="3">气焊、钨极气体保护焊、等离子弧焊用填充金属丝</td><td>无</td><td>01</td></tr><tr><td>实芯</td><td>02</td></tr><tr><td>药芯</td><td>03</td></tr><tr><td rowspan="2">钨极气体保护焊、熔化极气体保护焊和等离子弧焊时,背面保护气体</td><td>有</td><td>10</td></tr><tr><td>无</td><td>11</td></tr><tr><td rowspan="3">钨极气体保护焊电流类别与极性</td><td>直流正接</td><td>12</td></tr><tr><td>直流反接</td><td>13</td></tr><tr><td>交流</td><td>14</td></tr><tr><td rowspan="2">熔化极气体保护焊</td><td>喷射弧、熔滴弧、脉冲弧</td><td>15</td></tr><tr><td>短路弧</td><td>16</td></tr><tr><td rowspan="8">机动焊</td><td rowspan="2">钨极气体保护焊自动稳压系统</td><td>有</td><td>04</td></tr><tr><td>无</td><td>05</td></tr><tr><td rowspan="2">各种焊接方法</td><td>目视观察、控制</td><td>19</td></tr><tr><td>遥控</td><td>20</td></tr><tr><td rowspan="2">各种焊接方法自动跟踪系统</td><td>有</td><td>06</td></tr><tr><td>无</td><td>07</td></tr><tr><td rowspan="2">各种焊接方法每面坡口内焊道</td><td>单道</td><td>08</td></tr><tr><td>多道</td><td>09</td></tr><tr><td rowspan="2">自动焊</td><td rowspan="2">摩擦焊</td><td>连续驱动摩擦</td><td>21</td></tr><tr><td>惯性驱动摩擦</td><td>22</td></tr></table>

## A4.3 焊接操作技能考试规定

## A4.3.1 焊接方法

变更焊接方法，焊工需要重新进行焊接操作技能考试。

在同一种焊接方法中，当发生下列情况时，焊工也需重新进行焊接操作技能考试：

(1)手工焊焊工变更为焊机操作工，或者焊机操作工变更为手工焊焊工；

(2) 自动焊焊工变更为机动焊焊工。

## A4.3.2 金属材料的类别

## A4.3.2.1 钢

## A4.3.2.1.1 钢号

焊工采用某类别任一钢号，经过焊接操作技能考试合格后，当发生下列情况时，不需重新进行焊接操作技能考试：

(1) 手工焊焊工焊接该类别其他钢号；

(2)手工焊焊工焊接该类别钢号与类别号较低钢号所组成的异种钢号焊接接头；

(3)除FeIV类外，手工焊焊工焊接类别号较低钢号；

(4)焊机操作工焊接各类别中的钢号。

## A4.3.2.1.2 异类别钢号

手工焊焊工采用异类别钢号组成的管板角接头(或者管材角焊缝)试件,经焊接操作技能考试合格后,视为该焊工已通过试件中较高类别钢的焊接操作技能考试,当焊接钢制管板角接头(或者管材角焊缝)焊件时,可执行A4.3.2.1.1中(1)、(2)、(3)的规定。

## A4.3.2.2 铜与铜合金

焊工采用铜与铜合金中某类别任一牌号材料，经焊接操作技能考试合格后，手工焊焊工焊接该类别其他牌号材料时，不需重新进行焊接操作技能考试；焊机操作工焊接各类别中的其他牌号材料时，不需重新进行焊接操作技能考试。

## A4.3.2.3 镍与镍合金

焊工采用镍与镍合金中某类别任一牌号材料，经焊接操作技能考试合格后，焊接各类别中的其他牌号材料时，不需重新进行焊接操作技能考试。

焊工进行焊接操作技能考试时，试件母材可以用奥氏体不锈钢代替。

## A4.3.2.4 铝与铝合金、钛与钛合金

焊工采用铝与铝合金或者钛与钛合金中某类别任一牌号材料，经焊接操作技能考试合格后，焊接各类别铝及铝合金或者钛及钛合金中的其他牌号材料时，不需重新进行焊接操作技能考试。

## A4.3.3 填充金属的类别

(1)手工焊焊工采用某类别填充金属材料，经焊接操作技能考试合格后，适用于焊件相应种类的填充金属材料类别范围，按照表A-3的规定；

(2)焊机操作工采用某类别填充金属材料，经焊接操作技能考试合格后，适用于焊件相应种类的各类别填充金属材料。

## A4.3.4 焊剂、保护气体、钨极

焊接操作技能考试合格的焊工，当变更焊剂型号、保护气体种类、钨极种类时，

不需要重新进行焊接操作技能考试。

## A4.3.5 试件位置

(1) 手工焊焊工或者焊机操作工，采用对接焊缝试件、角焊缝试件和管板角接头试件，经过焊接操作技能考试合格后，适用于焊件的焊缝和焊件位置见表 A-6；

(2) 管材角焊缝试件焊接操作技能考试时，可在管－板角焊缝试件与管－管角焊缝试件中任选一种；

(3) 手工焊焊工向下立焊试件考试合格后，不能免考向上立焊，反之也不可；

(4) 焊机操作工采用螺柱焊试件，经过仰焊位置考试合格后，适用于任何位置的螺柱焊焊件；其他位置考试合格后，只适用于相应位置的焊件（见图 A-3）。

表 A-6 试件适用焊件焊缝和焊件位置

<table><tr><td colspan="2" rowspan="2">试件</td><td colspan="4">适用焊件范围</td></tr><tr><td colspan="2">对接焊缝位置</td><td rowspan="2">角焊缝位置</td><td rowspan="2">管板角接头焊件位置</td></tr><tr><td>类别</td><td>代号</td><td>板材和外径大于600mm的管材</td><td>外径小于或等于600mm的管材(≥76).</td></tr><tr><td rowspan="4">板材对接焊缝试件</td><td>1G</td><td>平</td><td>平(注A-2)</td><td>平</td><td>-</td></tr><tr><td>2G</td><td>平、横</td><td>平、横(注A-2)</td><td>平、横</td><td>-</td></tr><tr><td>3G</td><td>平、立(注A-1)</td><td>平(注A-2)</td><td>平、横、立</td><td>-</td></tr><tr><td>4G</td><td>平、仰</td><td>平(注A-2)</td><td>平、横、仰</td><td>-</td></tr><tr><td rowspan="6">管材对接焊缝试件</td><td>1G</td><td>平</td><td>平</td><td>平</td><td>-</td></tr><tr><td>2G</td><td>平、横</td><td>平、横</td><td>平、横</td><td>-</td></tr><tr><td>5G</td><td>平、立、仰</td><td>平、立、仰</td><td>平、立、仰</td><td>-</td></tr><tr><td>5GX</td><td>平、立向下、仰</td><td>平、立向下、仰</td><td>平、立向下、仰</td><td>-</td></tr><tr><td>6G</td><td>平、横、立、仰</td><td>平、横、立、仰</td><td>平、横、立、仰</td><td>-</td></tr><tr><td>6GX</td><td>平、立向下、横、仰</td><td>平、立向下、横、仰</td><td>平、立向下、横、仰</td><td>-</td></tr><tr><td rowspan="5">管板角接头试件</td><td>2FG</td><td>-</td><td>-</td><td>平、横</td><td>2FG</td></tr><tr><td>2FRG</td><td>-</td><td>-</td><td>平、横</td><td>2FRG、2FG</td></tr><tr><td>4FG</td><td>-</td><td>-</td><td>平、横、仰</td><td>4FG、2FG</td></tr><tr><td>5FG</td><td>-</td><td>-</td><td>平、横、立、仰</td><td>5FG、2FRG、2FG</td></tr><tr><td>6FG</td><td>-</td><td>-</td><td>平、横、立、仰</td><td>所有位置</td></tr><tr><td rowspan="4">板材角焊缝试件</td><td>1F</td><td>—</td><td>—</td><td>平(注A-3)</td><td>—</td></tr><tr><td>2F</td><td>—</td><td>—</td><td>平、横(注A-3)</td><td>—</td></tr><tr><td>3F</td><td>—</td><td>—</td><td>平、横、立(注A-3)</td><td>—</td></tr><tr><td>4F</td><td>—</td><td>—</td><td>平、横、仰(注A-3)</td><td>—</td></tr><tr><td rowspan="5">管材角焊缝试件</td><td>1F</td><td>—</td><td>—</td><td>平</td><td>—</td></tr><tr><td>2F</td><td>—</td><td>—</td><td>平、横</td><td>—</td></tr><tr><td>2FR</td><td>—</td><td>—</td><td>平、横</td><td>—</td></tr><tr><td>4F</td><td>—</td><td>—</td><td>平、横、仰</td><td>—</td></tr><tr><td>5F</td><td>—</td><td>—</td><td>平、立、横、仰</td><td>—</td></tr></table>

注A-1：表中“立”表示向上立焊；向下立焊表示为“立向下”焊。  
注A-2：板材对接焊缝试件考试合格后，适用于管材对接焊缝焊件时，管外径应大于或等于 $76\mathrm{mm}$ 。  
注A-3：板材角焊缝试件考试合格后，适用于管材角焊缝焊件时，管外径应大于或等于 $76\mathrm{mm}$

![](images/f346d5abb858d88f7fe0f409411f10459b46e31de875cefe20f6a6cd3bd9e4c5.jpg)  
图A-3 螺柱焊焊件焊接位置范围

## A4.3.6 衬垫

(1) 手工焊焊工或者焊机操作工采用不带衬垫对接焊缝试件或者管板角接头试件，经焊接操作技能考试合格后，分别适用于带衬垫对接焊缝焊件或者管板角接头焊件，反之不适用；

(2)气焊焊工采用带衬垫对接焊缝试件，经焊接操作技能考试合格后，适用于不带衬垫对接焊缝焊件，反之不适用。

## A4.3.7 焊缝金属厚度

(1)手工焊焊工采用对接焊缝试件, 经焊接操作技能考试合格后, 适用于焊件焊缝金属厚度范围见表 A-7 [t 为每名焊工、每种焊接方法在试件上的对接焊缝金属厚度 (余高不计)]. 当某焊工用一种焊接方法考试日试件截面全焊透时, t 与试件母材厚度 T 相等;

(2)手工焊焊工采用半自动熔化极气体保护焊，短路弧焊接对接焊缝试件，焊缝金属厚度 $t < 12\mathrm{mm}$ ，经焊接操作技能考试合格后，适用于焊件焊缝金属厚度为小于或者等于 $1.1t$ ；若当试件焊缝金属厚度 $t \geqslant 12\mathrm{mm}$ ，且焊缝不得少于3层，经焊接操作技能考试合格后，适用于焊件焊缝金属厚度范围不限；

(3)焊机操作工采用对接焊缝试件或者管板角接头试件考试时，母材厚度 $T$ 与 $S_{0}$ 由考试机构自定，经焊接操技能作考试合格后，适用于焊件焊缝金属厚度不限；

(4)气焊焊工焊接操作技能考试合格后，适用于焊件母材厚度与焊缝金属厚度不大于试件母材和焊缝金属厚度。

表 A-7 手工焊对接焊缝试件适用于对接焊缝焊件焊缝金属厚度范围 mm

<table><tr><td rowspan="2">试件母材厚度T</td><td colspan="2">适用于焊件焊缝金属厚度</td></tr><tr><td>最小值</td><td>最大值</td></tr><tr><td>&lt;12</td><td>不限</td><td>2t</td></tr><tr><td>≥12</td><td>不限</td><td>不限(t不得小于12mm,且规格不得小于3号)</td></tr></table>

## A4.3.8 管材外径

## A4.3.8.1 对接焊缝和管板角接头

(1)手工焊焊工采用管材对接焊缝试件，经焊接操作技能考试合格后，适用于管材对接焊缝焊件外径范围见表A-8，适用于焊缝金属厚度范围见表A-7；

表 A-8 手工焊管材对接焊缝试件适用于对接焊缝焊件外径范围 mm

<table><tr><td rowspan="2">管材试件外径D</td><td colspan="2">适用于管材焊件外径范围</td></tr><tr><td>最小值</td><td>最大值</td></tr><tr><td>&lt;25</td><td>D</td><td>不限</td></tr><tr><td>25≤D&lt;76</td><td>25</td><td>不限</td></tr><tr><td>≥76</td><td>76</td><td>不限</td></tr><tr><td>≥300(注A-4)</td><td>76</td><td>不限</td></tr></table>

注 A-4：管材向下焊试件。

(2)手工焊焊工采用管板角接头试件，经焊接操作技能考试合格后，适用于管板角接头焊件尺寸范围见表A-9；当某焊工用一种焊接方法考试且试件截面全焊透时， $t$ 与试件板材厚度 $S_{0}$ 相等；当 $S_{0} \geqslant 12$ 时， $t$ 应不小于 $12\mathrm{mm}$ ，且焊缝不得少于3层；

(3) 焊机操作工采用管材对接焊缝试件或者管板角接头试件考试时，管外径由考试机构自定，经焊接操作技能考试合格后，适用于管材对接焊缝焊件外径或者管板角接头焊件管外径不限。

表 A-9 手工焊管板角接头试件适用于管板角接头焊件尺寸范围

<table><tr><td rowspan="3">试件管外径D</td><td colspan="5">适用于管板角接头焊件尺寸范围</td></tr><tr><td colspan="2">管外径</td><td rowspan="2">管壁厚度</td><td colspan="2">焊件焊缝金属厚度</td></tr><tr><td>最小值</td><td>最大值</td><td>最小值</td><td>最大值</td></tr><tr><td>&lt;25</td><td>D</td><td>不限</td><td>不限</td><td rowspan="3">不限</td><td rowspan="3">当 $S_0 < 12$ 时, $2t$ ;当 $S_0 \geqslant 12$ 时,不限</td></tr><tr><td> $25 \leqslant D < 76$ </td><td>25</td><td>不限</td><td>不限</td></tr><tr><td>≥76</td><td>76</td><td>不限</td><td>不限</td></tr></table>

## A4.3.8.2 角焊缝

(1) 手工焊焊工或者焊机操作工采用对接焊缝试件或者管板角接头试件，经焊接操作技能考试合格后，除其他条款规定需要重新考试外，适用于角焊缝焊件，且母材厚度和管径不限；

(2) 手工焊焊工或者焊机操作工采用管材角焊缝试件，经焊接操作技能考试合格后，除其他条款规定需要重新考试外，手工焊焊工适用于管材角焊缝焊件尺寸范围见表 A-10，焊机操作工不限；

(3) 手工焊焊工或者焊机操作工采用板材角焊缝试件，经焊接操作技能考试合格后，除其他条款规定需要重新考试外，手工焊焊工适用于角焊缝焊件范围见表 A-11，焊机操作工不限。

表 A-10 手工焊焊工管材角焊缝试件适用于管材角焊缝焊件尺寸范围 mm

<table><tr><td rowspan="2">管材试件外径D</td><td colspan="3">适用管材焊件尺寸范围</td></tr><tr><td>外径最小值</td><td>外径最大值</td><td>管壁厚度</td></tr><tr><td>&lt;25</td><td>D</td><td>不限</td><td>不限</td></tr><tr><td>25≤D&lt;76</td><td>25</td><td>不限</td><td>不限</td></tr><tr><td>≥76</td><td>76</td><td>不限</td><td>不限</td></tr></table>

表 A-11 手工焊焊工板材角焊缝试件适用于角焊缝焊件范围 mm

<table><tr><td rowspan="2">试件母材厚度T</td><td colspan="2">适用于角焊缝焊件范围</td></tr><tr><td>母材厚度</td><td>焊件类别</td></tr><tr><td>5~10</td><td>不限</td><td rowspan="2">板材角焊缝外径D≥76管材角焊缝</td></tr><tr><td>&lt;5</td><td>T~2T</td></tr></table>

## A4.3.9 焊接工艺因素

当表 A-5 中焊接工艺因素代号 01、02、03、04、06、08、10、12、13、14、15、16、19、20、21、22 中某一代号因素变更时，焊工需重新进行焊接操作技能考试。

## A4.3.10 耐蚀堆焊

(1)各种焊接方法的焊接操作技能考试规定也适用于耐蚀堆焊；

(2) 手工焊焊工或者焊机操作工采用堆焊试件考试合格后，适用于焊件的堆焊层厚度不限，适用焊件母材厚度范围见表 A-12；

(3)焊接不锈钢复合钢的复层之间焊缝及过渡焊缝的焊工，应当取得耐蚀堆焊资格。

表 A-12 堆焊试件适用焊件母材厚度范围

<table><tr><td rowspan="2">试件母材厚度T</td><td colspan="2">适用于堆焊焊件母材厚度范围</td></tr><tr><td>最小值</td><td>最大值</td></tr><tr><td>&lt;25</td><td>T</td><td>不限</td></tr><tr><td>≥25</td><td>25</td><td>不限</td></tr></table>

## A4.4 焊接操作技能考试方法

## A4.4.1 单独考试与组合考试

焊接操作技能考试可以由一名焊工在同一试件上采用一种焊接方法进行，也可以由一名焊工在同一试件上采用不同焊接方法进行组合考试，或者由2名以上(含2名)

焊工在同一试件上采用相同焊接方法或者不同焊接方法进行组合考试，但是由3名以上(含3名)焊工的组合考试，试件厚度不得小于20mm。

## A4.4.2 试件

## A4.4.2.1 考试试件的尺寸和数量

考试试件的尺寸和数量见表A-13。

表 A-13 试件尺寸与数量

<table><tr><td rowspan="2">试件类别</td><td rowspan="2" colspan="2">试件形式</td><td colspan="6">试件尺寸(mm)</td><td rowspan="2">试件数量(个)</td></tr><tr><td>L1</td><td>L2</td><td>B</td><td>T</td><td>D</td><td>S0</td></tr><tr><td rowspan="6">对接焊缝试件</td><td rowspan="2">板</td><td>手工焊</td><td>≥300</td><td>-</td><td>≥200</td><td rowspan="2">自定</td><td rowspan="2">-</td><td rowspan="2">-</td><td rowspan="2">1</td></tr><tr><td>机动焊、自动焊</td><td>≥400</td><td>-</td><td>≥240</td></tr><tr><td rowspan="4">管</td><td rowspan="3">手工焊、机动焊、自动焊</td><td rowspan="3">≥200</td><td rowspan="3">-</td><td rowspan="3">-</td><td rowspan="3">自定</td><td>&lt;25</td><td>-</td><td>3</td></tr><tr><td>25≤D&lt;76</td><td>-</td><td>3</td></tr><tr><td>≥76</td><td>-</td><td>1</td></tr><tr><td>手工向下焊</td><td>≥200</td><td>-</td><td>-</td><td>自定</td><td>≥300</td><td>-</td><td>1</td></tr><tr><td rowspan="4">角焊缝试件</td><td rowspan="2">板</td><td>手工焊</td><td>≥300</td><td>≥75</td><td>≥100</td><td rowspan="2">≤10</td><td>-</td><td>≥T</td><td>1</td></tr><tr><td>机动焊、自动焊</td><td>≥400</td><td>≥75</td><td>≥100</td><td>-</td><td>≥T</td><td>1</td></tr><tr><td rowspan="2">管与板(管)</td><td>手工焊</td><td>-</td><td>≥75</td><td rowspan="2">≥D+100</td><td rowspan="2">自定</td><td>&lt;76</td><td rowspan="2">≥T</td><td>2</td></tr><tr><td>机动焊、自动焊</td><td>-</td><td>≥5</td><td>≥76</td><td>1</td></tr><tr><td rowspan="2">管板角接头试件</td><td rowspan="2">管与板</td><td>手工焊</td><td rowspan="2">-</td><td>≥75</td><td rowspan="2">≥D+100</td><td rowspan="2">自定</td><td>&lt;76</td><td rowspan="2">≥T</td><td>2</td></tr><tr><td>机动焊、自动焊</td><td>≥5</td><td>≥76</td><td>1</td></tr><tr><td rowspan="2">堆焊试件</td><td colspan="2">板</td><td>≥250</td><td>-</td><td>≥150</td><td rowspan="2">&lt;25或≥25</td><td rowspan="2">-</td><td rowspan="2">-</td><td rowspan="2">1(注A-5)</td></tr><tr><td colspan="2">管</td><td>≥200</td><td>-</td><td>-</td></tr><tr><td>螺柱焊试件</td><td colspan="2">板与柱</td><td>-</td><td>8D~10D</td><td>≥50</td><td>-</td><td>-</td><td>-</td><td>5</td></tr></table>

注 A-5：管材堆焊试件最少数量应当满足取样要求。

## A4.4.2.2 试件加工

试件坡口形式与尺寸应当按照焊工考试用焊接作业指导书制备。

## A4.4.3 施焊要求

(1)焊接操作技能考试前，由考试机构负责编制焊工考试编号，并且在监考人员与焊工共同确认的情况下，在试件上标注焊工考试编号和考试项目代号；

(2)焊工应当按照考试机构提供的焊接作业指导书焊接考试试件；

(3)考试用试件的坡口表面与两侧必须清除干净，焊条和焊剂必须按照规定要求烘干，焊丝必须去除油、锈；

(4)手工焊焊工的所有考试试件，第一层焊缝长度中部附近至少有一个停弧再焊接头，焊机操作工考试时，中间不得停弧；

(5)采用不带衬垫试件进行焊接操作技能考试时，必须从单面焊接；

(6) 焊机操作工考试时，允许加引弧板和引出板；

(7) 表 A-2 中 Fe I 类钢材的试件，除管材角焊缝、对接焊缝试件和管板角接头试件的第一道焊缝在换焊条时允许修磨接头部位外，其他焊道不允许修磨和返修，其他材料（使用镍质焊条除外）除第一层和中间层焊道在换焊条时允许修磨接头部位外，其他焊道不允许修磨和返修；

(8)焊接操作技能考试时，试件的焊接位置不得改变。管材对接焊缝和管板角接头 $45^{\circ}$ 固定试件，管轴线与水平面的夹角应为 $45^{\circ} \pm 5^{\circ}$ ，见图A-1；

(9)水平固定试件和 $45^{\circ}$ 固定试件，应当在试件上标注焊接位置的钟点标记，定位焊缝不得在“6点”标记处；焊工在进行管材向下焊试件操作技能考试时，严格按照钟点标记固定试件位置，并且只能从“12点”标记处起弧，“6点”标记处收弧；其他操作应当符合本条相关要求；

(10)手工焊焊工考试板材试件厚度大于 $10\mathrm{mm}$ 时，不允许用焊接卡具或者其他办法将板材试件刚性固定，但是允许试件在定位时预留反变形量，厚度小于或者等于 $10\mathrm{mm}$ 的板材试件允许刚性固定；

(11) 对接焊缝试件、角焊缝试件和管板角接头试件，均要求全焊透；

(12) 堆焊试件焊道熔敷金属宽度应当大于 12mm，首层至少堆焊 3 条并列焊道，总宽度大于或者等于 38mm；

(13) 螺柱焊焊接操作考试时，应当采用机动焊或自动焊焊接(手工引弧除外)；

(14)试件数量应当符合表 A-13 的要求，并且不得多焊试件从中挑选。

## A5 结果评定

## A5.1 综合评定

(1)焊工基本知识考试满分为100分，不低于60分为合格；

(2)焊工焊接操作技能考试通过检验试件进行评定，各试件按照本章规定的检验内容逐项进行，每个试件的各项检验要求均合格时，该考试项目为合格。

由 2 名以上(含 2 名)焊工进行的组合考试,应当分别检验与记录,如某项不合格,在能够确认该项施焊焊工时,则该焊工考试不合格;如不能确认该项施焊焊工的,则参与该组合考试的焊工均不合格;其他组合考试,有任一项不合格,则组合考试项目不合格。

## A5.2 试件检验

## A5.2.1 试件的检验项目、数量和试样数量

试件的检验项目、数量和试样数量见表 A-14，每个试件应当先进行外观检查，合格后再进行其他项目检验。

表 A-14 试件检验项目、数量和试样数量
