Repository: bjy1984/AIcheck

File: rules/results/GB 50236-2011 现场设备、工业管道焊接工程施工规范.pdf.md (part 2 of 3)
---
12.3.2 锆及锆合金焊接宜选用偏大的焊接电流和较快的焊接速度，焊接过程中应采取冷却措施，道间温度应低于 $100^{\circ}C$ 。

12.3.3 锆及锆合金内外表面的焊接区域均应采取有效的气体保护措施，且应符合下列规定：

1 应采用大直径的焊炬喷嘴保护熔池，焊炬喷嘴直径宜为12mm～20mm，喷出的氩气应保持稳定的层流状态。

2 应采用焊炬拖罩或全罩保护热态焊缝和热影响区的外表面，焊炬拖罩的形状和尺寸应根据焊件尺寸和接头型式确定，应采用导热性能较好的材料制作。

3 应采用管内充氩气或其他保护气体保护焊缝及热影响区的内表面，并保持微弱的正压和呈流动状态。

4 应用独立的气路提供各区域的保护气体,输送时应保持均匀,且互不干扰。气路中不允许残留水分和任何泄漏,气路应采用塑料软管，不允许采用橡胶管或其他吸潮材料。

5 喷嘴及正、反面气体保护装置均应提前送气，应排除气路及保护装置内的空气和吸附的潮气。焊接熄弧后应继续送气，直到焊缝和热影响区冷却至 $300^{\circ}$ C 为止。

12.3.4 焊接过程中，焊丝应始终处于保护气体的保护区内，当接触到空气时，应立即停止焊接，并应切除焊丝端部 25mm，再继续施焊。

12.3.5 当焊接过程中发生钨极碰触焊丝或熔池时，应停止焊接，去除被污染的焊缝，并应进行修磨或更换电极。

12.3.6 当焊道表面出现变色时，应立即停止焊接，查明原因并应采取措施，经检验合格后再进行焊接。

# 13 焊接检验及焊接工程交接

## 13.1 焊接前检查

13.1.1 工程使用的母材及焊接材料,使用前应按本规范第4章的规定进行检查和验收。

13.1.2 焊接前应对焊接、热处理和工装设备进行检查、校准，并应符合本规范第3.0.7条的规定。

13.1.3 焊接前应检查焊接工艺文件，并应符合本规范第5章的有关规定。

13.1.4 焊接前应检查焊工资格，并应符合本规范第6章的有关规定。

13.1.5 焊接前应对焊接环境进行监控，并应符合本规范第3.0.5和第3.0.8条的有关规定。

13.1.6 组对前应对焊件的主要结构尺寸与形状、坡口形式和尺寸、坡口表面进行检查，其质量应符合设计文件、焊接工艺文件及本规范的有关规定。当设计文件、相关规定对坡口表面要求进行无损检测时，检测及对缺陷的处理应在施焊前完成。

13.1.7 组对后应检查组对构件焊缝的形状、位置、错边量、角变形、组对间隙、搭接接头的搭接量和贴合、带垫板对接接头的贴合等，其质量应符合设计文件、焊接工艺文件及本规范的有关规定。

13.1.8 焊接前应检查坡口及坡口两侧的清理质量。清理宽度及清理后的表面质量应符合本规范及焊接工艺文件的规定。

13.1.9 焊接前应检查焊接材料的干燥及清洗质量,其质量应符合本规范第4章及焊接工艺文件的规定。

13.1.10 对有焊前预热规定的焊件，焊接前应检查预热温度并记录，预热温度及预热区域宽度应符合设计文件、焊接工艺文件及本规范的有关规定。

13.1.11 当本规范第 13.1 节规定的检查结果不符合要求时, 不得施焊。

## 13.2 焊接中间检查

13.2.1 定位焊缝焊完后，应清除渣皮进行检查，其质量应符合本规范及焊接工艺文件的规定。对发现的缺陷清除后，再进行焊接。

13.2.2 对有冲击韧性要求的焊缝，施焊时应测量焊接线能量并记录，焊接线能量应符合设计文件和焊接工艺文件的规定。

13.2.3 多层焊每层焊完后，应立即对层间进行清理，并应进行外观检查，清除缺陷后，再进行下一层的焊接。

13.2.4 对规定进行层间无损检测的焊缝，无损检测应在外观检查合格后进行。表面无损检测应在射线检测及超声检测前进行。经检验的焊缝在评定合格后，再继续进行焊接。

13.2.5 对道间温度有明确规定的焊缝，应检查记录道间温度，道间温度应符合焊接工艺文件的规定。

13.2.6 对中断焊接的焊缝，继续焊接前应进行清理、检查，对发现的缺陷应进行清除，并应符合规定的预热温度后方可施焊。

13.2.7 焊接双面焊件时应清理并检查焊缝根部的背面，清除缺陷后方可施焊背面焊缝。规定清根的焊缝，应在清根后进行外观检查及规定的无损检测，清除缺陷后方可施焊。

13.2.8 对规定进行后热的焊缝，应检查后热温度和后热时间。后热温度、后热时间和加热区域范围应符合本规范有关规定和焊接工艺文件的规定。

13.2.9 设计文件或相关标准规定制作产品焊接检查试件时，产品焊接检查试件的准备、焊接、试样制备和检查方法应符合设计文件和国家现行有关标准的规定。

## 13.3 焊接后检查

13.3.1 除设计文件和焊接工艺文件有特殊要求的焊缝外，焊缝应在焊完后立即去除渣皮、飞溅物，清理干净焊缝表面，并应进行焊缝外观检查。

13.3.2 除设计文件和焊接工艺文件另有规定外，焊缝无损检测应在该焊缝焊接完成并经外观检查合格后进行。对有延迟裂纹倾向的材料，无损检测应在焊接完成24h后进行。对有再热裂纹倾向的接头，无损检测应在热处理后进行。

13.3.3 应按设计文件和国家现行有关标准的规定对焊缝进行表面无损检测。磁粉检测和渗透检测应按现行行业标准《承压设备无损检测》JB/T 4730 的规定进行。

13.3.4 焊缝的内部质量应按设计文件和国家现行有关标准的规定进行射线检测或超声检测，并应符合下列规定：

1 焊缝的射线检测和超声检测应符合现行行业标准《承压设备无损检测》JB/T 4730 的规定。

2 射线检测和超声检测的技术等级应符合工程设计文件和国家现行有关标准的规定。射线检测不得低于 AB 级，超声检测不得低于 B 级。

3 当现场进行射线检测时,应按有关规定划定控制区和监督区,设置警告标志。操作人员应按规定进行安全操作防护。

4 射线检测或超声检测应在被检验的焊缝覆盖前或影响检验作业的工序前进行。

13.3.5 对焊缝无损检测时发现的不允许缺陷，应消除后进行补焊，并应对补焊处采用原规定的方法进行检验，直至合格。对规定进行抽样或局部无损检验的焊缝，当发现不允许缺陷时，应采用原规定的方法进行扩大检验。

13.3.6 当必须在焊缝上开孔或开孔补强时，应对开孔直径1.5倍或开孔补强板直径范围内的焊缝进行射线或超声检测，确认焊缝合格后，方可进行开孔。被补强板覆盖的焊缝应磨平，管孔边缘不应存在焊接缺陷。

13.3.7 设计文件没有规定进行射线照相检测或超声检测的焊缝，焊接检查人员应对全部焊缝的可见部分进行外观检查，当焊接检查人员对焊缝不可见部分的外观质量有怀疑时，应做进一步检验。

## 13.3.8 焊缝焊后热处理检查应符合下列规定：

1 对炉内进行整体热处理的焊缝以及炉内分段局部热处理的焊缝，应检查并记录进出炉温度、升温速度、降温速度、恒温温度和恒温时间、有效加热区内最大温差、任意两测温点间的温差等参数。热处理相关参数应符合设计文件、热处理工艺文件和本规范的规定。

2 对炉外进行整体热处理的焊缝，应检查并记录升温速度、降温速度、恒温温度和恒温时间、任意两测温点间的温差等参数、测温点数量和位置。热处理相关参数应符合设计文件、热处理工艺文件和本规范的规定。

3 对进行局部加热热处理的焊缝，应检查和记录升温速度、降温速度、恒温温度和恒温时间、任意两测温点间的温差等参数和加热区域宽度。热处理参数及加热区域宽度应符合设计文件、热处理工艺文件和本规范的有关规定。

4 焊缝热处理效果应根据设计文件或国家现行有关标准规定的检查方法进行检查。炉内整体热处理的焊缝、炉内分段局部热处理的焊缝、炉外整体热处理的焊缝，应通过在相同环境条件下加热的产品焊接检查试件进行检查。局部加热热处理的焊缝应进行硬度检验。

5 当热处理效果检查不合格或热处理记录曲线存在异常时，宜通过其他检测方法进行复查与评估。

13.3.9 当焊缝及附近表面进行酸洗、钝化处理时，其质量应符合设计文件和国家现行有关标准的规定。

13.3.10 当对焊缝进行化学成分分析、焊缝铁素体含量测定、焊接接头金相检验、产品试件力学性能等检验时，其检验结果应符合设计文件和国家现行有关标准的规定。

13.3.11 焊缝的强度试验及严密度试验应在射线检测或超声检测以及焊缝热处理后进行。焊缝的强度试验及严密度试验方法及要求应符合设计文件和国家现行有关标准的规定。

13.3.12 焊缝焊完后应在焊缝附近做焊工标记及其他规定的标记。标记方法不得对材料表面构成损害或污染。低温用钢、不锈钢及有色金属不得使用硬印标记。当不锈钢和有色金属材料采用色码标记时，印色不应含有对材料产生损害的物质。

## 13.4 焊接工程交接

13.4.1 施工单位按合同规定的范围完成全部焊接工程项目后，应及时与建设单位或总承包单位办理交接手续。

13.4.2 焊接工程交接前，建设单位或总承包单位应对其进行检查和验收，并应确认下列内容：

1 施工范围和内容符合合同规定。

2 工程质量符合设计文件及本规范的规定。

13.4.3 焊接工程交接时，施工单位应向建设单位或总承包单位提交下列文件：

1 母材和焊接材料的质量证明文件或复验、试验报告。

2 焊接施工检查记录和试验报告应包括下列内容,且应符合国家现行有关标准的规定:

1) 焊工资格认可记录；

2)焊接检查记录；

3) 焊缝返修检查记录；

4) 焊缝热处理报告(含热处理记录曲线);

5)无损检测报告(射线检测、超声波检测、磁粉检测、渗透检测等);

6) 硬度检验、光谱分析或其他试验报告。

3 设备排版图或管道轴测图、设计变更和材料代用单。

13.4.4 要求无损检测和焊后热处理的焊缝，应在设备排版图或管道轴测图上标明焊缝位置、焊缝编号、焊工代号、无损检测方法、无损检测焊缝位置、焊缝补焊位置、热处理和硬度检验的焊缝位置。不要求无损检测的焊缝，可采用焊缝标识图对焊缝进行标识。

## 附录 A 焊接工艺规程的格式

## 表A 焊接工艺规程的格式

<table><tr><td>焊接工艺规程编号</td><td></td><td>页数</td><td></td></tr><tr><td colspan="4">工程名称____工程编号____产品名称(施焊部位)____产品编号(设备编号、管线号或焊缝编号)____焊接工艺评定报告(PQR)编号____焊接施工执行标准____焊接方法____操作类型(手工,自动,半自动)</td></tr><tr><td colspan="4">焊接接头:坡口形式____衬垫(材料及规格)____简图(接头型式、坡口形式和尺寸、焊层/焊道布置及顺序示意图):接头制备要求:</td></tr><tr><td colspan="4">母材:材料标准号____型号或牌号与材料标准号____型号或牌号相焊厚度范围:坡口焊____角焊____管道直径范围:坡口焊____角焊____其他____</td></tr></table>

## 续表 A

<table><tr><td colspan="5">焊接工艺规程编号</td><td colspan="3"></td><td>页数</td><td colspan="2"></td></tr><tr><td colspan="11">填充金属</td></tr><tr><td colspan="3">焊接材料标准号</td><td colspan="3"></td><td colspan="4"></td><td></td></tr><tr><td colspan="3">型号</td><td colspan="3"></td><td colspan="4"></td><td></td></tr><tr><td colspan="3">牌号</td><td colspan="3"></td><td colspan="4"></td><td></td></tr><tr><td colspan="3">尺寸</td><td colspan="3"></td><td colspan="4"></td><td></td></tr><tr><td colspan="3">烘干温度(°C)/时间(h)</td><td colspan="3"></td><td colspan="4"></td><td></td></tr><tr><td colspan="3">焊缝熔敷金属厚度</td><td colspan="3"></td><td colspan="4"></td><td></td></tr><tr><td colspan="3">其他</td><td colspan="3"></td><td colspan="4"></td><td></td></tr><tr><td colspan="6">焊接位置:坡口对接焊缝位置角焊缝位置焊接方向(向上、向下)其他</td><td colspan="5">预热:预热温度(°C)层间温度(°C)后热温度(°C)和时间(h)加热方式及其他</td></tr><tr><td colspan="4">焊后热处理:温度(°C)时间(h)升温速度降温速度其他</td><td colspan="7">气体:种类(成分)混合配比(纯度)流量(L/min)保护气体尾部气背部气其他</td></tr><tr><td colspan="11">电特性:电流种类极性电流范围(A)电弧电压(V)送丝速度熔滴过渡形式钨极类型及尺寸其他</td></tr><tr><td rowspan="2">焊层/焊道</td><td rowspan="2">焊接方法</td><td colspan="3">填充金属</td><td colspan="3">焊接电流</td><td rowspan="2">电弧电压(V)</td><td rowspan="2">焊接速度(cm/min)</td><td rowspan="2">线能量(kJ/cm)</td></tr><tr><td>牌号</td><td colspan="2">直径(mm)</td><td>类型/极性</td><td colspan="2">安培(A)</td></tr><tr><td></td><td></td><td></td><td colspan="2"></td><td></td><td colspan="2"></td><td></td><td></td><td></td></tr><tr><td></td><td></td><td></td><td colspan="2"></td><td></td><td colspan="2"></td><td></td><td></td><td></td></tr><tr><td></td><td></td><td></td><td colspan="2"></td><td></td><td colspan="2"></td><td></td><td></td><td></td></tr><tr><td></td><td></td><td></td><td colspan="2"></td><td></td><td colspan="2"></td><td></td><td></td><td></td></tr><tr><td></td><td></td><td></td><td colspan="2"></td><td></td><td colspan="2"></td><td></td><td></td><td></td></tr><tr><td></td><td></td><td></td><td colspan="2"></td><td></td><td colspan="2"></td><td></td><td></td><td></td></tr></table>

## 续表 A

<table><tr><td colspan="2">焊接工艺规程编号</td><td></td><td>页数</td><td></td></tr><tr><td colspan="5">技术措施:摆动焊或不摆动焊道______摆动参数______焊前清理或层间清理______背面清根______导电嘴至工件距离______钨极伸出长度______焊炬、电极(焊丝、焊条)角度______喷嘴尺寸______单道焊或多道焊(每侧)______单丝焊或多丝焊______锤击______其他:</td></tr><tr><td>编制</td><td></td><td>审核</td><td></td><td>批准</td></tr><tr><td>日期</td><td></td><td>日期</td><td></td><td>日期</td></tr></table>

## 附录 B 焊接技能评定记录、焊接技能评定结果 登记表及焊接技能评定合格证的格式

B.0.1 焊接技能评定记录的格式宜符合表 B.0.1 的规定。

表 B.0.1 焊接技能评定记录

<table><tr><td colspan="2">试件编号</td><td colspan="3"></td><td colspan="2">姓名</td><td colspan="2"></td><td colspan="2">试件位置</td><td></td></tr><tr><td colspan="3">母材牌号</td><td colspan="4"></td><td colspan="3">焊条牌号及直径</td><td colspan="2"></td></tr><tr><td colspan="3">板材厚度</td><td colspan="4"></td><td colspan="3">焊丝牌号及直径</td><td colspan="2"></td></tr><tr><td colspan="3">管材外径和壁厚</td><td colspan="4"></td><td colspan="3">焊剂牌号</td><td colspan="2"></td></tr><tr><td colspan="3">焊接方法</td><td colspan="4"></td><td colspan="3">钨极牌号及直径</td><td colspan="2"></td></tr><tr><td colspan="3">试件形式</td><td colspan="4"></td><td colspan="3">保护气体</td><td colspan="2"></td></tr><tr><td rowspan="3">外观检查</td><td colspan="11">检查结果:</td></tr><tr><td colspan="6">外观检查质量评定</td><td colspan="5"></td></tr><tr><td colspan="2">检查人</td><td colspan="5"></td><td colspan="2">检查日期</td><td colspan="2"></td></tr><tr><td rowspan="2">射线检验</td><td colspan="4">照相质量等级</td><td colspan="3">焊缝质量等级</td><td colspan="3">检验报告编号</td><td>检验日期</td></tr><tr><td colspan="4"></td><td colspan="3"></td><td colspan="3"></td><td></td></tr><tr><td rowspan="2">断口检验</td><td colspan="7">检验结果</td><td colspan="3">检验报告编号</td><td>检验日期</td></tr><tr><td colspan="7"></td><td colspan="3"></td><td></td></tr><tr><td rowspan="2">弯曲性能检验</td><td colspan="2">面弯</td><td colspan="3">背弯</td><td colspan="2">侧弯</td><td colspan="3">检验报告编号</td><td>检验日期</td></tr><tr><td colspan="2"></td><td colspan="3"></td><td colspan="2"></td><td colspan="3"></td><td></td></tr><tr><td rowspan="2">宏观金相检验</td><td colspan="7">检验结果</td><td colspan="3">检验报告编号</td><td>检验日期</td></tr><tr><td colspan="7"></td><td colspan="3"></td><td></td></tr><tr><td rowspan="2"></td><td colspan="7">检验结果</td><td colspan="3">检验报告编号</td><td>检验日期</td></tr><tr><td colspan="7"></td><td colspan="3"></td><td></td></tr><tr><td rowspan="2"></td><td colspan="7">检验结果</td><td colspan="3">检验报告编号</td><td>检验日期</td></tr><tr><td colspan="7"></td><td colspan="3"></td><td></td></tr><tr><td colspan="12">审核: 记录: 年 月 日</td></tr></table>

B.0.2 焊接技能评定结果登记表的格式宜符合表 B.0.2 的规定。

表 B.0.2 焊接技能评定结果登记表  
考试编号：

<table><tr><td colspan="2">姓名</td><td></td><td>性别</td><td></td><td colspan="2">焊工钢印</td><td colspan="2"></td><td></td></tr><tr><td colspan="2">出生年月</td><td></td><td>文化程度</td><td></td><td colspan="2">焊接工龄</td><td colspan="2"></td><td></td></tr><tr><td rowspan="2" colspan="2">基本知识考试</td><td>考试日期</td><td>试卷编号</td><td>考试成绩</td><td colspan="4">主考人签章</td><td></td></tr><tr><td></td><td></td><td></td><td colspan="4"></td><td></td></tr><tr><td rowspan="16">焊接操作技能评定</td><td>考试日期</td><td>试件编号</td><td colspan="3">操作技能评定项目(代号)</td><td colspan="2">考试结果</td><td>主考人签章</td><td></td></tr><tr><td></td><td></td><td colspan="3"></td><td colspan="2"></td><td></td><td></td></tr><tr><td></td><td></td><td colspan="3"></td><td colspan="2"></td><td></td><td></td></tr><tr><td></td><td></td><td colspan="3"></td><td colspan="2"></td><td></td><td></td></tr><tr><td></td><td></td><td colspan="3"></td><td colspan="2"></td><td></td><td></td></tr><tr><td></td><td></td><td colspan="3"></td><td colspan="2"></td><td></td><td></td></tr><tr><td></td><td></td><td colspan="3"></td><td colspan="2"></td><td></td><td></td></tr><tr><td></td><td></td><td colspan="3"></td><td colspan="2"></td><td></td><td></td></tr><tr><td></td><td></td><td colspan="3"></td><td colspan="2"></td><td></td><td></td></tr><tr><td></td><td></td><td colspan="3"></td><td colspan="2"></td><td></td><td></td></tr><tr><td></td><td></td><td colspan="3"></td><td colspan="2"></td><td colspan="2"></td></tr><tr><td></td><td></td><td colspan="3"></td><td colspan="2"></td><td></td><td></td></tr><tr><td></td><td></td><td colspan="3"></td><td colspan="2"></td><td></td><td></td></tr><tr><td></td><td></td><td colspan="3"></td><td colspan="2"></td><td></td><td></td></tr><tr><td></td><td></td><td colspan="3"></td><td colspan="2"></td><td></td><td></td></tr><tr><td></td><td></td><td colspan="3"></td><td colspan="2"></td><td></td><td></td></tr><tr><td>结论</td><td colspan="8">允许担任的焊接项目:焊接技能评定委员会主任委员 年 月 日</td><td></td></tr></table>

B.0.3 焊接技能评定合格证的格式宜符合表 B.0.3 的规定。  
表 B.0.3 焊接技能评定合格证  
(塑料封面)

<table><tr><td>现场设备、工业管道焊接工程</td></tr><tr><td>焊接技能评定合格证</td></tr><tr><td>______焊接技能评定委员会</td></tr></table>

(封面里)

<table><tr><td>姓名</td><td></td></tr><tr><td>性别</td><td></td></tr><tr><td>焊工钢印</td><td></td></tr></table>

(第1\~5页)

<table><tr><td>技能评定合格项目(代号)</td><td>主任委员签章</td><td>签证日期</td></tr><tr><td></td><td></td><td></td></tr><tr><td></td><td></td><td></td></tr><tr><td></td><td></td><td></td></tr><tr><td></td><td></td><td></td></tr><tr><td></td><td></td><td></td></tr></table>

## (第6\~10页)

<table><tr><td>免试项目(代号)</td><td>主任委员签章</td><td>签证日期</td></tr><tr><td></td><td></td><td></td></tr><tr><td></td><td></td><td></td></tr><tr><td></td><td></td><td></td></tr><tr><td></td><td></td><td></td></tr><tr><td></td><td></td><td></td></tr><tr><td></td><td></td><td></td></tr><tr><td></td><td></td><td></td></tr><tr><td></td><td></td><td></td></tr></table>

(第 11\~12 页)

<table><tr><td colspan="4">焊接质量事故记录</td></tr><tr><td>日期</td><td>质量事故内容</td><td>记录单位</td><td>质检负责人签字</td></tr><tr><td></td><td></td><td></td><td></td></tr><tr><td></td><td></td><td></td><td></td></tr><tr><td></td><td></td><td></td><td></td></tr><tr><td></td><td></td><td></td><td></td></tr></table>

(封底里)

## 注意事项

1. 此证应妥善保存，不得转借他人。

2. 此证记载各项，不得私自涂改。

3. 合格项目，自签证之日起有效期三年。

## 附录 C 常用焊接坡口形式和尺寸

C.0.1 碳素钢和合金钢的焊接坡口形式和尺寸宜符合表 C.0.1-1 和表 C.0.1-2 的规定。

表 C.0.1-1 碳素钢和合金钢焊条电弧焊、气体保护电弧焊、  
自保护药芯焊丝电弧焊和气焊的坡口形式与尺寸

<table><tr><td rowspan="2">序号</td><td rowspan="2">厚度δ(mm)</td><td rowspan="2">坡口名称</td><td rowspan="2">坡口形式</td><td colspan="3">坡口尺寸</td><td rowspan="2">备注</td></tr><tr><td>间隙c(mm)</td><td>钝边p(mm)</td><td>坡口角度α(β)(°)</td></tr><tr><td rowspan="2">1</td><td>1~3</td><td rowspan="2">I形坡口</td><td rowspan="2"><img src="images/76fee81309f36b629fd6db4bbfa7925de98aefb2a488a6e510a0038853c0c320.jpg"/></td><td>0~1.5</td><td rowspan="2">—</td><td rowspan="2">—</td><td>单面焊</td></tr><tr><td>3~6</td><td>0~2.5</td><td>双面焊</td></tr><tr><td rowspan="2">2</td><td>3~9</td><td rowspan="2">V形坡口</td><td rowspan="2"><img src="images/e0a6ac7a7bb45618c5901c87cc3e9f3fe476c864317672bc43d59738c3b8e84b.jpg"/></td><td>0~2</td><td>0~2</td><td>60~65</td><td rowspan="2">—</td></tr><tr><td>9~26</td><td>0~3</td><td>0~3</td><td>55~60</td></tr><tr><td rowspan="2">3</td><td>6~9</td><td rowspan="2">带垫板V形坡口</td><td rowspan="2"><img src="images/22be4fad00b30caf08b94403cf5e17884518e023be03d1f12dee1dc0fa0e85ab.jpg"/></td><td>3~5</td><td>0~2</td><td rowspan="2">40~50</td><td rowspan="2">—</td></tr><tr><td>9~26</td><td>4~6</td><td>0~2</td></tr><tr><td>4</td><td>12~60</td><td>X形坡口</td><td><img src="images/9bba3ce74814f39996f745f60701992a77d41a6a40429efce13f9481fcf85f98.jpg"/></td><td>0~3</td><td>0~2</td><td>55~65</td><td>—</td></tr><tr><td>5</td><td>20~60</td><td>双V形坡口</td><td><img src="images/05900f427dc486117ae78e95df746bfbb90f059225c36a85b6d44030e239d2d2.jpg"/></td><td>0~3</td><td>1~3</td><td>65~75(10~15)</td><td>h=8~12</td></tr></table>

续表 C.0.1-1

<table><tr><td rowspan="2">序号</td><td rowspan="2">厚度δ(mm)</td><td rowspan="2">坡口名称</td><td rowspan="2">坡口形式</td><td colspan="3">坡口尺寸</td><td rowspan="2">备注</td></tr><tr><td>间隙c(mm)</td><td>钝边p(mm)</td><td>坡口角度α(β)(°)</td></tr><tr><td>6</td><td>20~60</td><td>U形坡口</td><td><img src="images/8c4943a843d4bdbe86a8299522bf6642578bc27a72520671cd62536947ead31c.jpg"/></td><td>0~3</td><td>1~3</td><td>(8~12)</td><td>R=5~6</td></tr><tr><td>7</td><td>2~30</td><td>T形接头I形坡口</td><td><img src="images/7cd86bb85e2684ff2ef8738d9fc45a61adf49dbdf2eafcaf570ef96c030b320b.jpg"/></td><td>0~2</td><td>—</td><td>—</td><td>—</td></tr><tr><td rowspan="3">8</td><td>6~10</td><td rowspan="3">T形接头单边V形坡口</td><td rowspan="3"><img src="images/732d23a719702f12f39dcb04c0bdb5006a83f2a90193d7774dc52c15735b8a71.jpg"/></td><td>0~2</td><td>0~2</td><td rowspan="3">40~50</td><td rowspan="3">—</td></tr><tr><td>10~17</td><td>0~3</td><td>0~3</td></tr><tr><td>17~30</td><td>0~4</td><td>0~4</td></tr><tr><td>9</td><td>20~40</td><td>T形接头K形坡口</td><td><img src="images/fcd022e618ae622d21481a455fee91bad5ac97b0a7d740e074742d88f336ec17.jpg"/></td><td>0~3</td><td>2~3</td><td>40~50</td><td>—</td></tr><tr><td>10</td><td></td><td>安放式焊接支管坡口</td><td><img src="images/3e3cda165c32bde5fcb1e6b90d5325b190836737629f5d0c5a6c4d11d4e00bd5.jpg"/></td><td>2~3</td><td>0~2</td><td>45~60</td><td>—</td></tr></table>

续表 C.0.1-1

<table><tr><td rowspan="2">序号</td><td rowspan="2">厚度δ(mm)</td><td rowspan="2">坡口名称</td><td rowspan="2" colspan="2">坡口形式</td><td colspan="3">坡口尺寸</td><td rowspan="2">备注</td></tr><tr><td>间隙c(mm)</td><td>钝边p(mm)</td><td>坡口角度α(β)(°)</td></tr><tr><td>11</td><td>3~26</td><td>插入式焊接支管坡口</td><td colspan="2"><img src="images/5997536bf272512ab5d1d4c1345963f957f94c6dc23bae1900f7533b9affe0a4.jpg"/></td><td>1~3</td><td>0~2</td><td>45~60</td><td>—</td></tr><tr><td>12</td><td></td><td>平焊法兰与管子接头</td><td colspan="2"><img src="images/fae7ffa99bd85a206b222be649a21141b2255a7a627db1d6cc8f91553e4c50af.jpg"/></td><td>—</td><td>—</td><td>—</td><td>E=T,且不大于6</td></tr><tr><td>13</td><td></td><td>承插焊法兰与管子接头</td><td colspan="2"><img src="images/07ad0f44a0d3eaf835a5aa7e5233d469642928f0e8074e48c02b194bd3c31fa2.jpg"/></td><td>1.5</td><td>—</td><td>—</td><td>—</td></tr><tr><td>14</td><td></td><td>承插焊管件与管子接头</td><td colspan="2"><img src="images/de4325614051e135ee9663252cee0390f322daa97e278b96809c7bf7a5d73344.jpg"/></td><td>1.5</td><td>—</td><td>—</td><td>—</td></tr></table>

表 C.0.1-2 碳素钢和合金钢气电立焊的坡口形式和尺寸

<table><tr><td rowspan="2">序号</td><td rowspan="2">厚度T(mm)</td><td rowspan="2">坡口名称</td><td rowspan="2">坡口形式</td><td colspan="3">坡口尺寸</td><td rowspan="2">备注</td></tr><tr><td>间隙c(mm)</td><td>钝边p(mm)</td><td>坡口角度α(β)(°)</td></tr><tr><td>1</td><td>12~36</td><td>V形坡口</td><td><img src="images/038e07d662af9a1c73457f9d148748b49076a248865d54bf395bfa8d3848c2cd.jpg"/></td><td>6~8</td><td>0~2</td><td>20~35</td><td>—</td></tr><tr><td>2</td><td>25~70</td><td>X形坡口</td><td><img src="images/dc3eb528c847f57d2da127402c6cdaf25cdcf3e3b9438536fa534c384dffcc64.jpg"/></td><td>6~8</td><td>0~2</td><td>20~35</td><td>—</td></tr></table>

C.0.2 铝及铝合金的焊接坡口形式和尺寸宜符合表 C.0.2 的规定。

表 C.0.2 铝和铝合金焊缝的坡口形式和尺寸

<table><tr><td rowspan="2">焊接方法</td><td rowspan="2">项次</td><td rowspan="2">厚度T(mm)</td><td rowspan="2">坡口名称</td><td rowspan="2">坡口形式</td><td colspan="3">坡口尺寸</td><td rowspan="2">备注</td></tr><tr><td>间隙c(mm)</td><td>钝边p(mm)</td><td>坡口角度α(β)(°)</td></tr><tr><td rowspan="7">钨极惰性气体保护电弧焊</td><td>1</td><td>1~2</td><td>卷边</td><td><img src="images/97d2f34780526f74c8535dd9e7924b762839f3fec98fecd0bd9f3cef3190c826.jpg"/></td><td>—</td><td>—</td><td>—</td><td>卷边高度T+1不填加焊丝</td></tr><tr><td rowspan="2">2</td><td>&lt;3</td><td rowspan="2">I形坡口</td><td rowspan="2"></td><td>0~1.5</td><td rowspan="2">—</td><td rowspan="2">—</td><td>单面焊</td></tr><tr><td>3~5</td><td>0.5~2.5</td><td>双面焊</td></tr><tr><td rowspan="2">3</td><td>3~5</td><td rowspan="2">V形坡口</td><td rowspan="2"><img src="images/ea5f70654c825bf8649a9d6b45c0fae1ac505aacd1b40cf09d9c94016c54bed8.jpg"/></td><td>0~0.25</td><td>1~1.5</td><td>70~80</td><td rowspan="3">1横焊位置坡口角度上半边40°~50°,下半边20°~30°;2单面焊坡口根部内侧最好倒棱;3U形坡口根部圆角半径为6mm~8mm</td></tr><tr><td>5~12</td><td>2~4</td><td>1~2</td><td>60~70</td></tr><tr><td>4</td><td>4~12</td><td>带垫板V形坡口</td><td><img src="images/83b7b3669d6a5f4392eb30635a6ccf6d52a3535d2e7d81fa89c3ee51581cb8eb.jpg"/></td><td>3~6</td><td>—</td><td>50~60</td></tr><tr><td>5</td><td>&gt;8</td><td>U形坡口</td><td><img src="images/11fcc28cfb29a255b82551340cf12bd1b38d794c751b06eac8f192f5014797b6.jpg"/></td><td>0~2.5</td><td>1.5~2.5</td><td>55~65</td><td>—</td></tr></table>

续表 C.0.2

<table><tr><td rowspan="2">焊接方法</td><td rowspan="2">项次</td><td rowspan="2">厚度T(mm)</td><td rowspan="2">坡口名称</td><td rowspan="2">坡口形式</td><td colspan="3">坡口尺寸</td><td rowspan="2">备注</td></tr><tr><td>间隙c(mm)</td><td>钝边p(mm)</td><td>坡口角度α(β)(°)</td></tr><tr><td rowspan="4">钨极惰性气体保护电弧焊</td><td>6</td><td>&gt;12</td><td>X形坡口</td><td><img src="images/4f45ef85608067e30157bd2073ed600798bf3c0e84c0e8ea068e4976df05eb48.jpg"/></td><td>0~2.5</td><td>2~3</td><td>60~80</td><td>—</td></tr><tr><td>7</td><td>≤6</td><td>不开坡口T形接头</td><td><img src="images/5b7fcfb4d8f5e79f7b8601860c27072bf0c478c95b963a78216bf83623a47a06.jpg"/></td><td>0.5~1.5</td><td>—</td><td>—</td><td>—</td></tr><tr><td>8</td><td>6~10</td><td>T形接头单边V形坡口</td><td><img src="images/cebad7724aa7511896c7cd70bc7fe6827731ce7c0ca9f3ce302b98a38e292886.jpg"/></td><td>0.5~2</td><td>≤2</td><td>50~55</td><td>—</td></tr><tr><td>9</td><td>&gt;8</td><td>T形接头K形坡口</td><td><img src="images/401a4ac9ab848288ea2d23e70d5950d3473328bb33340e85a0ca08d6f2829290.jpg"/></td><td>0~2</td><td>≤2</td><td>50~55</td><td>—</td></tr><tr><td rowspan="6">熔化极惰性气体保护电弧焊</td><td>10</td><td> $\leqslant 6$ </td><td>I形坡口</td><td><img src="images/4557c405e944d8b44e70a73e441a2951f1cbdada25ffdd74d45ad5d7a4032f76.jpg"/></td><td>0~3</td><td>—</td><td>—</td><td>—</td></tr><tr><td>11</td><td>6~20</td><td>V形坡口</td><td><img src="images/f650266fb17d178b4c5a74cfe1043b48ae360434195490de3e5bcb6c0c44b370.jpg"/></td><td>0~3</td><td>3~4</td><td>60~70</td><td>—</td></tr><tr><td>12</td><td>6~25</td><td>带垫板V形坡口</td><td><img src="images/b44956ff0d73ca2e80fcd2116a8aa83e9b8bc44dd6c0c48b175b101353315be2.jpg"/></td><td>3~6</td><td>—</td><td>50~60</td><td>—</td></tr><tr><td>13</td><td>&gt;20</td><td>U形坡口</td><td><img src="images/b75096b797cd447fabcec401e6e88c5f0985b1f7a7045ec48ddf8373945d8049.jpg"/></td><td>0~3</td><td>3~5</td><td>40~50</td><td>—</td></tr><tr><td rowspan="2">14</td><td>&gt;8</td><td rowspan="2">X形坡口</td><td rowspan="2"><img src="images/21c145b0fbf89a1d649b41b913e8eefa24d76990e0863de9f3d0b9886946f39c.jpg"/></td><td rowspan="2">0~3</td><td>3~6</td><td>70~80</td><td>—</td></tr><tr><td>&gt;26</td><td>5~8</td><td>60~70</td><td>—</td></tr></table>

C.0.3 铜及铜合金的焊接坡口形式及尺寸应分别符合表 C.0.3-1 及表 C.0.3-2 的规定。

表 C.0.3-1 纯铜和黄铜钨极惰性气体保护电弧焊的坡口形式及尺寸

<table><tr><td rowspan="2">项次</td><td rowspan="2">厚度T(mm)</td><td rowspan="2">坡口名称</td><td rowspan="2">坡口形式</td><td colspan="3">坡口尺寸</td><td rowspan="2">备注</td></tr><tr><td>间隙c(mm)</td><td>钝边p(mm)</td><td>坡口角度α(β)(°)</td></tr><tr><td>1</td><td> $\leqslant 2$ </td><td>I形坡口</td><td><img src="images/27c35ed8ffe1265ac5f3a280e580d9a20be95dcd5d1489c4c35cff4fd6be48b0.jpg"/></td><td>0</td><td>—</td><td>......</td><td>—</td></tr><tr><td>2</td><td>3~4</td><td>V形坡口</td><td><img src="images/92e6e730d9559eaaada1c05f8ddc21e11d0fbd450b99b7f629ef1f87fbd8a882.jpg"/></td><td>0</td><td>—</td><td>60~70</td><td>......</td></tr><tr><td>3</td><td>5~8</td><td>V形坡口</td><td><img src="images/728007cb342c4a6bc602c413a88eba60a2593250c0cd9fdf1a1466a651eba33f.jpg"/></td><td>0</td><td>1~2</td><td>60~70</td><td>......</td></tr><tr><td>4</td><td>10~14</td><td>X形坡口</td><td><img src="images/984569887788729079bc5d85ae7b9ac5bb9ef4ad98be9f6dcf99f5e447f17690.jpg"/></td><td>0</td><td>—</td><td>60~70</td><td>—</td></tr></table>

表 C.0.3-2 黄铜氧乙炔焊的坡口形式及尺寸

<table><tr><td rowspan="2">项次</td><td rowspan="2">厚度T(mm)</td><td rowspan="2">坡口名称</td><td rowspan="2">坡口形式</td><td colspan="3">坡口尺寸</td><td rowspan="2">备注</td></tr><tr><td>间隙c(mm)</td><td>钝边p(mm)</td><td>坡口角度α(β)(°)</td></tr><tr><td>1</td><td>≤2</td><td>卷边</td><td><img src="images/5e178997e2818219a7e569773325cbc05699a5ac7e00325adc2f5378c84697fa.jpg"/></td><td>-</td><td>-</td><td>-</td><td>不加填充金属</td></tr><tr><td rowspan="2">2</td><td>≤3</td><td rowspan="2">I形坡口</td><td rowspan="2"><img src="images/aecf508ac3bf184ecb3c7c1b5f04e302c59ca02932fc1aaa3c7c3d1b46c3c1e2.jpg"/></td><td>0~4</td><td>-</td><td>-</td><td>单面焊</td></tr><tr><td>3~6</td><td>3~5</td><td>-</td><td>-</td><td>双面焊,但不能两侧同时焊</td></tr></table>

续表 C.0.3-2

<table><tr><td rowspan="2">项次</td><td rowspan="2">厚度T(mm)</td><td rowspan="2">坡口名称</td><td rowspan="2">坡口形式</td><td colspan="3">坡口尺寸</td><td rowspan="2">备注</td></tr><tr><td>间隙c(mm)</td><td>钝边p(mm)</td><td>坡口角度α(β)(°)</td></tr><tr><td>3</td><td>3~12</td><td>V形坡口</td><td><img src="images/43da5cf7c367e537531d89f216332893c51ed8d029bb5eead3c2c3725cfd5233.jpg"/></td><td>3~6</td><td>0</td><td>60~70</td><td>—</td></tr><tr><td>4</td><td>&gt;6</td><td>V形坡口</td><td><img src="images/e5cac759d943aa324c1cfd44de0980acf7035999a26181a33dc2be682a66e936.jpg"/></td><td>3~6</td><td>0~3</td><td>60~70</td><td>—</td></tr><tr><td>5</td><td>&gt;8</td><td>X形坡口</td><td><img src="images/0753da36a78918d310cee802c5f0cb1760a170bcbe570dc0f284f231ef93648f.jpg"/></td><td>3~6</td><td>0~4</td><td>60~70</td><td>—</td></tr></table>

C.0.4 钛及钛合金的焊接坡口形式及尺寸宜符合表 C.0.4 的规定。

表 C.0.4 钛及钛合金的焊接坡口形式及尺寸

<table><tr><td rowspan="2">项次</td><td rowspan="2">厚度T(mm)</td><td rowspan="2">坡口名称</td><td rowspan="2">坡口形式</td><td colspan="3">坡口尺寸</td><td rowspan="2">备注</td></tr><tr><td>间隙c(mm)</td><td>钝边p(mm)</td><td>坡口角度α(°)</td></tr><tr><td>1</td><td>1~2</td><td>I形坡口</td><td><img src="images/0c845bd4530296bd676dfebd8a5b1f7d0fca92bfa45099173a7e34ae0dec9105.jpg"/></td><td>0~1</td><td>—</td><td>—</td><td>—</td></tr><tr><td>2</td><td>2~16</td><td>V形坡口</td><td><img src="images/7e3b13a5c679ac4a522bc63f6e132240667208b30d882689eea27f25638c46bf.jpg"/></td><td>0.5~2</td><td>0.5~1.5</td><td>55~65</td><td>—</td></tr><tr><td>3</td><td>12~38</td><td>X形坡口</td><td><img src="images/d5ed25a7c560bea24280f9c16a856f8210b81d7d0d0667031689b1a60fdc20de.jpg"/></td><td>0~2</td><td>1~1.5</td><td>55~65</td><td>—</td></tr></table>

续表 C.0.4

<table><tr><td rowspan="2">项次</td><td rowspan="2">厚度T(mm)</td><td rowspan="2">坡口名称</td><td rowspan="2">坡口形式</td><td colspan="3">坡口尺寸</td><td rowspan="2">备注</td></tr><tr><td>间隙c(mm)</td><td>钝边p(mm)</td><td>坡口角度a(°)</td></tr><tr><td>4</td><td>12~38</td><td>U形坡口</td><td><img src="images/7a7d5b5f1fe15a809aaa8868ca560f435d3dfc91584fa85bd713014416f39312.jpg"/></td><td>0~2r=6~10</td><td>1~1.5</td><td>15~30</td><td>—</td></tr><tr><td>5</td><td></td><td>安放式焊接支管坡口</td><td><img src="images/b9f2b538dcb2e5bbc91d6aae776854a80adb01f02460ded110728e4a1783aac7.jpg"/></td><td>1~2.5</td><td>1~1.5</td><td>40~50</td><td>—</td></tr><tr><td>7</td><td>2~16</td><td>插入式焊接支管坡口</td><td><img src="images/1e1b72f85acb0de19cd6c18efeba946bfd8ce6a76da17fc58fe9b5d6b9316e6e.jpg"/></td><td>1~2.5</td><td>1~1.5</td><td>40~50</td><td>—</td></tr><tr><td>8</td><td>1~6</td><td>T形接头</td><td><img src="images/2e429b327b5505e724667a7e7e49a813d12c7c6d68ce443ade3282b7874434ac.jpg"/></td><td>0~2</td><td>—</td><td>—</td><td>—</td></tr><tr><td>9</td><td>4~12</td><td>单边V形坡口</td><td><img src="images/05836c159ce69233ba7fc026882992fe43626a3a54606fda4c53e9576e991e7d.jpg"/></td><td>0~2</td><td>1~1.5</td><td>40~50</td><td>—</td></tr></table>

续表 C.0.4

<table><tr><td rowspan="2">项次</td><td rowspan="2">厚度T(mm)</td><td rowspan="2">坡口名称</td><td rowspan="2">坡口形式</td><td colspan="3">坡口尺寸</td><td rowspan="2">备注</td></tr><tr><td>间隙c(mm)</td><td>钝边p(mm)</td><td>坡口角度a(°)</td></tr><tr><td>10</td><td>10~38</td><td>K形坡口</td><td><img src="images/6c11a1e5b085e644431a3828cde0110c747ba907993049494c89f689b4346acc.jpg"/></td><td>0~2</td><td>1~1.5</td><td>40~50</td><td>—</td></tr></table>

C.0.5 镍及镍合金的焊条电弧焊和惰性气体保护电弧焊坡口形式及尺寸宜符合表 C.0.5 的规定。

表 C.0.5 镍及镍合金的焊条电弧焊和惰性气体保护  
电弧焊坡口形式及尺寸

<table><tr><td rowspan="2">序号</td><td rowspan="2">厚度δ(mm)</td><td rowspan="2">坡口名称</td><td rowspan="2">坡口形式</td><td colspan="3">坡口尺寸</td><td rowspan="2">备注</td></tr><tr><td>间隙c(mm)</td><td>钝边p(mm)</td><td>坡口角度α(β)(°)</td></tr><tr><td rowspan="2">1</td><td>1~3</td><td rowspan="2">1形坡口</td><td rowspan="2"><img src="images/85b811fa22b073d771596e14853b1ff9d7fbc430ef19d0f754eaa3fc707e1b1e.jpg"/></td><td>1.0~2.0</td><td rowspan="2"></td><td rowspan="2"></td><td>单面焊</td></tr><tr><td>3~6</td><td>1.0~2.5</td><td>双面焊</td></tr><tr><td rowspan="2">2</td><td>≤8</td><td rowspan="2">V形坡口</td><td rowspan="2"><img src="images/974265479c6fad533e7c8a72d74ffc4ccebba08250fa71b6f1ebe764303c6bab.jpg"/></td><td>2~3</td><td>0.5~1.5</td><td>70~80</td><td rowspan="2"></td></tr><tr><td>&gt;8</td><td>2~3</td><td>0.5~1.5</td><td>65~75</td></tr><tr><td>3</td><td>12~32</td><td>X形坡口</td><td><img src="images/e3db5e4f3a797c5e6d90320f8ab3f7474fc1322e051638b24d508e6a5d197c2b.jpg"/></td><td>0~3</td><td>0~2.5</td><td>65~80</td><td></td></tr><tr><td>4</td><td>≥17</td><td>双V形坡口</td><td>..β<img src="images/e43c69dd3142bebc9e6dc9b7c33ab685adeb1959eafbbc1f7c3f359aa1ea36ba.jpg"/></td><td>2~3</td><td>1~2</td><td>70~80(25~27.5)</td><td>h=T/3</td></tr></table>

## 续表 C.0.5

<table><tr><td rowspan="2">序号</td><td rowspan="2">厚度δ(mm)</td><td rowspan="2">坡口名称</td><td rowspan="2">坡口形式</td><td colspan="3">坡口尺寸</td><td rowspan="2">备注</td></tr><tr><td>间隙c(mm)</td><td>钝边p(mm)</td><td>坡口角度α(β)(°)</td></tr><tr><td>5</td><td>≥17</td><td>U形坡口</td><td><img src="images/473961252113535e5d155aa06a63c1bea790fff9d268977a1bed181e06b510fd.jpg"/></td><td>2.5~3.5</td><td>1~2</td><td>(15~20)</td><td>R=5~6</td></tr><tr><td>6</td><td></td><td>安放式焊接支管坡口</td><td><img src="images/f94bda5f7f57e462e573e08f9c9ebd21e3cd2f7317ae76fa7d82ef3c76b3df95.jpg"/></td><td>2~3</td><td>0~2</td><td>55~65</td><td>—</td></tr><tr><td>7</td><td>2~10</td><td>插入式焊接支管坡口</td><td><img src="images/70a3ba05b6080a8206289153ebda720e37a036b2a8db35650726867df789150f.jpg"/></td><td>2~3</td><td>0~2</td><td>50~60</td><td>—</td></tr></table>

C.0.6 锆及锆合金的焊接坡口形式及尺寸宜符合表 C.0.6 的规定。

表 C.0.6 锆及锆合金的焊接坡口形式及尺寸

<table><tr><td rowspan="2">项次</td><td rowspan="2">厚度T(mm)</td><td rowspan="2">坡口名称</td><td rowspan="2">坡口形式</td><td colspan="3">坡口尺寸</td><td rowspan="2">备注</td></tr><tr><td>间隙c(mm)</td><td>钝边p(mm)</td><td>坡口角度α(°)</td></tr><tr><td>1</td><td>1~2</td><td>I形坡口</td><td><img src="images/9386b7e45e7b11ffc6a79417be368079edfa4975e6944534f217cff5caa7e6c2.jpg"/></td><td>0~1</td><td>—</td><td>—</td><td>—</td></tr></table>

续表 C.0.6

<table><tr><td rowspan="2">项次</td><td rowspan="2">厚度T(mm)</td><td rowspan="2">坡口名称</td><td rowspan="2">坡口形式</td><td colspan="3">坡口尺寸</td><td rowspan="2">备注</td></tr><tr><td>间隙c(mm)</td><td>钝边p(mm)</td><td>坡口角度α(°)</td></tr><tr><td>2</td><td>2~10</td><td>V形坡口</td><td><img src="images/2e43d31df814e09c9beb4b42763c7ade72c2ee351a6c579c4f8f51660c025037.jpg"/></td><td>0.5~2</td><td>0.5~1.5</td><td>55~65</td><td>—</td></tr><tr><td>3</td><td></td><td>安放式焊接支管坡口</td><td><img src="images/11454b46dd9b751e7e96f9aae0855a1121549379b804df935335d1beab557d55.jpg"/></td><td>1~2.5</td><td>1~1.5</td><td>40~50</td><td>—</td></tr><tr><td>4</td><td>2~10</td><td>插入式焊接支管坡口</td><td><img src="images/0672cd00ebd598ad7131607808143535900c56e18d63466239a9c20fca12e7ec.jpg"/></td><td>1~2.5</td><td>1~1.5</td><td>40~50</td><td>—</td></tr></table>

附录 D 焊接材料的选用  
D.0.1 常用碳素钢及合金钢焊接材料可按表 D.0.1-1 和表 D.0.1-2 选用。表 D.0.1-1 常用碳素钢及合金钢焊接材料的选用

<table><tr><td colspan="2">母材牌号</td><td colspan="2">焊条电弧焊</td><td colspan="2">埋弧焊</td><td>熔化极气体保护电弧焊(实芯)</td><td>惰性气体保护电弧焊(Ar、实芯)</td></tr><tr><td rowspan="2">新牌号</td><td rowspan="2">旧牌号</td><td colspan="2">焊条</td><td rowspan="2">焊丝型号</td><td rowspan="2">焊剂型号</td><td rowspan="2">焊丝型号</td><td rowspan="2">焊丝型号</td></tr><tr><td>型号</td><td>牌号示例</td></tr><tr><td rowspan="3">Q235A、10、20</td><td rowspan="3">---</td><td>E4303</td><td>J422</td><td>H08A</td><td>F4A0-H08A</td><td>ER49-1</td><td>ER49-1</td></tr><tr><td rowspan="2">E4315</td><td rowspan="2">J427</td><td rowspan="2">H08MnA</td><td rowspan="2">F4A2-H08MnA</td><td>ER50-6</td><td>ER50-6</td></tr><tr><td>H08Mn2SiA</td><td>H08Mn2SiA</td></tr><tr><td rowspan="2">Q235B、Q235C、Q235D、Q245R</td><td rowspan="2">---</td><td>E4315</td><td>J427</td><td>H08A</td><td>F4A0-H08A</td><td>ER50-6</td><td>ER50-6</td></tr><tr><td>E4316</td><td>J426</td><td>H08MnA</td><td>F4A2-H08MnA</td><td>H08Mn2SiA</td><td>H08Mn2SiA</td></tr><tr><td rowspan="3">Q345A</td><td rowspan="3">---</td><td>E5003</td><td>J502</td><td>H08MnA</td><td>F5A0-H08MnA</td><td>ER49-1</td><td>ER49-1</td></tr><tr><td>E5015</td><td>J507</td><td rowspan="2">H10Mn2</td><td rowspan="2">F5A0-H10Mn2</td><td>ER50-6</td><td rowspan="2">H08Mn2Si</td></tr><tr><td>E5016</td><td>J506</td><td>H08Mn2Si</td></tr><tr><td rowspan="4">Q345B、Q345C、Q345D、Q345R、16Mn</td><td rowspan="4">---</td><td>E5015</td><td>J507</td><td>H08MnA</td><td>F5A2-H08MnA</td><td>ER50-2</td><td>ER50-2</td></tr><tr><td rowspan="3">E5016</td><td rowspan="3">J506</td><td rowspan="3">H10Mn2</td><td rowspan="3">F5A2-H10Mn2</td><td>ER50-3</td><td>ER50-3</td></tr><tr><td>ER50-6</td><td>ER50-6</td></tr><tr><td>H08Mn2SiA</td><td>H08Mn2SiA</td></tr></table>

<table><tr><td>16MnDR、Q345E、16MnD</td><td>—</td><td>E5015-GE5016-G</td><td>J507RHJ506RH</td><td>—</td><td>—</td><td>—</td><td>ER55-Ni1</td></tr><tr><td>09MnNiDR、09MnNiD</td><td>—</td><td>E5515-C1L</td><td>—</td><td>—</td><td>—</td><td>—</td><td>ER55-Ni3</td></tr><tr><td>18MnMoNbR</td><td>—</td><td>E6015-D1</td><td>J607</td><td>H08Mn2MoA</td><td>F62A2-H08Mn2MoA</td><td>—</td><td>—</td></tr><tr><td>12CrMo、12CrMoG</td><td>—</td><td>E5515-B1</td><td>R207</td><td>H13CrMoA</td><td>F48A0-H13CrMoA</td><td>—</td><td>ER55-B2H13CrMoA</td></tr><tr><td>15CrMo、15CrMoG、15CrMoR</td><td>—</td><td>E5515-B2</td><td>R307</td><td>H13CrMoA</td><td>F48A0-H13CrMoA</td><td>—</td><td>ER55-B2H13CrMoA</td></tr><tr><td>12Cr1MoV、12Cr1MoVG12Cr1MoVR</td><td>—</td><td>E5515-B2-V</td><td>R317</td><td>H08CrMoVA</td><td>F48A0-H08CrMoVA</td><td>—</td><td>ER55-B2-MnV H08CrMoVA</td></tr><tr><td>12Cr2Mo、12Cr2MoG、12Cr2MoR</td><td>—</td><td>E6015-B3</td><td>R407</td><td>H05SiCr2MoA</td><td>F48A0-H05SiCr2MoA</td><td>—</td><td>ER62-B3</td></tr><tr><td>1Cr5Mo</td><td>—</td><td>E5MoV-15</td><td>R507</td><td>—</td><td>—</td><td>—</td><td>H1Cr5Mo</td></tr><tr><td>12Cr18Ni906Cr19Ni10</td><td>1Cr18Ni90Cr18Ni9</td><td>E308-16E308-15</td><td>A102A107</td><td>H0Cr21Ni10</td><td>F308-H0Cr21Ni10</td><td>—</td><td>H0Cr21Ni10</td></tr></table>

续表 D.0.1-1

<table><tr><td colspan="2">母材牌号</td><td colspan="2">焊条电弧焊</td><td colspan="2">埋弧焊</td><td>熔化极气体保护电弧焊( $CO_2$ 、实芯)</td><td>惰性气体保护电弧焊(Ar、实芯)</td></tr><tr><td rowspan="2">新牌号</td><td rowspan="2">旧牌号</td><td colspan="2">焊条</td><td rowspan="2">焊丝型号</td><td rowspan="2">焊剂型号</td><td rowspan="2">焊丝型号</td><td rowspan="2">焊丝型号</td></tr><tr><td>型号</td><td>牌号示例</td></tr><tr><td>06Cr18Ni11Ti07Cr19Ni11Ti</td><td>0Cr18Ni10Ti1Cr18Ni11Ti</td><td>E347-16E347-15</td><td>A132A137</td><td>H0Cr20Ni10Nb</td><td>F347-H0Cr20Ni10Nb</td><td>—</td><td>H0Cr20Ni10Nb</td></tr><tr><td>022Cr19Ni10</td><td>00Cr19Ni10</td><td>E308L-16</td><td>A002</td><td>H00Cr21Ni10</td><td>F308L-H00Cr21Ni10</td><td>—</td><td>H00Cr21Ni10</td></tr><tr><td>06Cr17Ni12Mo2</td><td>0Cr17Ni12Mo2</td><td>E316-16E316-15</td><td>A202A207</td><td>H0Cr19Ni12Mo2</td><td>F316-H0Cr19Ni12Mo2</td><td>—</td><td>H0Cr19Ni12Mo2</td></tr><tr><td>06Cr17Ni12Mo2Ti</td><td>0Cr18Ni12Mo2Ti</td><td>E316L-16E318-16</td><td>A022A212</td><td>H0Cr19Ni12Mo2</td><td>F316-H0Cr19Ni12Mo2</td><td>—</td><td>H0Cr19Ni12Mo2</td></tr><tr><td>06Cr19Ni13Mo3</td><td>0Cr19Ni13Mo3</td><td>E317-16</td><td>A242</td><td>H0Cr19Ni14Mo3</td><td>F317-H0Cr19Ni14Mo3</td><td>—</td><td>H0Cr19Ni14Mo3</td></tr><tr><td>022Cr17Ni14Mo2</td><td>00Cr17Ni14Mo2</td><td>E316L-16</td><td>A022</td><td>H0Cr19Ni14Mo3</td><td>F316L-H00Cr19Ni12Mo2</td><td>—</td><td>H00Cr19Ni12Mo2</td></tr><tr><td>022Cr19Ni13Mo3</td><td>00Cr19Ni13Mo3</td><td>E317L-16</td><td>A022Mo</td><td>—</td><td>—</td><td>—</td><td>—</td></tr><tr><td>06Cr23Ni13</td><td>0Cr23Ni13</td><td>E309-16E309-15</td><td>A302A307</td><td>H1Cr24Ni13</td><td>F309-H1Cr24Ni13</td><td>—</td><td>H1Cr24Ni13</td></tr><tr><td>06Cr25Ni20</td><td>0Cr25Ni20</td><td>E310-16E310-15</td><td>A402A407</td><td>H1Cr26Ni21</td><td>F310-H1Cr26Ni21</td><td>—</td><td>H1Cr26Ni21</td></tr></table>

表 D.0.1-2 常用异种碳素钢及合金钢焊接材料的选用

<table><tr><td rowspan="3">被焊钢材种类</td><td rowspan="3">母材牌号举例</td><td colspan="2">焊条电弧焊</td><td colspan="2">埋弧焊</td><td>熔化极气体保护电弧焊( $CO_2$ 、实芯)</td><td>惰性气体保护电弧焊(Ar、实芯)</td></tr><tr><td colspan="2">焊条</td><td rowspan="2">焊丝型号</td><td rowspan="2">焊剂型号</td><td rowspan="2">焊丝型号</td><td rowspan="2">焊丝型号</td></tr><tr><td>型号</td><td>牌号示例</td></tr><tr><td>碳素钢与强度型低合金钢焊接</td><td>20、Q235、Q245R+Q345、Q345R</td><td>E4303E4315E4316E5015E5016</td><td>J422J427J426J507J506</td><td>H08AH08MnAH10Mn2</td><td>F4A0-H08AF4A2-H08MnAF5A2-H10Mn2</td><td>ER49-1ER50-6H08Mn2SiA</td><td>ER49-1ER50-6H08Mn2SiA</td></tr><tr><td>碳素钢与耐热型低合金钢焊接</td><td>Q235、20+12CrMo、15CrMo、12Cr1MoV、12Cr2Mo、1Cr5Mo</td><td>E4315E4316</td><td>J427J426</td><td>H08AH08MnA</td><td>F4A0-H08AF4A0-H08MnA</td><td>ER49-1ER50-6H08Mn2SiA</td><td>ER49-1ER50-6H08Mn2SiA</td></tr><tr><td>强度型低合金钢与耐热型低合金钢焊接</td><td>Q345R+12CrMo、15CrMo、12Cr1MoV、12Cr2Mo、1Cr5Mo</td><td>E5015E5016</td><td>J507J506</td><td>H08MnAH10Mn2</td><td>F5A0-H08MnAF5A0-H10Mn2</td><td>ER49-1ER50-6H08Mn2SiA</td><td>ER49-1ER50-6H08Mn2SiA</td></tr></table>

续表 D.0.1-2

<table><tr><td rowspan="3">被焊钢材种类</td><td rowspan="3">母材牌号举例</td><td colspan="2">焊条电弧焊</td><td colspan="2">埋弧焊</td><td>熔化极气体保护电弧焊( $CO_2$ 、实芯)</td><td>惰性气体保护电弧焊(Ar、实芯)</td></tr><tr><td colspan="2">焊条</td><td rowspan="2">焊丝型号</td><td rowspan="2">焊剂型号</td><td rowspan="2">焊丝型号</td><td rowspan="2">焊丝型号</td></tr><tr><td>型号</td><td>牌号示例</td></tr><tr><td rowspan="4">耐热型低合金钢之间焊接</td><td>12CrMo+15CrMo、12Cr1MoV、12Cr2Mo、1Cr5Mo</td><td>E5515-B1</td><td>R207</td><td>H13CrMoA</td><td>F48A0-H13CrMoA</td><td>—</td><td>H13CrMoA</td></tr><tr><td>15CrMo+12Cr1MoV、12Cr2Mo、1Cr5Mo</td><td>E5515-B2</td><td>R307</td><td>H13CrMoA</td><td>F48A0-H13CrMoA</td><td>—</td><td>ER55-B2H13CrMoA</td></tr><tr><td>12Cr1MoV+12Cr2Mo、1Cr5Mo</td><td>E5515-B2-V</td><td>R317</td><td>H08CrMoVA</td><td>F48A0-H08CrMoVA</td><td>—</td><td>ER55-B2-MnV H08CrMoVA</td></tr><tr><td>12Cr2Mo+1Cr5Mo</td><td>E6015-B3</td><td>R407</td><td>H05SiCr2MoA</td><td>F48A0-H05SiCr2MoA</td><td>—</td><td>ER62-B3</td></tr><tr><td>非奥氏体钢与奥氏体钢焊接</td><td>20、Q345R、15CrMo等+06Cr19Ni10、06Cr17Ni12Mo2等</td><td>E309-15E309-16E310-16E310-15</td><td>A307A302A402A407</td><td>H1Cr24Ni13H1Cr26Ni21</td><td>F309-H1Cr24Ni13F310-H1Cr26Ni21</td><td>—</td><td>H1Cr24Ni13H1Cr26Ni21</td></tr></table>

D.0.2 铝及铝合金焊接材料的选用宜符合表 D.0.2-1 和表 D.0.2-2 的规定。

表 D.0.2-1 同牌号铝及铝合金焊接用焊丝的选用

<table><tr><td>母材种类</td><td>母材牌号</td><td>焊丝型号</td></tr><tr><td rowspan="2">纯铝</td><td>1060、1050A</td><td>SAI 1450</td></tr><tr><td>1200</td><td>SAI 1200</td></tr><tr><td>铝锰合金</td><td>3003、3004</td><td>SAI 3103</td></tr><tr><td rowspan="4">铝镁合金</td><td>5052、5A02</td><td>SAI 5554</td></tr><tr><td>5A03</td><td>SAI 5654</td></tr><tr><td>5083</td><td>SAI 5183</td></tr><tr><td>5A05</td><td>SAI 5556</td></tr></table>

表 D.0.2-2 异种铝及铝合金焊接用焊丝的选用

<table><tr><td>异种母材</td><td>焊丝型号</td></tr><tr><td>纯铝+铝锰合金</td><td>SAI 3103</td></tr><tr><td>纯铝、铝锰合金+5052、5A02</td><td>SAI 5554、SAI 5556</td></tr><tr><td>纯铝、铝锰合金+5A03</td><td>SAI 5654</td></tr><tr><td>纯铝、铝锰合金+5083、5086</td><td>SAI 5183</td></tr><tr><td>纯铝、铝锰合金+5A06、5A05</td><td>SAI 5556</td></tr></table>

D.0.3 铜及铜合金焊接材料的选用宜符合表 D.0.3 的规定。

表 D.0.3 铜及铜合金焊接材料的选用

<table><tr><td colspan="2">母材</td><td rowspan="2">焊丝型号</td><td rowspan="2">焊剂</td><td rowspan="2">备注</td></tr><tr><td>类别</td><td>牌号</td></tr><tr><td>纯铜</td><td>T2、T3、TU2</td><td>SCu1898</td><td>—</td><td>—</td></tr><tr><td rowspan="2">黄铜</td><td rowspan="2">H62、H68</td><td>SCu6560</td><td>—</td><td>钨极惰性气体保护电弧焊</td></tr><tr><td>SCu6810A</td><td>CJ301</td><td>氧乙炔焊</td></tr></table>

D.0.4 镍及镍合金焊条和焊丝的选用宜符合表 D.0.4-1 和表 D.0.4-2 的规定。

表 D.0.4-1 常用镍及镍合金焊接材料的选用

<table><tr><td>母材类别</td><td>焊条型号</td><td>焊丝型号</td></tr><tr><td>Nickel 200</td><td>ENi 2061(ENi-1)</td><td>SNi 2061(ERNi-1)</td></tr><tr><td>Monel 400</td><td>ENi 4060(ENiCu-7)</td><td>SNi 4060(ERNiCu-7)</td></tr><tr><td>Inconel 600</td><td>ENi 6062(ENiCrFe-1)ENi 6182(ENiCrFe-3)</td><td>SNi 6062(ERNiCrFe-5)SNi 6082(ERNiCr-3)</td></tr><tr><td>Inconel 625</td><td>ENi 6625(ENiCrMo-3)</td><td>SNi 6625(ERNiCrMo-3)</td></tr><tr><td>Incoloy 800</td><td>ENi 6133(ENiCrFe-2)ENi 6182(ENiCrFe-3)</td><td>SNi 6082(ERNiCr-3)</td></tr><tr><td>Incoloy 825</td><td></td><td>SNi 8065(ERNiFeCr-1)</td></tr><tr><td>Hastelloy B</td><td>ENi 1001(ENiMo-1)</td><td>SNi 1001(ERNiMo-1)</td></tr><tr><td>Hastelloy B2</td><td>ENi 1066(ENiMo-7)</td><td>SNi 1066(ERNiMo-7)</td></tr><tr><td>Hastelloy C276</td><td>ENi 6276(ENiCrMo-4)</td><td>SNi 6276(ERNiCrMo-4)</td></tr><tr><td>Hastelloy C4</td><td>ENi 6455(ENiCrMo-7)</td><td>SNi 6455(ERNiCrMo-7)</td></tr></table>

注：括号内型号为被替代标准《镍及镍合金焊条》GB/T13814—1992的焊条型号和《镍及镍合金焊丝》GB/T15620—1995中的焊丝型号。

表 D.0.4-2 常用异种镍及镍合金焊接材料的选用

<table><tr><td colspan="2">母材类别</td><td>焊条型号</td><td>焊丝型号</td></tr><tr><td rowspan="3">Nickel 200</td><td>Monel 400</td><td>ENi 2061(ENi-1)ENi 4060(ENiCu-7)</td><td>SNi 2061(ERNi-1)SNi 4060(ERNiCu-7)</td></tr><tr><td>Inconel 600Incoloy 800</td><td>ENi 2061(ENi-1)ENi 6062(ENiCrFe-3)ENi 6133(ENiCrFe-2)</td><td>SNi 2061(ERNi-1)SNi 6082(ERNiCr-3)</td></tr><tr><td>Hastelloy BHastelloy B2Hastelloy C</td><td>ENi 6062(ENiCrFe-3)ENi 6133(ENiCrFe-2)</td><td>SNi 6082(ERNiCr-3)SNi 7092(ERNiCrFe-6)</td></tr></table>

续表 D.0.4-2
