Repository: bjy1984/AIcheck

File: rules/results/GBT 5117-2012 非合金钢及细晶粒钢焊条.pdf.md (part 2 of 2)
---
<table><tr><td>焊条型号</td><td>抗拉强度 $R_m$ MPa</td><td>屈服强度 $^a R_{eL}$ MPa</td><td>断后伸长率A%</td><td>冲击试验温度°C</td></tr><tr><td>E4303</td><td>≥430</td><td>≥330</td><td>≥20</td><td>0</td></tr><tr><td>E4310</td><td>≥430</td><td>≥330</td><td>≥20</td><td>-30</td></tr><tr><td>E4311</td><td>≥430</td><td>≥330</td><td>≥20</td><td>-30</td></tr><tr><td>E4312</td><td>≥430</td><td>≥330</td><td>≥16</td><td>—</td></tr><tr><td>E4313</td><td>≥430</td><td>≥330</td><td>≥16</td><td>—</td></tr><tr><td>E4315</td><td>≥430</td><td>≥330</td><td>≥20</td><td>-30</td></tr><tr><td>E4316</td><td>≥430</td><td>≥330</td><td>≥20</td><td>-30</td></tr><tr><td>E4318</td><td>≥430</td><td>≥330</td><td>≥20</td><td>-30</td></tr><tr><td>E4319</td><td>≥430</td><td>≥330</td><td>≥20</td><td>-20</td></tr><tr><td>E4320</td><td>≥430</td><td>≥330</td><td>≥20</td><td>—</td></tr><tr><td>E4324</td><td>≥430</td><td>≥330</td><td>≥16</td><td>—</td></tr><tr><td>E4327</td><td>≥430</td><td>≥330</td><td>≥20</td><td>-30</td></tr><tr><td>E4328</td><td>≥430</td><td>≥330</td><td>≥20</td><td>-20</td></tr><tr><td>E4340</td><td>≥430</td><td>≥330</td><td>≥20</td><td>0</td></tr><tr><td>E5003</td><td>≥490</td><td>≥400</td><td>≥20</td><td>0</td></tr><tr><td>E5010</td><td>490~650</td><td>≥400</td><td>≥20</td><td>-30</td></tr><tr><td>E5011</td><td>490~650</td><td>≥400</td><td>≥20</td><td>-30</td></tr><tr><td>E5012</td><td>≥490</td><td>≥400</td><td>≥16</td><td>—</td></tr><tr><td>E5013</td><td>≥490</td><td>≥400</td><td>≥16</td><td>—</td></tr><tr><td>E5014</td><td>≥490</td><td>≥400</td><td>≥16</td><td>—</td></tr><tr><td>E5015</td><td>≥490</td><td>≥400</td><td>≥20</td><td>-30</td></tr><tr><td>E5016</td><td>≥490</td><td>≥400</td><td>≥20</td><td>-30</td></tr><tr><td>E5016-1</td><td>≥490</td><td>≥400</td><td>≥20</td><td>-45</td></tr><tr><td>E5018</td><td>≥490</td><td>≥400</td><td>≥20</td><td>-30</td></tr><tr><td>E5018-1</td><td>≥490</td><td>≥400</td><td>≥20</td><td>-45</td></tr><tr><td>E5019</td><td>≥490</td><td>≥400</td><td>≥20</td><td>-20</td></tr><tr><td>E5024</td><td>≥490</td><td>≥400</td><td>≥16</td><td>—</td></tr><tr><td>E5024-1</td><td>≥490</td><td>≥400</td><td>≥20</td><td>-20</td></tr><tr><td>E5027</td><td>≥490</td><td>≥400</td><td>≥20</td><td>-30</td></tr><tr><td>E5028</td><td>≥490</td><td>≥400</td><td>≥20</td><td>-20</td></tr><tr><td>E5048</td><td>≥490</td><td>≥400</td><td>≥20</td><td>-30</td></tr><tr><td>E5716</td><td>≥570</td><td>≥490</td><td>≥16</td><td>-30</td></tr><tr><td>E5728</td><td>≥570</td><td>≥490</td><td>≥16</td><td>-20</td></tr><tr><td>E5010-P1</td><td>≥490</td><td>≥420</td><td>≥20</td><td>-30</td></tr><tr><td>E5510-P1</td><td>≥550</td><td>≥460</td><td>≥17</td><td>-30</td></tr><tr><td>E5518-P2</td><td>≥550</td><td>≥460</td><td>≥17</td><td>-30</td></tr><tr><td>E5545-P2</td><td>≥550</td><td>≥460</td><td>≥17</td><td>-30</td></tr><tr><td>E5003-1M3</td><td>≥490</td><td>≥400</td><td>≥20</td><td>—</td></tr><tr><td>E5010-1M3</td><td>≥490</td><td>≥420</td><td>≥20</td><td>—</td></tr><tr><td>E5011-1M3</td><td>≥490</td><td>≥400</td><td>≥20</td><td>—</td></tr><tr><td>E5015-1M3</td><td>≥490</td><td>≥400</td><td>≥20</td><td>—</td></tr><tr><td>E5016-1M3</td><td>≥490</td><td>≥400</td><td>≥20</td><td>—</td></tr><tr><td>E5018-1M3</td><td>≥490</td><td>≥400</td><td>≥20</td><td>—</td></tr><tr><td>E5019-1M3</td><td>≥490</td><td>≥400</td><td>≥20</td><td>—</td></tr><tr><td>E5020-1M3</td><td>≥490</td><td>≥400</td><td>≥20</td><td>—</td></tr><tr><td>E5027-1M3</td><td>≥490</td><td>≥400</td><td>≥20</td><td>—</td></tr><tr><td>E5518-3M2</td><td>≥550</td><td>≥460</td><td>≥17</td><td>-50</td></tr><tr><td>E5515-3M3</td><td>≥550</td><td>≥460</td><td>≥17</td><td>-50</td></tr><tr><td>E5516-3M3</td><td>≥550</td><td>≥460</td><td>≥17</td><td>-50</td></tr><tr><td>E5518-3M3</td><td>≥550</td><td>≥460</td><td>≥17</td><td>-50</td></tr><tr><td>E5015-N1</td><td>≥490</td><td>≥390</td><td>≥20</td><td>-40</td></tr><tr><td>E5016-N1</td><td>≥490</td><td>≥390</td><td>≥20</td><td>-40</td></tr><tr><td>E5028-N1</td><td>≥490</td><td>≥390</td><td>≥20</td><td>-40</td></tr><tr><td>E5515-N1</td><td>≥550</td><td>≥460</td><td>≥17</td><td>-40</td></tr><tr><td>E5516-N1</td><td>≥550</td><td>≥460</td><td>≥17</td><td>-40</td></tr><tr><td>E5528-N1</td><td>≥550</td><td>≥460</td><td>≥17</td><td>-40</td></tr><tr><td>E5015-N2</td><td>≥490</td><td>≥390</td><td>≥20</td><td>-40</td></tr><tr><td>E5016-N2</td><td>≥490</td><td>≥390</td><td>≥20</td><td>-40</td></tr><tr><td>E5018-N2</td><td>≥490</td><td>≥390</td><td>≥20</td><td>-50</td></tr><tr><td>E5515-N2</td><td>≥550</td><td>470~550</td><td>≥20</td><td>-40</td></tr><tr><td>E5516-N2</td><td>≥550</td><td>470~550</td><td>≥20</td><td>-40</td></tr><tr><td>E5518-N2</td><td>≥550</td><td>470~550</td><td>≥20</td><td>-40</td></tr><tr><td>E5015-N3</td><td>≥490</td><td>≥390</td><td>≥20</td><td>-40</td></tr><tr><td>E5016-N3</td><td>≥490</td><td>≥390</td><td>≥20</td><td>-40</td></tr><tr><td>E5515-N3</td><td>≥550</td><td>≥460</td><td>≥17</td><td>-50</td></tr><tr><td>E5516-N3</td><td>≥550</td><td>≥460</td><td>≥17</td><td>-50</td></tr><tr><td>E5516-3N3</td><td>≥550</td><td>≥460</td><td>≥17</td><td>-50</td></tr><tr><td>焊条型号</td><td>抗拉强度 $R_m$ MPa</td><td>屈服强度 $^*R_{eL}$ MPa</td><td>断后伸长率A%</td><td>冲击试验温度°C</td></tr><tr><td>E5518-N3</td><td>≥550</td><td>≥460</td><td>≥17</td><td>-50</td></tr><tr><td>E5015-N5</td><td>≥490</td><td>≥390</td><td>≥20</td><td>-75</td></tr><tr><td>E5016-N5</td><td>≥490</td><td>≥390</td><td>≥20</td><td>-75</td></tr><tr><td>E5018-N5</td><td>≥490</td><td>≥390</td><td>≥20</td><td>-75</td></tr><tr><td>E5028-N5</td><td>≥490</td><td>≥390</td><td>≥20</td><td>-60</td></tr><tr><td>E5515-N5</td><td>≥550</td><td>≥460</td><td>≥17</td><td>-60</td></tr><tr><td>E5516-N5</td><td>≥550</td><td>≥460</td><td>≥17</td><td>-60</td></tr><tr><td>E5518-N5</td><td>≥550</td><td>≥460</td><td>≥17</td><td>-60</td></tr><tr><td>E5015-N7</td><td>≥490</td><td>≥390</td><td>≥20</td><td>-100</td></tr><tr><td>E5016-N7</td><td>≥490</td><td>≥390</td><td>≥20</td><td>-100</td></tr><tr><td>E5018-N7</td><td>≥490</td><td>≥390</td><td>≥20</td><td>-100</td></tr><tr><td>E5515-N7</td><td>≥550</td><td>≥460</td><td>≥17</td><td>-75</td></tr><tr><td>E5516-N7</td><td>≥550</td><td>≥460</td><td>≥17</td><td>-75</td></tr><tr><td>E5518-N7</td><td>≥550</td><td>≥460</td><td>≥17</td><td>-75</td></tr><tr><td>E5515-N13</td><td>≥550</td><td>≥460</td><td>≥17</td><td>-100</td></tr><tr><td>E5516-N13</td><td>≥550</td><td>≥460</td><td>≥17</td><td>-100</td></tr><tr><td>E5518-N2M3</td><td>≥550</td><td>≥460</td><td>≥17</td><td>-40</td></tr><tr><td>E5003-NC</td><td>≥490</td><td>≥390</td><td>≥20</td><td>0</td></tr><tr><td>E5016-NC</td><td>≥490</td><td>≥390</td><td>≥20</td><td>0</td></tr><tr><td>E5028-NC</td><td>≥490</td><td>≥390</td><td>≥20</td><td>0</td></tr><tr><td>E5716-NC</td><td>≥570</td><td>≥490</td><td>≥16</td><td>0</td></tr><tr><td>E5728-NC</td><td>≥570</td><td>≥490</td><td>≥16</td><td>0</td></tr><tr><td>E5003-CC</td><td>≥490</td><td>≥390</td><td>≥20</td><td>0</td></tr><tr><td>E5016-CC</td><td>≥490</td><td>≥390</td><td>≥20</td><td>0</td></tr><tr><td>E5028-CC</td><td>≥490</td><td>≥390</td><td>≥20</td><td>0</td></tr><tr><td>E5716-CC</td><td>≥570</td><td>≥490</td><td>≥16</td><td>0</td></tr><tr><td>E5728-CC</td><td>≥570</td><td>≥490</td><td>≥16</td><td>0</td></tr><tr><td>E5003-NCC</td><td>≥490</td><td>≥390</td><td>≥20</td><td>0</td></tr><tr><td>E5016-NCC</td><td>≥490</td><td>≥390</td><td>≥20</td><td>0</td></tr><tr><td>E5028-NCC</td><td>≥490</td><td>≥390</td><td>≥20</td><td>0</td></tr><tr><td>E5716-NCC</td><td>≥570</td><td>≥490</td><td>≥16</td><td>0</td></tr><tr><td>E5728-NCC</td><td>≥570</td><td>≥490</td><td>≥16</td><td>0</td></tr><tr><td>E5003-NCC1</td><td>≥490</td><td>≥390</td><td>≥20</td><td>0</td></tr><tr><td>E5016-NCC1</td><td>≥490</td><td>≥390</td><td>≥20</td><td>0</td></tr><tr><td>焊条型号</td><td>抗拉强度  $R_{m}$ MPa</td><td>屈服强度 $^{a}R_{eL}$ MPa</td><td>断后伸长率 A%</td><td>冲击试验温度°C</td></tr><tr><td>E5028-NCC1</td><td>≥490</td><td>≥390</td><td>≥20</td><td>0</td></tr><tr><td>E5516-NCC1</td><td>≥550</td><td>≥460</td><td>≥17</td><td>-20</td></tr><tr><td>E5518-NCC1</td><td>≥550</td><td>≥460</td><td>≥17</td><td>-20</td></tr><tr><td>E5716-NCC1</td><td>≥570</td><td>≥490</td><td>≥16</td><td>0</td></tr><tr><td>E5728-NCC1</td><td>≥570</td><td>≥490</td><td>≥16</td><td>0</td></tr><tr><td>E5016-NCC2</td><td>≥490</td><td>≥420</td><td>≥20</td><td>-20</td></tr><tr><td>E5018-NCC2</td><td>≥490</td><td>≥420</td><td>≥20</td><td>-20</td></tr><tr><td>E50XX-G $^b$ </td><td>≥490</td><td>≥400</td><td>≥20</td><td>—</td></tr><tr><td>E55XX-G $^b$ </td><td>≥550</td><td>≥460</td><td>≥17</td><td>—</td></tr><tr><td>E57X-G $^b$ </td><td>≥570</td><td>≥490</td><td>≥16</td><td>—</td></tr><tr><td colspan="5"> $^a$ 当屈服发生不明显时,应测定规定塑性延伸强度  $R_{p0.2}$ ; $^b$ 焊条型号中“XX”代表焊条的药皮类型,见表 2。</td></tr></table>

表 8 熔敷金属扩散氢含量

<table><tr><td>扩散氢代号</td><td>扩散氢含量mL/100 g</td></tr><tr><td>H15</td><td>≤15</td></tr><tr><td>H10</td><td>≤10</td></tr><tr><td>H5</td><td>≤5</td></tr></table>

## 5 试验方法

## 5.1 力学性能试验

## 5.1.1 试验用母材

力学性能试验用母材采用表 9 规定的试板。若采用其他母材，应采用试验焊条在坡口面和垫板面至少焊接三层隔离层，隔离层的厚度加工后不小于 3 mm。

表 9 试验用母材

<table><tr><td>熔敷金属化学成分代号</td><td>试验用母材</td></tr><tr><td>无标记、-1、-P1、-P2</td><td>符合GB/T 700或GB/T 1591中强度级别相当的Q235 A级/B级、Q345 A级/B级碳钢或低合金钢钢板。</td></tr><tr><td>-G</td><td>由供需双方协商。</td></tr><tr><td>其他</td><td>与熔敷金属成分相当的钢板。</td></tr></table>

## 5.1.2 试件制备

5.1.2.1 力学性能试验采用 $\Phi4.0\ mm$ 的焊条，电流采用制造商推荐的最大电流值的 70%\~90% 进行焊接，对于交直流两用的焊条，试验时应采用交流。

5.1.2.2 力学性能试件按 GB/T 25774.1 进行制备,采用试件类型 1.3。

5.1.2.3 长度大于 450 mm 的焊条,试板长度不小于 500 mm。

5.1.2.4 对于碱性药皮类型焊条，试验前应进行 $260^{\circ}C \sim 430^{\circ}C$ 烘焙 1 h 以上或按制造商推荐的烘焙规范烘干。其他药皮类型焊条可在供货状态下试验或按制造商推荐的烘焙规范烘干。

5.1.2.5 试板定位焊后，启焊时试板温度应加热到表10规定的预热温度，并在焊接过程中保持道间温度，试板温度超过时，应在静态大气中冷却。用表面温度计、测温笔或热电偶测量道间温度。

表 10 预热温度和道间温度

<table><tr><td>熔敷金属化学成分代号</td><td>预热温度和道间温度°C</td></tr><tr><td>无标记、-1</td><td>100~150</td></tr><tr><td>其他</td><td>90~110</td></tr></table>

5.1.2.6 试件制备由7\~9层完成，每层由两道焊道完成，最后两层允许分别由三道焊道完成，同一焊道的焊接方向不允许改变。 $\Phi4.0\ mm$ 以外的其他尺寸焊条，焊层及焊道数按制造商推荐进行。

5.1.2.7 每一焊道除两端的起弧点和熄弧点外，在射线探伤区域内至少有一个起弧点和熄弧点。

## 5.1.3 焊后热处理

5.1.3.1 试件要求焊后热处理时，应在加工拉伸试样和冲击试样之前进行，热处理条件按表11规定。

5.1.3.2 试件放入炉内时，炉温不得高于 $300^{\circ}\mathrm{C}$ ，以 $85^{\circ}\mathrm{C/h} \sim 275^{\circ}\mathrm{C/h}$ 的速率加热到规定温度。达到保温时间后，以不大于 $200^{\circ}\mathrm{C/h}$ 的速率随炉冷却至 $300^{\circ}\mathrm{C}$ 以下。试件冷却至 $300^{\circ}\mathrm{C}$ 以下的任意温度时，允许从炉中取出，在静态大气中冷却至室温。

## 5.1.4 熔敷金属拉伸试验

5.1.4.1 熔敷金属拉伸试样尺寸及取样位置按 GB/T 25774.1 规定。

5.1.4.2 碱性药皮类型焊条的熔敷金属拉伸试样不允许去氢处理,其他药皮类型焊条的熔敷金属拉伸试样允许进行 $100\;^{\circ}C \pm 5\;^{\circ}C$ 保温 $46\;h \sim 48\;h$ 或者 $250\;^{\circ}C$ 保温 $6\;h \sim 8\;h$ 的去氢处理。

5.1.4.3 熔敷金属拉伸试验应按 GB/T 2652 进行。

表 11 热处理条件

<table><tr><td>熔敷金属化学成分代号</td><td>热处理温度°C</td><td>保温时间min</td></tr><tr><td>-N5、-N7</td><td>605±15</td><td> $60^{+15}_{0}$ </td></tr><tr><td>-N13</td><td>600±15</td><td> $60^{+15}_{0}$ </td></tr><tr><td>其他</td><td>620±15</td><td> $60^{+15}_{0}$ </td></tr></table>

## 5.1.5 焊缝金属 V 型缺口冲击试验

5.1.5.1 焊缝金属冲击试样尺寸及取样位置按 GB/T 25774.1 规定。每组冲击试样中至少应有一个试样测量 V 型缺口的形状尺寸，测量应在至少放大 50 倍的投影仪或金相显微镜上进行。

5.1.5.2 焊缝金属 V 型缺口冲击试验应按 GB/T 2650 进行。

## 5.2 射线探伤试验

5.2.1 焊缝射线探伤试验应在截取拉伸试样和冲击试样之前的试件上进行，射线探伤前应去掉垫板。

5.2.2 焊缝射线探伤试验按 GB/T 3323 进行。

5.2.3 在评定焊缝射线探伤底片时，试件两端 25 mm 应不予考虑。

## 5.3 熔敷金属化学分析试验

5.3.1 熔敷金属化学分析试样允许在力学性能试件上或拉断后的拉棒上制取，仲裁试验时，按GB/T 25777规定进行。

5.3.2 试样的化学分析可采用任何适宜的化学分析方法,仲裁试验时,按供需双方确认的化学分析方法进行。

## 5.4 T型接头角焊缝试验

5.4.1 T型接头角焊缝试验的试件制备按GB/T25774.3进行。

5.4.2 试板采用含碳量不大于 $0.30\%$ 的非合金钢。每种药皮类型焊条要求的电流类型、焊条尺寸、焊接位置及试板尺寸按表4规定进行。

## 5.5 熔敷金属扩散氢试验

熔敷金属扩散氢含量的测定按 GB/T 3965 进行,有关扩散氢相关说明参见附录 C。

## 6 检验规则

成品焊条由制造厂质量检验部门按批检验。

## 6.1 批量划分

每批焊条的批量划分按 GB/T 25778 规定进行。

## 6.2 取样方法

每批焊条检验时,按照需要数量至少在三个部位取有代表性的样品。

## 6.3 验收

每批焊条按 GB/T 25778 进行验收。

## 6.4 复验

任何一项检验不合格时,该项检验应加倍复验。对于化学分析,仅复验那些不满足要求的元素。当复验拉伸试验时,抗拉强度、屈服强度及断后伸长率同时作为复验项目。其试样可在原试件上截取,也可在新焊制的试件上截取。加倍复验结果均应符合该项检验的规定。

## 7 包装、标志和质量证明

## 7.1 包装

7.1.1 焊条按批号每 1 kg、2 kg、2.5 kg、5 kg 净质量或按相应根数进行包装。包装应封口，保证焊条在正常的贮存条件下不致变质损坏。

7.1.2 若干包焊条应装箱，以保证在正常运输、搬运和贮存过程中不致破损。

## 7.2 标志和质量证明

焊条的标志和质量证明按 GB/T 25775 规定。

# 附录A

# (资料性附录)

# 焊条药皮类型

## A.1 概述

药皮焊条的性能(如焊接特性和焊缝金属的力学性能)主要受药皮影响。药皮中的组成物可以概括为如下6类：

a) 造渣剂；

b) 脱氧剂；

c) 造气剂；

d) 稳弧剂；

e) 粘接剂；

f) 合金化元素(如需要)。

此外，加入铁粉可以提高焊条熔敷效率，但对焊接位置有影响。

交直流两用的焊条，可根据制造商按照特定市场需求设定的极性进行选择。

## A.2 药皮类型03

此药皮类型包含二氧化钛和碳酸钙的混合物,所以同时具有金红石焊条和碱性焊条的某些性能。见 A.6 和 A.9。

## A.3 药皮类型10

此药皮类型内含有大量的可燃有机物，尤其是纤维素，由于其强电弧特性特别适用于向下立焊。由于钠影响电弧的稳定性，因而焊条主要适用于直流焊接，通常使用直流反接。

## A.4 药皮类型11

此药皮类型内含有大量的可燃有机物，尤其是纤维素，由于其强电弧特性特别适用于向下立焊。由于钾增强电弧的稳定性，因而适用于交直流两用焊接，直流焊接时使用直流反接。

## A.5 药皮类型 12

此药皮类型内含有大量的二氧化钛(金红石)。其柔软电弧特性适合用于在简单装配条件下对大的根部间隙进行焊接。

## A.6 药皮类型 13

此药皮类型内含有大量的二氧化钛(金红石)和增强电弧稳定性的钾。与药皮类型12相比能在低电流条件下产生稳定电弧，特别适于金属薄板的焊接。

## A.7 药皮类型 14

此药皮类型与药皮类型 12 和 13 类似,但是添加了少量铁粉。加入铁粉可以提高电流承载能力和熔敷效率,适于全位置焊接。

## A.8 药皮类型 15

此药皮类型碱度较高,含有大量的氧化钙和萤石。由于钠影响电弧的稳定性,只适用于直流反接。此药皮类型的焊条可以得到低氢含量、高冶金性能的焊缝。

## A.9 药皮类型 16

此药皮类型碱度较高，含有大量的氧化钙和萤石。由于钾增强电弧的稳定性，适用于交流焊接。此药皮类型的焊条可以得到低氢含量、高冶金性能的焊缝。

## A. 10 药皮类型 18

此药皮类型除了药皮略厚和含有大量铁粉外,其他与药皮类型16类似。与药皮类型16相比,药皮类型18中的铁粉可以提高电流承载能力和熔敷效率。

## A.11 药皮类型 19

此药皮类型包含钛和铁的氧化物,通常在钛铁矿获取。虽然它们不属于碱性药皮类型焊条,但是可以制造出高韧性的焊缝金属。

## A.12 药皮类型20

此药皮类型包含大量的铁氧化物。熔渣流动性好，所以通常只在平焊和横焊中使用。主要用于角焊缝和搭接焊缝。

## A.13 药皮类型24

此药皮类型除了药皮略厚和含有大量铁粉外,其他与药皮类型14类似。通常只在平焊和横焊中使用。主要用于角焊缝和搭接焊缝。

## A.14 药皮类型27

此药皮类型除了药皮略厚和含有大量铁粉外,其他与药皮类型20类似,增加了药皮类型20中的铁氧化物。主要用于高速角焊缝和搭接焊缝的焊接。

## A. 15 药皮类型 28

此药皮类型除了药皮略厚和含有大量铁粉外,其他与药皮类型18类似。通常只在平焊和横焊中使用。能得到低氢含量、高冶金性能的焊缝。

## A. 16 药皮类型 40

此药皮类型不属于上述任何焊条类型。其制造是为了达到购买商的特定使用要求。焊接位置由供应商和购买商之间协议确定。如要求在圆孔内部焊接(“塞焊”)或者在槽内进行的特殊焊接。由于药皮类型40并无具体指定，此药皮类型可按照具体要求有所不同。

## A.17 药皮类型45

除了主要用于向下立焊外，此药皮类型与药皮类型15类似。

## A. 18 药皮类型 48

除了主要用于向下立焊外，此药皮类型与药皮类型18类似。

附录B

(资料性附录)

焊条型号对照

为便于应用,提供了本标准焊条型号与其他相关标准的焊条型号之间的对应关系,见表 B.1。

表 B.1 焊条型号对照表

<table><tr><td>本标准</td><td>AWS A 5.1M:2004</td><td>AWS A5.5M:2006</td><td>ISO 2560:2009</td><td>GB/T 5117—1995</td><td>GB/T 5118—1995</td></tr><tr><td colspan="6">碳钢</td></tr><tr><td>E4303</td><td>—</td><td>—</td><td>E4303</td><td>E4303</td><td>—</td></tr><tr><td>E4310</td><td>E4310</td><td>—</td><td>E4310</td><td>E4310</td><td>—</td></tr><tr><td>E4311</td><td>E4311</td><td>—</td><td>E4311</td><td>E4311</td><td>—</td></tr><tr><td>E4312</td><td>E4312</td><td>—</td><td>E4312</td><td>E4312</td><td>—</td></tr><tr><td>E4313</td><td>E4313</td><td>—</td><td>E4313</td><td>E4313</td><td>—</td></tr><tr><td>E4315</td><td>—</td><td>—</td><td>—</td><td>E4315</td><td>—</td></tr><tr><td>E4316</td><td>—</td><td>—</td><td>E4316</td><td>E4316</td><td>—</td></tr><tr><td>E4318</td><td>E4318</td><td>—</td><td>E4318</td><td>—</td><td>—</td></tr><tr><td>E4319</td><td>E4319</td><td>—</td><td>E4319</td><td>E4301</td><td>—</td></tr><tr><td>E4320</td><td>E4320</td><td>—</td><td>E4320</td><td>E4320</td><td>—</td></tr><tr><td>E4324</td><td>—</td><td>—</td><td>E4324</td><td>E4324</td><td>—</td></tr><tr><td>E4327</td><td>E4327</td><td>—</td><td>E4327</td><td>E4327</td><td>—</td></tr><tr><td>E4328</td><td>—</td><td>—</td><td>—</td><td>E4328</td><td>—</td></tr><tr><td>E4340</td><td>—</td><td>—</td><td>E4340</td><td>E4300</td><td>—</td></tr><tr><td>E5003</td><td>—</td><td>—</td><td>E4903</td><td>E5003</td><td>—</td></tr><tr><td>E5010</td><td>—</td><td>—</td><td>E4910</td><td>E5010</td><td>—</td></tr><tr><td>E5011</td><td>—</td><td>—</td><td>E4911</td><td>E5011</td><td>—</td></tr><tr><td>E5012</td><td>—</td><td>—</td><td>E4912</td><td>—</td><td>—</td></tr><tr><td>E5013</td><td>—</td><td>—</td><td>E4913</td><td>—</td><td>—</td></tr><tr><td>E5014</td><td>E4914</td><td>—</td><td>E4914</td><td>E5014</td><td>—</td></tr><tr><td>E5015</td><td>E4915</td><td>—</td><td>E4915</td><td>E5015</td><td>—</td></tr><tr><td>E5016</td><td>E4916</td><td>—</td><td>E4916</td><td>E5016</td><td>—</td></tr><tr><td>E5016-1</td><td>—</td><td>—</td><td>E4916-1</td><td>—</td><td>—</td></tr><tr><td>E5018</td><td>E4918</td><td>—</td><td>E4918</td><td>E5018</td><td>—</td></tr><tr><td>E5018-1</td><td>—</td><td>—</td><td>E4918-1</td><td>—</td><td>—</td></tr><tr><td>E5019</td><td>—</td><td>—</td><td>E4919</td><td>E5001</td><td>—</td></tr><tr><td>E5024</td><td>E4924</td><td>—</td><td>E4924</td><td>E5024</td><td>—</td></tr><tr><td>E5024-1</td><td>—</td><td>—</td><td>E4924-1</td><td>—</td><td>—</td></tr><tr><td>E5027</td><td>E4927</td><td>-</td><td>E4927</td><td>E5027</td><td>-</td></tr><tr><td>E5028</td><td>E4928</td><td>-</td><td>E4928</td><td>E5028</td><td>-</td></tr><tr><td>E5048</td><td>E4948</td><td>-</td><td>E4948</td><td>E5048</td><td>-</td></tr><tr><td>E5716</td><td>-</td><td>-</td><td>E5716</td><td>-</td><td>-</td></tr><tr><td>E5728</td><td>-</td><td>-</td><td>E5728</td><td>-</td><td>-</td></tr><tr><td colspan="6">管线钢</td></tr><tr><td>E5010-P1</td><td>-</td><td>E4910-P1</td><td>E4910-P1</td><td>-</td><td>-</td></tr><tr><td>E5510-P1</td><td>-</td><td>E5510-P1</td><td>E5510-P1</td><td>-</td><td>-</td></tr><tr><td>E5518-P2</td><td>-</td><td>E5518-P2</td><td>E5518-P2</td><td>-</td><td>-</td></tr><tr><td>E5545-P2</td><td>-</td><td>E5545-P2</td><td>E5545-P2</td><td>-</td><td>-</td></tr><tr><td colspan="6">碳钼钢</td></tr><tr><td>E5003-1M3</td><td>-</td><td>-</td><td>-</td><td>-</td><td>E5003-A1</td></tr><tr><td>E5010-1M3</td><td>-</td><td>E4910-A1</td><td>E4910-1M3</td><td>-</td><td>E5010-A1</td></tr><tr><td>E5011-1M3</td><td>-</td><td>E4911-A1</td><td>E4911-1M3</td><td>-</td><td>E5011-A1</td></tr><tr><td>E5015-1M3</td><td>-</td><td>E4915-A1</td><td>E4915-1M3</td><td>-</td><td>E5015-A1</td></tr><tr><td>E5016-1M3</td><td>-</td><td>E4916-A1</td><td>E4916-1M3</td><td>-</td><td>E5016-A1</td></tr><tr><td>E5018-1M3</td><td>-</td><td>E4918-A1</td><td>E4918-1M3</td><td>-</td><td>E5018-A1</td></tr><tr><td>E5019-1M3</td><td>-</td><td>-</td><td>E4919-1M3</td><td>-</td><td>-</td></tr><tr><td>E5020-1M3</td><td>-</td><td>E4920-A1</td><td>E4920-1M3</td><td>-</td><td>E5020-A1</td></tr><tr><td>E5027-1M3</td><td>-</td><td>E4927-A1</td><td>E4927-1M3</td><td>-</td><td>E5027-A1</td></tr><tr><td colspan="6">锰钼钢</td></tr><tr><td>E5518-3M2</td><td>-</td><td>E5518-D1</td><td>E5518-3M2</td><td>-</td><td>-</td></tr><tr><td>E5515-3M3</td><td>-</td><td>-</td><td>-</td><td>-</td><td>E5515-D3</td></tr><tr><td>E5516-3M3</td><td>-</td><td>E5516-D3</td><td>E5516-3M3</td><td>-</td><td>E5516-D3</td></tr><tr><td>E5518-3M3</td><td>-</td><td>E5518-D3</td><td>E5518-3M3</td><td>-</td><td>E5518-D3</td></tr><tr><td colspan="6">镍钢</td></tr><tr><td>E5015-N1</td><td>-</td><td>-</td><td>-</td><td>-</td><td>-</td></tr><tr><td>E5016-N1</td><td>-</td><td>-</td><td>E4916-N1</td><td>-</td><td>-</td></tr><tr><td>E5028-N1</td><td>-</td><td>-</td><td>E4928-N1</td><td>-</td><td>-</td></tr><tr><td>E5515-N1</td><td>-</td><td>-</td><td>-</td><td>-</td><td>-</td></tr><tr><td>E5516-N1</td><td>-</td><td>-</td><td>E5516-N1</td><td>-</td><td>-</td></tr><tr><td>E5528-N1</td><td>-</td><td>-</td><td>E5528-N1</td><td>-</td><td>-</td></tr><tr><td>E5015-N2</td><td>-</td><td>-</td><td>-</td><td>-</td><td>-</td></tr><tr><td colspan="6">镍钢</td></tr><tr><td>E5016-N2</td><td>—</td><td>—</td><td>E4916-N2</td><td>—</td><td>—</td></tr><tr><td>E5018-N2</td><td>—</td><td>E4918-C3L</td><td>E4918-N2</td><td>—</td><td>—</td></tr><tr><td>E5515-N2</td><td>—</td><td>—</td><td>—</td><td>—</td><td>E5515-C3</td></tr><tr><td>E5516-N2</td><td>—</td><td>E5516-C3</td><td>E5516-N2</td><td>—</td><td>E5516-C3</td></tr><tr><td>E5518-N2</td><td>—</td><td>E5518-C3</td><td>E5518-N2</td><td>—</td><td>E5518-C3</td></tr><tr><td>E5015-N3</td><td>—</td><td>—</td><td>—</td><td>—</td><td>—</td></tr><tr><td>E5016-N3</td><td>—</td><td>—</td><td>E4916-N3</td><td>—</td><td>—</td></tr><tr><td>E5515-N3</td><td>—</td><td>—</td><td>—</td><td>—</td><td>—</td></tr><tr><td>E5516-N3</td><td>—</td><td>E5516-C4</td><td>E5516-N3</td><td>—</td><td>—</td></tr><tr><td>E5516-3N3</td><td>—</td><td>—</td><td>E5516-3N3</td><td>—</td><td>—</td></tr><tr><td>E5518-N3</td><td>—</td><td>E5518-C4</td><td>E5518-N3</td><td>—</td><td>—</td></tr><tr><td>E5015-N5</td><td>—</td><td>E4915-C1L</td><td>E4915-N5</td><td>—</td><td>E5015-C1L</td></tr><tr><td>E5016-N5</td><td>—</td><td>E4916-C1L</td><td>E4916-N5</td><td>—</td><td>E5016-C1L</td></tr><tr><td>E5018-N5</td><td>—</td><td>E4918-C1L</td><td>E4918-N5</td><td>—</td><td>E5018-C1L</td></tr><tr><td>E5028-N5</td><td>—</td><td>—</td><td>E4928-N5</td><td>—</td><td>—</td></tr><tr><td>E5515-N5</td><td>—</td><td>—</td><td>—</td><td>—</td><td>E5515-C1</td></tr><tr><td>E5516-N5</td><td>—</td><td>E5516-C1</td><td>E5516-N5</td><td>—</td><td>E5516-C1</td></tr><tr><td>E5518-N5</td><td>—</td><td>E5518-C1</td><td>E5518-N5</td><td>—</td><td>E5518-C1</td></tr><tr><td>E5015-N7</td><td>—</td><td>E4915-C2L</td><td>E4915-N7</td><td>—</td><td>E5015-C2L</td></tr><tr><td>E5016-N7</td><td>—</td><td>E4916-C2L</td><td>E4916-N7</td><td>—</td><td>E5016-C2L</td></tr><tr><td>E5018-N7</td><td>—</td><td>E4918-C2L</td><td>E4918-N7</td><td>—</td><td>E5018-C2L</td></tr><tr><td>E5515-N7</td><td>—</td><td>—</td><td>—</td><td>—</td><td>—</td></tr><tr><td>E5516-N7</td><td>—</td><td>E5516-C2</td><td>E5516-N7</td><td>—</td><td>E5516-C2</td></tr><tr><td>E5518-N7</td><td>—</td><td>E5518-C2</td><td>E5518-N7</td><td>—</td><td>E5518-C2</td></tr><tr><td>E5515-N13</td><td>—</td><td>—</td><td>—</td><td>—</td><td>—</td></tr><tr><td>E5516-N13</td><td>—</td><td>—</td><td>E5516-N13</td><td>—</td><td>—</td></tr><tr><td colspan="6">镍钼钢</td></tr><tr><td>E5518-N2M3</td><td>—</td><td>E5518-NM1</td><td>E5518-N2M3</td><td>—</td><td>E5518-NM</td></tr><tr><td colspan="6">耐候钢</td></tr><tr><td>E5003-NC</td><td>—</td><td>—</td><td>E4903-NC</td><td>—</td><td>—</td></tr><tr><td>E5016-NC</td><td>—</td><td>—</td><td>E4916-NC</td><td>—</td><td>—</td></tr><tr><td>E5028-NC</td><td>—</td><td>—</td><td>E4928-NC</td><td>—</td><td>—</td></tr><tr><td>E5716-NC</td><td>—</td><td>—</td><td>E5716-NC</td><td>—</td><td>—</td></tr><tr><td colspan="6">耐候钢</td></tr><tr><td>E5728-NC</td><td>—</td><td>—</td><td>E5728-NC</td><td>—</td><td>—</td></tr><tr><td>E5003-CC</td><td>—</td><td>—</td><td>E4903-CC</td><td>—</td><td>—</td></tr><tr><td>E5016-CC</td><td>—</td><td>—</td><td>E4916-CC</td><td>—</td><td>—</td></tr><tr><td>E5028-CC</td><td>—</td><td>—</td><td>E4928-CC</td><td>—</td><td>—</td></tr><tr><td>E5716-CC</td><td>—</td><td>—</td><td>E5716-CC</td><td>—</td><td>—</td></tr><tr><td>E5728-CC</td><td>—</td><td>—</td><td>E5728-CC</td><td>—</td><td>—</td></tr><tr><td>E5003-NCC</td><td>—</td><td>—</td><td>E4903-NCC</td><td>—</td><td>—</td></tr><tr><td>E5016-NCC</td><td>—</td><td>—</td><td>E4916-NCC</td><td>—</td><td>—</td></tr><tr><td>E5028-NCC</td><td>—</td><td>—</td><td>E4928-NCC</td><td>—</td><td>—</td></tr><tr><td>E5716-NCC</td><td>—</td><td>—</td><td>E5716-NCC</td><td>—</td><td>—</td></tr><tr><td>E5728-NCC</td><td>—</td><td>—</td><td>E5728-NCC</td><td>—</td><td>—</td></tr><tr><td>E5003-NCC1</td><td>—</td><td>—</td><td>E4903-NCC1</td><td>—</td><td>—</td></tr><tr><td>E5016-NCC1</td><td>—</td><td>—</td><td>E4916-NCC1</td><td>—</td><td>—</td></tr><tr><td>E5028-NCC1</td><td>—</td><td>—</td><td>E4928-NCC1</td><td>—</td><td>—</td></tr><tr><td>E5516-NCC1</td><td>—</td><td>—</td><td>E5516-NCC1</td><td>—</td><td>—</td></tr><tr><td>E5518-NCC1</td><td>—</td><td>E5518-W2</td><td>E5518-NCC1</td><td>—</td><td>E5518-W</td></tr><tr><td>E5716-NCC1</td><td>—</td><td>—</td><td>E5716-NCC1</td><td>—</td><td>—</td></tr><tr><td>E5728-NCC1</td><td>—</td><td>—</td><td>E5728-NCC1</td><td>—</td><td>—</td></tr><tr><td>E5016-NCC2</td><td>—</td><td>—</td><td>E4916-NCC2</td><td>—</td><td>—</td></tr><tr><td>E5018-NCC2</td><td>—</td><td>E4918-W1</td><td>E4918-NCC2</td><td>—</td><td>E5018-W</td></tr><tr><td colspan="6">其他</td></tr><tr><td>E50XX-G</td><td>—</td><td>—</td><td>E49XX-G</td><td>—</td><td>E50XX-G</td></tr><tr><td>E55XX-G</td><td>—</td><td>—</td><td>E55XX-G</td><td>—</td><td>E55XX-G</td></tr><tr><td>E57XX-G</td><td>—</td><td>—</td><td>E57XX-G</td><td>—</td><td>—</td></tr></table>

# 附录 C

(资料性附录)

扩散氢相关说明

C.1 不同的扩散氢收集和测量的方法都可以用于批量试验,这些方法应按照 GB/T 3965 进行校准,使其具备同样的再现性。扩散氢含量受电流类型的影响。

C.2 焊接接头的裂纹很大程度上受扩散氢的影响,合金含量和强度级别的增加可能导致氢致裂纹,这种裂纹通常在接头冷却后产生,所以又叫做冷裂纹。对于 C-Mn 钢,裂纹最容易产生在热影响区,裂纹一般近似平行于熔合线。合金含量和强度级别的增加会增加氢致裂纹的风险,增加合金含量,裂纹将扩展至焊缝金属,裂纹通常垂直于焊接方向和母材的表面。

C.3 假设外部条件是满意的(焊接区域清洁和干燥),焊缝金属的扩散氢主要来源于材料中氢化物和环境大气条件。碱性焊条药皮中水分是焊缝金属中氢的主要来源,药皮中的水分在电弧中被电离并产生能被焊缝金属吸收的氢原子。在给定的材料和强度条件下,降低焊缝金属的氢含量可以减少冷裂纹的产生。

C.4 假设采取适当的预防措施使得进入焊缝金属的扩散氢保持在一个合理的最低限度,可以通过预热焊接接头到一个适当的温度,并在整个焊接过程中保持在这个温度以上,通常能避免裂纹的产生。实际上扩散氢含量很大程度上取决于应用过程,为了满足要求,应该遵循焊条制造商所推荐的相应操作、贮藏和烘干条件。

中华人民共和国

国家标准

非合金钢及细晶粒钢焊条

GB/T 5117—2012

\*

中国标准出版社出版发行
北京市朝阳区和平里西街甲2号(100013)
北京市西城区三里河北街16号(100045)

网址 www.spc.net.cn

总编室:(010)64275323 发行中心:(010)51780235
读者服务部:(010)68523946

中国标准出版社秦皇岛印刷厂印刷
各地新华书店经销

开本 880×1230 1/16 印张 2 字数 55 千字
2013 年 3 月第一版 2013 年 3 月第一次印刷

书号：155066·1-45983

如有印装差错 由本社发行中心调换

版权专有 侵权必究

举报电话:(010)68510107
