Repository: bjy1984/AIcheck

File: rules/results/GBT+19285-2026埋地钢质管道腐蚀防护工程检验.pdf.md (part 2 of 3)
---
$G_{1}$ ——未施加阴极保护检查片的失重(精度为0.1 mg)，单位为克(g);

$S_{1}$ ——未施加阴极保护检查片的裸露面积(精度为 $0.01 \, cm^{2}$ ), 单位为平方厘米( $cm^{2}$ );

$G_{2}$ ——施加阴极保护检查片的失重(精度为0.1 mg)，单位为克(g)；

$S_{2}$ ——施加阴极保护检查片的裸露面积(精度为 $0.01 \, cm^{2}$ )，单位为平方厘米( $cm^{2}$ )。

7.4.4 对于站场管道、集输管道、并行管道等可能存在联合阴极保护或多套阴极保护系统相互干扰的情况，测点设置应能综合评价整个保护对象的保护效果。

7.4.5 对存在杂散电流干扰的管段，宜选取干扰源停运期间进行无 IR 降管地电位测试；如干扰源无法停运，宜按照 7.2.2 的相关要求对受干扰管段进行杂散电流干扰测试评价，并确定防护措施。

## 7.5 绝缘性能测试评价

7.5.1 绝缘法兰(接头)的绝缘性能测试方法按附录 G 的相关要求。

7.5.2 对于绝缘法兰(接头)两侧均有阴极保护的管道,采用电位法、电压法、电源电流环法测试时,应将一侧阴极保护电源完全断电 24 h 并确保完全去极化后进行。

7.5.3 绝缘性能评价方法如下。

a) 电位法: 若保护侧明显比非保护侧更负, 则认为绝缘法兰(接头)的绝缘性能良好; 若保护侧和非保护侧电位接近, 则认为绝缘法兰(接头)的绝缘性能可疑。若辅助阳极距绝缘法兰(接头)足够远, 且判明非保护侧管道和保护侧管道没有异常交叉搭接, 防电涌保护器等设施完好或者已临时断开, 则可判定为绝缘法兰(接头)的绝缘性能差(严重漏电或短路), 否则可按照电压法、漏电率测试法、电源电流环法开展进一步测试。

b) 电压法: 若电压差随阴极保护电流或馈电电流变化而同步变化, 电流方向指向绝缘法兰(接头)时, 则可判定绝缘性能差。

c) 漏电率测试法: 分别在保护侧和非保护侧输入电流, 测得的漏电百分率均为 0% 时, 可判定绝缘性能良好, 否则可采用其他方法对绝缘性能进行进一步测试。

d) 电源电流环法: 若电流环另一侧所测试到的电流值为零, 或电流值远小于电源输出电流且不随输出电流变化而同步变化, 可判定绝缘性能良好。若测试到的电流值接近或等于电源输出电流, 且电流流向绝缘法兰(接头), 则可判定绝缘性能差。

7.5.4 当绝缘性能为差时,宜根据绝缘法兰(接头)对管道阴极保护有效性和杂散电流干扰的影响制定处理措施。

## 7.6 排流效果检测评价

7.6.1 对于已经安装了排流设施的管道，应开展排流效果检测评价，检测范围应覆盖整个干扰防护段，检测点间隔宜不大于1 km。宜对非防护段进行延伸检测评价，两侧至少选取1个检测点。检测方法按附录C和附录I的相关要求。

7.6.2 排流效果检测点一般包括排流点、干扰程度不可接受点和其他必要的检测点，且不应少于3点（不包括排流点和延伸点），当干扰段较长、管道系统复杂、管地电位复杂多变时，不应少于5点（不包括排流点和延伸点）。

7.6.3 应保持排流前后的检测点、测试时间段、读数时间间隔和测试方法一致。

7.6.4 排流效果的评价参照 7.2.2 中的指标要求。评价结果为需采取干扰防护措施时，应调整或增补排流措施，调整后应重新进行评价。

7.6.5 干扰防护区域发生管道改线、电绝缘、阴极保护水平或交/直流干扰源明显变化时，应对管道干扰及防护效果进行再评价。

## 7.7 腐蚀防护系统质量等级评价

综合环境腐蚀性、外防腐层状况、阴极保护有效性、排流效果的检测评价结果进行腐蚀防护系统质量等级评价。具体评价方法按附录 K 的相关要求，算例见附录 L。腐蚀防护系统质量等级分为四个等级，评级方法见表 22。

表 22 埋地钢质管道腐蚀防护系统质量分级

<table><tr><td>等级</td><td>评价得分( $\overline{S}$ )</td><td>分级属性及检验周期</td></tr><tr><td>1</td><td> $90 \leqslant \overline{S} \leqslant 100$ </td><td>腐蚀防护系统功能完好,满足设计要求,在6年的检验周期内能有效使用</td></tr><tr><td>2</td><td> $80 \leqslant \overline{S} < 90$ </td><td>腐蚀防护系统基本完好,但存在一些不影响防护效果的缺陷,能基本满足设计要求,3年~6年的检验周期内能使用</td></tr><tr><td>3</td><td> $70 \leqslant \overline{S} < 80$ </td><td>腐蚀防护系统整体状况较差,存在缺陷,不能完全满足设计要求,在使用单位采取适当措施后,可在1年~3年检验周期内在限定的条件下使用</td></tr><tr><td>4</td><td> $60 \leqslant \overline{S} < 70$ </td><td>腐蚀防护系统缺陷严重,不能满足设计要求,不能有效防止金属管体腐蚀,使用单位应采取重大维修</td></tr></table>

## 7.8 开挖检测

7.8.1 开挖检测应优先选择腐蚀活性区域和曾经发生过外腐蚀泄漏段的防腐层破损处，开挖检测优先顺序见表23。如果管道实施了内检测，宜结合内检测发现的外部金属损失严重位置进行开挖。当开挖检测发现管道存在严重外腐蚀时，应当增加开挖点数量。

表 23 开挖检测顺序分类

<table><tr><td>防腐层分级</td><td>一类</td><td>二类</td><td>三类</td></tr><tr><td>开挖顺序</td><td>优先开挖</td><td>计划开挖</td><td>监控</td></tr><tr><td>具体描述</td><td>a) 阴极保护不达标且土壤腐蚀性为中及以上管段上的防腐层破损点b) 需要采取杂散电流干扰防护措施的管段上的防腐层破损点c) 多个相邻且防腐层状况等级均为4级管段上的防腐层破损点d) 两种不开挖检测手段防腐层状况等级均为4级管段上的防腐层破损点e) 初次开展防腐层检测时,检测结果不能解释的点f) 存在防腐层状况等级为4级、3级管段上,结合历史和经验判断有可能出现严重腐蚀的破损点</td><td>a) 未被列入一类中的防腐层状况等级为4级管段上的防腐层破损点b) 防腐层状况等级为3级管段,且该区域已有外腐蚀事故记录的防腐层破损点</td><td>a) 防腐层状况等级为2级管段上的防腐层破损点b) 未被列入一类、二类的点</td></tr><tr><td colspan="4">注:外防腐层状况分级评价见7.3.2。</td></tr></table>

7.8.2 开挖检测项目包括土壤腐蚀性检测、防腐保温层检查、管地电位检测和管道本体检测，检测方法和内容应符合 GB/T 30582 的相关规定。

# 附录 A (规范性) 土壤腐蚀性检测方法

## A.1 土壤电阻率测试

## A.1.1 等距法

## A.1.1.1 一般规定

本方法用于平均土壤电阻率的测试。

## A.1.1.2 仪器

宜选用接地电阻测试仪,精度为 0.5 级。

## A.1.1.3 测试步骤

按下列测试步骤进行：

a）在测试点使用接地电阻测试仪，采用四极法进行测试，测试接线见图 A.1；

b) 将测试仪的 4 个电极布置在一条直线上, a 为内侧相邻两电极间距, 单位为 m, 其值与测试土壤的深度相同, 且 a = b, 电极入土深度应小于 a / 20;

c）按仪器说明书进行测试并记录土壤电阻 R。

![](images/7677f9bfc28a93799c2d445e91ce545db886308f4af1467dd995bd1d432a8dc6.jpg)

标引序号说明：

1——接地电阻测试仪；

2——测试电极；

3——内侧相邻两电极间距 a；

4——外侧电极与相邻内侧电极之间的距离 b。

图 A.1 土壤电阻率测试接线示意图

## A.1.1.4 数据处理

从地表至深度为 a 土层的平均土壤电阻率按公式(A.1)计算。

$$
\rho = 2 \pi a R\tag{……( A.1}
$$

式中：

$\rho$ ——从地表至深度 a 土层的平均土壤电阻率, 单位为欧米( $\Omega \cdot m$ );

a ——内侧两电极之间的距离,单位为米(m);

R——接地电阻测试仪示值,单位为欧姆( $\Omega$ )。

## A.1.2 不等距法

## A.1.2.1 一般规定

不等距法主要用于测试土壤深度不小于 $20 \, m$ 情况下的平均土壤电阻率。

## A.1.2.2 仪器

宜选用接地电阻测试仪,精度为 0.5 级。

## A.1.2.3 测试步骤

按下列测试步骤进行：

a）测试接线见图A.1；

b) 采用不等距法应先计算确定4个电极的间距，此时 $b$ 大于 $a$ 。 $a$ 通常情况可取 $5\mathrm{m}\sim 10\mathrm{m}, b$ 根据测试土壤深度计算确定，按公式(A.2)计算：

$$
b = h - \frac {a}{2}\tag{……( A.2}
$$

式中：

a ——内侧两电极之间的距离,单位为米(m);

b ——外侧电极与相邻内侧电极之间的距离,单位为米(m);

h ——土壤测试深度,单位为米(m)。

c) 根据确定的间距将测试仪的 4 个电极布置在一条直线上, 电极入土深度应小于 a/20;

d) 按仪器说明书进行测试并记录土壤电阻示值。若 R 出现小于零时，应加大 a 并重新布置电极。

## A.1.2.4 数据处理

土壤深度 h 的平均土壤电阻率按公式(A.3)计算。

$$
\rho = \pi R \left(b + \frac {b ^ {2}}{a}\right)\tag{……( A.3}
$$

式中：

$\rho$ ——从地表至深度 h 土层的平均土壤电阻率, 单位为欧米( $\Omega \cdot m$ );

R——接地电阻仪示值,单位为欧姆( $\Omega$ );

a ——内侧两电极之间的距离,单位为米(m);

b ——外侧电极与相邻内侧电极之间的距离,单位为米(m)。

## A.2 氧化还原电位测试

## A.2.1 仪器

氧化—还原电位测定仪，内阻不小于 $10 \, M\Omega$ ，量程范围为 $-1999 \, mV \sim 1999 \, mV$ ，精度为 $\pm 1 \, mV$ ，温度范围为 $0^{\circ}C \sim 50^{\circ}C$ ；铂电极。

## A.2.2 测试步骤

按下列测试步骤进行：

a）先将铂电极分别插入待测土壤中，平衡1 h后，铂电极接正极，插在附近土壤中的SCE接负极；

b) 打开仪器, 在毫伏(mV)挡进行测定, 读取数据, 作好记录, 注明该电位值的名称。

## A.2.3 注意事项及数据处理

注意事项如下。

a）从仪器上读得的电位值 E 是土壤中铂电极的电位值对 SCE 电位之差，将其换算成 SHE。以铂电极为正极，SCE 为负极时，按公式(A.4)：

$$
E _ {\mathrm{SHE}} = E _ {\mathrm{SCE}} + E\tag{……( A.4}
$$

式中：

$E_{SHE}$ ——换算为标准氢电极电位后的氧化还原电位,单位为毫伏(mV);

$E_{SCE}$ ——SCE 电极电位, 单位为毫伏(mV);

E ——氧化还原电位仪上测得的数值,单位为毫伏(mV)。

SCE 电位在不同温度下有些差异, 见表 A.1。

表 A.1 在不同温度下 SCE 电位

<table><tr><td>温度°C</td><td>10</td><td>15</td><td>20</td><td>25</td><td>30</td><td>35</td><td>40</td><td>50</td></tr><tr><td>电位mV(vs.SHE)</td><td>254.0</td><td>250.8</td><td>247.6</td><td>244.3</td><td>241.0</td><td>237.6</td><td>234.2</td><td>227.1</td></tr></table>

为了统一比较,土壤 $E_{SHE}$ 一般需要按公式(A.5)进行 pH 校正:

$$
E _ {\mathrm{SHE} 7} = E _ {\mathrm{SHE}} + 6 0 (\mathrm{pH} - 7)\tag{……( A.5}
$$

式中：

$E_{SHE7}$ ——校正后的氧化还原电位,单位为毫伏(mV);

$E_{SHE}$ ——换算为标准氢电极电位后的氧化还原电位,单位为毫伏(mV);

pH ——所测得的土壤实际 pH。

b) 土壤本身是不均匀的，测定 $E_{SHE}$ 时应重复 3 次～5 次，重复次数根据所测定土壤的均匀情况确定。可用 1 支电极逐次测试不同位置，也可以同时用多支电极测定不同位置，然后求 $E_{SHE}$ 平均值。

c) 铂电极的预处理：

对于新的铂电极在使用前应进行表面处理，以消除铂电极在高温下加工而形成的表面氧化膜的影响。其方法是将铂电极浸入丙酮中浸泡 $10\mathrm{min}$ ，脱脂后用水洗净，接着浸入 $0.2\mathrm{mol} / \mathrm{L}$ HCl + $0.1\mathrm{mol} / \mathrm{L}$ NaCl溶液中，加热至微沸，加入少量固体 $\mathrm{Na_2SO_3}$ (0.2 g/100 mL)继续加热 $30\mathrm{min}$ ，取出用清水冲洗电极3次～5次，将电极放入氧化-还原电位测定仪浸泡液中待用。

## A.3 管地电位测试

## A.3.1 一般规定

主要用于测试管道自然腐蚀电位、试片自然腐蚀电位、阴极通电电位等参数。

## A.3.2 仪器

宜选用数字万用表:内阻不小于 $10 \, M\Omega$ , 精度不低于 0.5 级。

参比电极宜采用 CSE, 流过 CSE 的允许电流密度不大于 $5 \mu A/cm^{2}$ 。

## A.3.3 测试步骤

按下列测试步骤进行：

a) 测试接线见图 A.2, 将数字万用表的正接线柱 (V 端) 接管道或试片, 负接线柱 (COM 端) 接 CSE;

![](images/896b2687c3b348f5c1b3f5d57fb27a52e0c097f62ad8a7899144c6eee39c5f25.jpg)

标引序号说明：

1——管道；

2——试片；

3——测试桩；

4——数字万用表；

5——CSE。

图 A.2 地表参比法测试接线示意图

b) 将 CSE 放在管道正上方地表潮湿的土壤上, 应保证 CSE 与土壤电接触良好;

c) 将数字万用表调至适宜的量程上,读取数据,作好记录,注明该电位值的名称;

d) 对实施过阴极保护的管道测试管道自然腐蚀电位宜在断电 24 h 后进行。

## A.4 土壤 pH 测试

## A.4.1 一般规定

适用的被测溶液温度: $5^{\circ} \mathrm{C} \sim 60^{\circ} \mathrm{C}$ 。

## A.4.2 仪器和试剂

搪瓷样品盘，玻璃棒或木棒，磁力搅拌器，样品筛（20目），烧杯。

pH 计: pH 复合电极(或玻璃电极、饱和甘汞电极), 测试误差 $\pm0.01\ pH$ , 测试温度 $5\ ^{\circ}C\sim60\ ^{\circ}C$ , 具有温度补偿功能。

试剂: pH 为 4.01、6.86 和 9.18 的标准缓冲溶液, 按照说明书使用。

## A.4.3 样品采集

按下列步骤进行样品采集。

a）采集近管道表面的土壤样本。

b) 采样方式为手工采样，可采用铲、镐、叉等工具进行土壤采样。采样应遵循随机、等量的原则。

c) 考虑到损失及试样用量,采样量宜为 $300 \, g \sim 500 \, g$ 。

d）贮样容器宜采用可密封的广口聚乙烯瓶或聚乙烯袋，进行样品封存及转运。

## A.4.4 样品预处理

将采回的土壤样品在搪瓷样品盘上摊成 $2 \, cm \sim 3 \, cm$ 的薄层，置于干净整洁的室内通风处自然风干，避免暴晒，并注意防止酸、碱等气体及灰尘的污染。适时翻动，压碎沙砾，拣出碎石和植物残渣等，风干约 $24 \, h$ 。样品风干后取适量样品用玻璃棒或木棒进行粗碾粉碎，用 20 目筛过筛，取筛后的土壤用于后续测试。

## A.4.5 测试步骤

按下列测试步骤进行。

a) pH 计校准: 用两种 pH 标准缓冲溶液, 按 pH 计仪器操作说明对 pH 计进行校准。校准完成后用 pH 为 6.86 的缓冲溶液对 pH 计进行校验, 仪器示值与标准缓冲溶液的 pH 之差应小于或等于 0.05 pH 单位, 否则应重新校准。

b) 称取 10 g 的过筛土样放入 50 mL 的高型烧杯中，加入 25 mL 去离子水，利用磁力搅拌器或人工搅拌 20 min～30 min，使土壤充分散开，静置 0.5 h 使泥沙沉淀。制备过程避免空气中存在氨或挥发性酸。

c) 取上层清液，将 pH 计插入过滤后的上层清液中进行 pH 测定，待读数稳定后即可记录结果。

## A.4.6 注意事项

注意事项如下：

a）每测一个样品，需用去离子水将 pH 计测试电极冲洗干净，并用滤纸轻轻将吸附的水吸干，方可进行第二个样品的测定；

b) pH 计在初次使用前, 连续测定 5 个～6 个样品后或闲置 1 周以上时, 应按说明书对 pH 电极进行活化, 活化后按照 A.4.5 a) 进行校准后再进行使用。

## A.5 土壤质地判别

A.5.1 样品采集方法参照 A.4.3。取土壤 $5 \, g \sim 10 \, g$ ，加适量水搓揉，破坏原结构。

A.5.2 根据以下特征进行鉴别。

a）砂土：无论加多少水和多大压力，也不能搓成土球，而呈分散状态。

b) 中壤土: 可搓成条, 弯曲时有裂纹折断。

c) 重壤土: 可搓成 $1.5 \, mm \sim 2 \, mm$ 的细土条, 在弯曲成环时, 弯曲处发生裂纹。

d) 轻黏土: 容易揉成细条, 弯曲时没有裂纹, 压扁时边缘没有裂纹。

e) 黏土: 可揉搓成任何形状, 弯曲处均无裂纹。

## A.6 土壤含水量测试

## A.6.1 一般规定

本方法用于烘干法测试土壤中的含水量。

## A.6.2 仪器

铝盒(每次使用前应烘干并称其质量)、天平(精度为 0.1 mg)、玻璃干燥器(内有干燥用的变色硅胶)、烘箱。

## A.6.3 测试步骤

按下列测试步骤进行。

a）将铝盒放入烘箱中，在 $105^{\circ}C \sim 110^{\circ}C$ 温度下加热 $2 h \sim 3 h$ ，加热后快速移入干燥器内冷却至室温，称重，准确至 0.001 g。

b）样品采集方法参照 A.4.3。准确称取 10 g 土样，均匀平铺在铝盒内，将铝盒置于已预热至 $105^{\circ}C \sim 110^{\circ}C$ 的烘箱中烘烤 6 h。

c) 取出铝盒,迅速移入干燥器内冷却至室温后称重;再将铝盒置于烘箱中烘烤 3 h,冷却后称重,前后两次称重相差不超过 0.05 g,否则应继续烘干称重。

d) 土样含水量测试应做两份平行样。

e) 以烘干土为基数的水分百分数按公式(A.6)计算：

$$
W = \frac {g _ {1} - g _ {2}}{g _ {2} - g _ {0}} \times 100\tag{……( A.6}
$$

式中：

W ——含水量；

$g_{0}$ ——铝盒质量,单位为克(g);

$g_{1}$ ——铝盒加湿土质量,单位为克(g);

$g_{2}$ ——铝盒加烘干样品质量,单位为克(g)。

## A.7 土壤含盐量测试

## A.7.1 一般规定

本方法用于干渣称重法测试土壤中溶解于水的盐类总量。

## A.7.2 仪器

往复式电动振荡机、天平(精度为 0.1 mg)、布氏漏斗或离心机(4 000 r/min)、1 000 mL 广口塑料瓶、电热板、水浴锅、干燥器、蒸发皿、15% $H_{2}O_{2}$ 。

## A.7.3 测试步骤

按下列测试步骤进行。

a）待测液的制备(5:1水土比的浸出液)

1）准确称取 A.4.4 处理后的土壤样品 100 g，放入 1 000 mL 广口塑料瓶中，加入去离子水 500 mL，用橡皮塞塞紧瓶口，在往复式振荡机上振荡 3 min；

2）将上述水土混合物立即过滤，如滤液浑浊，则应重新过滤滤液，直到获得清亮的浸出液。b）可溶性盐总量的测试

1）取 50 mL 浸出液放入已知质量 $(W_{0})$ 的蒸发皿中蒸干后，放入 $105^{\circ}C \sim 110^{\circ}C$ 的干燥箱中烘干 4 h；

2）在上述烘干残渣中滴加 $15\% \mathrm{H}_2\mathrm{O}_2$ 溶液，使残渣湿润，放在沸水浴上蒸干，如此反复处理，直至残渣完全变白为止，再按1)的方法烘干至恒重 $(W_{1})$ ，按公式(A.7)计算水溶性盐总量：

$$
\eta_ {\mathrm{s}} = \frac {W _ {1} - W _ {0}}{W} \times 100 \%\tag{……( A.7}
$$

式中：

$\eta_{s}$ ——可溶性盐总量；

$W_{0}$ ——蒸发皿的质量,单位为克(g);

$W_{1}$ ——蒸发皿加样品烘干至恒重的总质量,单位为克(g);

W ——与被蒸干的浸出液(50 mL)相当的土壤样品质量,单位为克(g)。

## A.8 土壤 $\mathbf{Cl}^{-}$ 含量测试

## A.8.1 仪器和试剂

仪器: 容量瓶(100 mL), 容量瓶(1 000 mL), 天平(精度为 0.1 mg), 酸式滴定管, 锥形瓶, 移液管(25 mL)。

试剂： $K_{2}CrO_{4}$ ， $AgNO_{3}$ ，去离子水。

## A.8.2 测试步骤

按下列测试步骤进行。

a) 0.02 mol/L AgNO $_{3}$ 标准溶液的制备: 准确称取 3.398 g AgNO $_{3}$ (经 105 °C 烘干 0.5 h) 溶于 1 L 去离子水中, 移入 1 L 容量瓶定容, 贮于棕色瓶中备用。

b) $5\%K_{2}CrO_{4}$ 指示剂的制备: 将 $5\ g\ K_{2}CrO_{4}$ (试剂级) 溶于 100 mL 去离子水中制备指示剂溶液。取出少量指示剂溶液, 滴加 0.02 mol/L 的 $AgNO_{3}$ 溶液, 有红色沉淀生成则表明指示剂有效。

c) $\mathrm{Cl}^{-}$ 浓度滴定: 移取土壤浸出液(见 A.7.3) $25.00 \mathrm{~mL}$ 放入锥形瓶中, 加 $\mathrm{K}_{2} \mathrm{CrO}_{4}$ 指示剂 5 滴, 在不断搅动下, 用 $\mathrm{AgNO}_{3}$ 标准溶液滴定至出现的砖红色不再褪色为止, 记录 $\mathrm{AgNO}_{3}$ 溶液的用量 (V)。取 $25.00 \mathrm{~mL}$ 去离子水, 作为空白对照, 记录消耗硝酸银标准溶液体积 $(V_{0})$ 。

d) 按公式(A.8)计算：

$$
\eta_ {\mathrm{c}} = \frac {M (V - V _ {0})}{W} \times 35.5 \times 100\tag{……( A.8}
$$

式中：

$\eta_{c}$ ——土壤中 $Cl^{-}$ 质量分数；

V ——滴定时消耗的 $AgNO_{3}$ 标准溶液体积, 单位为升(L);

$V_{0}$ ——空白对照滴定时消耗的 $AgNO_{3}$ 标准溶液体积, 单位为升(L);

M —— $AgNO_{3}$ 标准溶液的物质的量浓度, 单位为摩尔每升(mol/L);

W ——与吸取待测液毫升数相当的土壤样品质量,单位为克(g)。

# 附录 B

# (规范性)

# 腐蚀速率测试方法

## B.1 试片失重法

## B.1.1 一般规定

本方法用于管道的平均腐蚀速率测试。

## B.1.2 仪器

电子天平,精度为 0.1 mg。

## B.1.3 测试要求

试片失重法的测试要求如下。

a）每组失重检查片不宜少于3片，同组试片的材质、尺寸、加工条件、表面状况、裸露面积应相同。

b) 失重检查片厚度宜根据埋设环境条件及埋设时长设计，无交/直干扰或干扰程度较低时，试片厚度不宜小于3 mm；交/直流干扰程度较强时，试片厚度不宜小于5 mm。

c) 失重检查片裸露面积尺寸宜根据埋设环境条件确定，选用能代表实际防腐层破损点面积的裸露面积，无实际数据时，宜根据外防腐层类型按表 B.1 进行选取，用于交/直流干扰评价的失重检查片裸露面积应为 $1 \, cm^{2}$ 。

表 B.1 检查片裸露面积选取

<table><tr><td>防腐层类型</td><td>裸露面积 $cm^2$ </td></tr><tr><td>聚烯烃类</td><td>6~10</td></tr><tr><td>环氧类</td><td>10~20</td></tr><tr><td>石油沥青、胶带类</td><td>20~50</td></tr></table>

## B.1.4 测试步骤

按下列测试步骤进行。

a）记录失重检查片的编号、材质、制备方法、表面状态、原始尺寸、原始重量、裸露面积、制备时间等。

b) 失重检查片埋设,具体要求参照 5.4.3.8。

c）连接失重检查片与管道，应保证连接有效。

d) 取出失重检查片,酸洗称重,埋设周期不宜小于12个月。

## B.1.5 数据处理

平均腐蚀速率按公式(B.1)计算：

$$
\nu = \frac {K W}{A T D}\tag{……( B.1}
$$

式中：

ν——腐蚀速率,单位为毫米每年(mm/a)或毫克每平方分米年 $\left[\mathrm{mg}/(\mathrm{dm}^{2}\cdot\mathrm{d})\right]$ ;

K——常数，当腐蚀速率单位为 mm/a 时，K 取 $8.76 \times 10^{4}$ ; 当腐蚀速率单位为 $\mathrm{mg}/(\mathrm{dm}^{2} \cdot \mathrm{d})$ 时，K 取 $2.40 \times 10^{6} D$ ;

T——试片埋设时间,单位为小时(h);

A——裸露面积,单位为平方厘米 $\left(\mathrm{cm}^{2}\right)$ ;

W——质量损失,单位为克(g);

D——试片钢材密度,单位为克每立方厘米 $\left(\mathrm{g}/\mathrm{cm}^{3}\right)$ 。

## B.2 腐蚀坑深测试法

## B.2.1 一般规定

本方法用于管道的局部腐蚀速率测试。

## B.2.2 仪器

点腐蚀测深仪,精度为 0.02 mm。

或焊缝检验尺,精度为 0.05 mm。

## B.2.3 测试步骤

按下列测试步骤进行。

a）测试步骤参照 B.1.4，腐蚀坑深测试法无需称重。

b) 至少取 3 个平行的失重检查片,采用标准板做基准面,在每个失重检查片暴露面上测试蚀坑深度的最大值,标准板宜采用玻璃、耐蚀硬质合金制作,厚度应均匀,厚度公差±0.01 mm,标准板尺寸:80 mm×30 mm。

## B.2.4 数据处理

最大坑深取 3 个失重检查片上蚀坑深度的最大值, 最大坑深与试片埋设时间之比为腐蚀坑深测试法确定的腐蚀速率。

# 附录 C

# (规范性)

# 杂散电流干扰测试方法

## C.1 一般规定

## C.1.1 测试仪器的选用要求

测试仪器的选用要求如下：

a）应具有防电磁干扰性能；

b) 满足测试要求的显示速度、精度和量程，携带方便、供电方便、适应野外测试环境；

c) 宜选用具有数据自动记录存储功能的测试仪器。

## C.1.2 注意事项

注意事项如下。

a）测试中应首先连接好仪器回路，再进行与被测体的连接，并保证所有测试连接点电接触良好。测试结束时，按相反的顺序操作，并采用单手操作法。

b) 在可能有易燃性气体的环境中测试时，避免接线或拆线过程中产生电火花。在无法避免产生电火花时，应采取措施确认不存在燃爆危险时方可进行测试作业。

## C.2 测试方法

## C.2.1 土壤表面电位梯度测试

## C.2.1.1 一般规定

本方法用于直流干扰引起的埋地钢质管道侧的土壤表面电位梯度的测试。

## C.2.1.2 仪器

宜选用数字万用表:内阻不小于 $10 \, M\Omega$ , 精度不低于 0.5 级。

参比电极宜采用 CSE, 流过 CSE 的允许电流密度不大于 $5 \mu A/cm^{2}$ 。

## C.2.1.3 测试步骤

按下列测试步骤进行。

a) 按图 C.1 接好测试线路。图中，ac 与 bd 的距离相等，且垂直对称布设，其中 ac 或 bd 应与管道平行，CSE 间距一般不宜小于 20 m。当受到环境限制时可适当缩短，但应使电压表有明显的指示。

![](images/b16dfb48355620f7a7c160f578a37d2265bc637aa7352e4c000d4254943c28cc.jpg)

标引序号说明：

1——a、b、c、d 四支 CSE;

2——测试导线(多股铜芯塑料软线);

3——数字万用表 A、B;

4——埋地管道。

图 C.1 土壤表面电位梯度测试接线示意图

b) 同时读取电压表 A、B 的数值( $V_{A}$ 和 $V_{B}$ )。

c) 按照电压测试值的正负将读数分成 $[V_{\mathrm{A}}(+)V_{\mathrm{B}}(+)]$ 、 $[V_{\mathrm{A}}(+)V_{\mathrm{B}}(-)]$ 、 $[V_{\mathrm{A}}(-)V_{\mathrm{B}}(+)]$ 与 $[V_{\mathrm{A}}(-)V_{\mathrm{B}}(-)]$ 四种读数组合，再分别计算四种读数组合中的 $V_{\mathrm{A}}(+)$ 、 $V_{\mathrm{A}}(-)$ 、 $V_{\mathrm{B}}(+)$ 与 $V_{\mathrm{B}}(-)$ 的平均值。以计算 $V_{\mathrm{A}}(+)$ 的平均值为例，其公式见(C.1)：

$$
\overline {{V}} _ {\mathrm{A}} (+) = \frac {\sum_ {i = 1} ^ {n} \Delta V _ {\mathrm{A} , i} (+)}{n}\tag{……( C.1}
$$

式中：

$\sum_{i=1}^{n}\Delta V_{A,i}(+)$ ——规定的测试时间段内 $V_{A}(+)$ 的测试值的总和，单位为伏特(V):

$\overline{V}_{A}(+)$ ——规定的测试时间段内 $V_{A}(+)$ 的平均值, 单位为伏特(V);

n ——规定的测试时间段内全部读数的总次数。

d) 建立直角坐标系,使其纵、横两轴分别与图 C.1 的 ac、bd 相对应。将计算出的四种读数组合的平均值分别记入坐标中,然后利用矢量合成法,分别求出各自的矢量和。

e) 上述测得的数值或经数据处理后的测试值,分别除以各自对应的 CSE 间距(以 m 为单位),即为电位梯度。

f) 沿着某一干扰段选取几个地点,重复进行上述的测试及数据处理,通过几个测试点的电位梯度的大小和方向,判断杂散电流源的方位。

g）当单独测试地电位梯度时，CSE 的间距应小一些，在可能的情况下以 1 m 为宜。

## C.2.2 交/直流电流密度测试

## C.2.2.1 一般规定

适用于管道运行期间交/直流干扰影响程度的测试。

## C.2.2.2 仪器

宜选用数字万用表或交流电压表:内阻不小于 $10 \, M\Omega$ , 精度不低于 0.5 级;

电流表:分辨率应满足被测电流值的精度要求,至少应具有两位有效数,当只有两位有效数时,首位应大于1,准确度不低于2.5级。

## C.2.2.3 测试步骤

按下列测试步骤进行。

a) 测试应使用裸露面积为 $1 \, cm^{2}$ 的试片，试片除金属裸露表面外，其余部位应作好防腐绝缘。试片的制备应符合 SY/T 0029 的有关规定。将试片埋在与管道相同的土壤环境中，试片与管道的间距约 $0.5 \, m$ ，并通过测试导线与管道电连通。

b) 交/直流电流密度可采用在试片与管道间串入标准电阻，通过测试串联电阻前后的电压降得出试片的电流值(交流与直流)，也可采用直接串接低电阻电流表进行测试。采用标准电阻法时，接线方式见图 C.2。

c) 待试片极化状态趋于稳定后，将电压表调至适宜的量程上，测试记录标准电阻两端的交流干扰电压值或直流电压值。

![](images/cdc0467035fdfec46e3cb9806c7ad534a9f17b26c0d1c2fe8f6710af36aab925.jpg)

标引序号说明：

1——检查片；

2——标准电阻；

3——电压表；

4——埋地管道。

图 C.2 交/直流电流密度测试接线示意图

## C.2.2.4 数据处理

按下列步骤进行数据处理。

a）利用欧姆定律，结合标准电阻阻值，计算获得交流电流 $(J_{\mathrm{ac}})$ 或直流电流 $(I_{\mathrm{dc}})$ 。

b) 将交流电流 $(I_{\mathrm{ac}})$ 和直流电流 $(I_{\mathrm{dc}})$ 除以试片裸露面积，即为试片对应的交流电流密度 $(J_{\mathrm{ac}})$ 和直流电流密度 $(J_{\mathrm{dc}})$ 。

# 附录 D

# （规范性）外防腐层物理性能测试方法

## D.1 外防腐层厚度检测

## D.1.1 一般规定

本方法用于涂敷于公称直径不小于 $13 \, mm$ 的钢管表面，厚度 $6 \, mm$ 以下的防腐层厚度测试。本方法不用于测试柔软或受压时易变形的防腐层。

## D.1.2 仪器

磁性涂层测厚仪,精度为 0.001 mm。

## D.1.3 测试步骤

按下列测试步骤进行。

a）仪器每次使用前，应按照仪器说明书的规定，采用适当厚度的标准片进行校准。

b) 测试防腐层厚度时，沿管道顶面等间距测试3次，将顶面记为“0”点钟，顺时针分别在管子“3”“6”“9”点钟方向等间距测3次，记录12个防腐层厚度数据，并得出平均值、最大值、最小值。对于补口部位应在上、下、左、右四个方位至少各测1点。

c) 对硬质聚氨酯泡沫防腐保温层, 当无法采用磁性涂层测厚仪时, 可利用游标卡尺在管道端部进行检测。

## D.2 外防腐层漏点检测

## D.2.1 一般规定

本方法用于钢质管道外防腐层中的漏点(如针孔、缝隙、穿透外防腐层的金属微粒等缺陷)或厚度过薄处的检测。

## D.2.2 方法概述

D.2.2.1 本方法分为方法 A 和方法 B, 方法 A 和方法 B 都是根据漏点或金属微粒能形成低电阻通路, 以及防腐层中的过薄点会产生电击穿的原理, 使得仪器发出报警来进行检测。

D.2.2.2 方法 A 使用直流电压低于 100 V 的低压湿海绵检漏仪，仅适用于检测厚度在不大于 0.5 mm 防腐层中的漏点。方法 A 为非破坏性检验，不能检测出防腐层过薄的位置。

D.2.2.3 方法 B 使用直流电压为 $500 \, V \sim 35\,000 \, V$ 的电火花检漏仪，用于检测任意厚度的管道防腐层。方法 B 为破坏性试验，能检测出防腐层过薄的位置。

## D.2.3 仪器

D.2.3.1 低压检漏仪: 检漏直流电压低于 $100 \, V$ 的检漏装置, 装有导电液体浸湿的海绵电极、音频信号发生器以及连接管壁的地线。

D.2.3.2 电火花检漏仪: 直流电压在 $500 \, V \sim 35\, 000 \, V$ 的检漏装置, 装有由铜丝刷或其他导电材料组成的探测电极、音频信号发生器以及连接管壁的地线和电源。

D.2.3.3 峰值电压表: 可以测试直流电压单个脉冲信号峰值的高阻电压表。

## D.2.4 仪器校准

D.2.4.1 检漏试验前应按仪器说明书中给出的要求对检漏电压值进行校准，校准采用峰值电压表或示波器。

D.2.4.2 低压检漏仪的灵敏度校准是在仪器检测端并联一个 $0.5\mathrm{W},100\mathrm{k}\Omega$ 的电阻，此时检漏仪应能触发报警。

## D.2.5 方法 A 的测试步骤

按下列测试步骤进行。

a）按低压检漏仪的使用说明书组装电极棒和电极，并将地线与金属管壁连接。

b) 将电极夹与电极棒连接，用导电液体浸湿海绵，然后把海绵放入电极夹中夹紧。当防腐层厚度小于 0.25 mm 时，可采用自来水；当防腐层厚度位于 0.25 mm～0.5 mm 时，应在自来水中放入一些湿润剂，以使液体尽快渗入漏点。

c) 把探测电极和地线的一端分别接到仪器上，地线的另一端和金属管壁连接。用湿海绵与金属管的另一裸露表面接触，仪器应发出音频报警信号，表明检漏仪已准备好。检漏时应将湿海绵紧贴防腐层表面移动，应至少往复一次进行检测，湿海绵电极的移动速度应为 $0.1 \, m/s \sim 0.3 \, m/s$ 。根据音频信号找到漏点时，改用电极尖找出漏点的确切位置。

d) 低压检漏仪处于正常工作时，湿海绵电极与金属管壁间的直流电压不应超过 $100 \, V$ 。

e) 检漏前应保证防腐层表面干燥。如果防腐层处于能在其表面形成电解液的环境(如盐雾)中,则检漏前要冲洗防腐层表面并晾干。检漏时应保证探测电极距金属管端或金属裸露面至少10 mm。

f) 低压检漏仪正常工作时，湿海绵电极与金属管体间的直流电压应保持稳定。

g）检测完成后应对检漏仪进行放电处理。

## D.2.6 方法 B 的测试步骤

按下列测试步骤进行。

a) 选定检漏电压。检漏电压与防腐层类型和厚度有关，根据厚度计算检漏电压时，可以由公式(D.1)、公式(D.2)确定。公式(D.1)和公式(D.2)是以击穿与防腐层厚度相同空气间隙所需电压为依据得到的，因此仅适用于检测针孔、缝隙和防腐层过薄的位置，不适用于作为防腐层厚度质量控制的手段。

外防腐层厚度小于 $1\mathrm{mm}$ 时：

$$
V = 3 2 9 4 \sqrt {T}\tag{D.1}
$$

外防腐层厚度大于或等于 $1 \, mm$ 时：

$$
V = 7 8 4 3 \sqrt {T}\tag{……(D.2}
$$

式中：

V ——检漏电压峰值,单位为伏特(V);

T ——外防腐层厚度,单位毫米(mm)。

b) 检漏电压也可用外防腐层每毫米厚的绝缘击穿电压乘以防腐层最小允许厚度来确定。各种外防腐层每毫米厚的绝缘击穿电压可通过以下试验方法确定: 在已知厚度的防腐层上逐渐增加检漏电压并测出检漏仪刚好报警时的电压值, 将此值除以防腐层的已知厚度即得到每毫米厚的绝缘击穿电压值。

c) 将地线一端与金属管壁相连接，地线的另一端接检漏仪，再将探测电极和检漏仪相连接，然后开启检漏仪。由于涉及高压，检漏仪开启后，操作者不能同时接触地线和探测电极的金属

部分。

d) 将探测电极沿外防腐层表面移动进行检漏，电极的移动速度不大于 0.3 m/s，并始终保持探测电极和外防腐层表面紧密接触。当探测电极经过外防腐层漏点或厚度过薄位置时，检漏仪就会报警，此时可移回电极，通过观察电火花的跳出点确定漏点的位置。

e) 检漏过程中应确保外防腐层表面干燥，并注意保持探测电极距金属管端或金属裸露面至少10 mm。

f）检测完成后应对检漏仪进行放电处理。

## D.3 外防腐层粘结力(附着力)测定方法

## D.3.1 一般规定

本方法用于埋地管道的各种防腐层粘结力(附着力)的测试。

## D.3.2 聚乙烯/聚丙烯防腐层(含热缩套)

## D.3.2.1 仪器

所需仪器如下：

a）测力计：最小刻度为1 N；

b) 钢板尺: 最小刻度为 1 mm;

c) 裁刀: 可以划透防腐层;

d) 表面温度计: 精度为 $1^{\circ}$ C。

## D.3.2.2 测试步骤

先将防腐层沿环向划开宽度为 $20 \, mm \sim 30 \, mm$ 、长 $10 \, cm$ 以上的长条，划开时应划透防腐层，并撬起一端。随后用测力计以 $10 \, mm/min$ 的速率垂直钢管表面匀速拉起防腐层，记录测力计数值，见图 D.1。

![](images/da8c17d9b7164e584b0ad4e15e65d4c269c8a9be8b9b82d86bb49c9202e06a21.jpg)

标引序号说明：

1——防腐层；

2——钢管；

3——测力计。

图 D.1 剥离强度测试示意图

## D.3.2.3 数据处理

将测定时记录的力值除以防腐层的剥离宽度,即为剥离强度,单位为 N/cm。

## D.3.3 熔结环氧粉末外涂层

## D.3.3.1 仪器

所需仪器如下：

a）可控温慢速烘箱或耐腐蚀的水浴锅；

b) 烧杯；

c) 温度计；

d) 通用小刀。

## D.3.3.2 试件要求

实验室涂覆试件尺寸约为 $100 \, mm \times 100 \, mm \times 6 \, mm$ ，管段试件尺寸为 $100 \, mm \times 100 \, mm \times$ 管壁厚度，试件数为 3 件。

## D.3.3.3 测试步骤

按下列测试步骤进行。

a) 每次试验在浸泡试件之前先将水预热到 $75^{\circ}C \pm 3^{\circ}C$ 。把试件放入烘箱或水浴，用预热的水充分淹没试件，在 $75^{\circ}C \pm 3^{\circ}C$ 下浸泡至少 24 h，然后取出试件。

b) 当试件仍温热时，立即用小刀在涂层上划一个大约 $30\mathrm{mm}\times 15\mathrm{mm}$ 的长方形，透过涂层到达试件金属表面，然后在空气中自然冷却到 $20^{\circ}\mathrm{C}\pm 3^{\circ}\mathrm{C}$ 。在取出试件后 $1\textrm{h}$ 内从长方形的任一角将刀尖插入涂层下面，以水平方向的力撬剥涂层，连续推进刀尖直到长方形内的涂层全部撬离或涂层表现出明显的抗撬性能为止。

c) 按下列分级标准评定长方形内涂层的附着力等级：

1）1级——涂层明显地不能被撬剥下来；

2）2级——被撬离的涂层小于或等于50%；

3）3级——被撬离的涂层大于50%，但涂层表现出明显的抗撬性能；

4）4级——涂层很容易被撬剥成条状或大块碎屑；

5）5级——涂层成一整片被剥离下来。

## D.3.3.4 试验报告

试验报告包括以下内容：

a）环氧粉末的批号；

b) 附着力的级别；

c) 试验日期。

## D.3.4 聚乙烯胶粘带防腐层

## D.3.4.1 仪器

所需仪器如下：

a) 测力计: 最小刻度为 1 N;

b) 钢板尺: 最小刻度为 1 mm;

c) 表面温度计: 精度为 $1^{\circ}$ C。

## D.3.4.2 测试步骤

先将防腐层沿环向划开宽度 10 mm、长 100 mm 以上的长条，划开时应划透防腐层，并撬起一端。随后用测力计以不大于 300 mm/min 的速率垂直钢管表面匀速拉起聚乙烯层，记录测力计数值，如图 D.2 所示。

![](images/564b3a252b624610e6bc066c9a34e11e3d829c389ba5fd916bb66cace799bf5c.jpg)

标引序号说明：

1——防腐层；

2——钢管；

3——测力计。

图 D.2 附着力测试示意图

## D.3.4.3 数据处理

将测定时记录的力值除以防腐层的剥离宽度,即为剥离强度,单位为 N/cm。

## D.3.5 环氧煤沥青防腐层

## D.3.5.1 仪器

所需仪器如下：

a）钢板尺：最小刻度为1 mm；

b) 裁刀: 可以划透防腐层。

## D.3.5.2 测试步骤

## D.3.5.2.1 普通级防腐层

按下列测试步骤进行。

a）用锋利刀刃垂直划透防腐层，形成边长约 $40\mathrm{mm}$ 、夹角约 $45^{\circ}$ 的V形切口，用刀尖从切割线交点挑剥切口内的防腐层。

b) 符合下列条件之一认为防腐层粘结力合格：

1）实干后只能在刀尖作用处被局部挑起，其他部位的防腐层仍和钢管粘结良好、不出现成片挑起或层间剥离的情况；

2）固化后很难将防腐层挑起，挑起处的防腐层呈脆性点状断裂，不出现成片挑起或层间剥离的情况。

## D.3.5.2.2 加强级和特加强级防腐层

按下列测试步骤进行。

a）用锋利刀刃垂直划透防腐层，形成边长约 $100 \, mm$ 、夹角 $45^{\circ} \sim 60^{\circ}$ 的切口，从切口尖端撕开玻璃丝布。

b) 符合下列条件之一认为防腐层粘结力合格：

1）实干后的防腐层，撕开面积约 $50 \, cm^{2}$ ，撕开处应不露铁，底漆与面漆普遍粘结：

2）固化后的防腐层，只能撕裂，且破坏处不露铁，底漆与面漆普遍粘结。

## D.3.6 石油沥青防腐层

## D.3.6.1 仪器

钢板尺: 最小刻度为 1 mm。

## D.3.6.2 测试步骤

在管道防腐层上，切一个夹角为 $45^{\circ} \sim 60^{\circ}$ 的切口，切口边长约 $40 \mathrm{~mm} \sim 50 \mathrm{~mm}$ ，从角尖端撕开防腐层，撕开面积宜为 $30 \mathrm{~cm}^{2} \sim 50 \mathrm{~cm}^{2}$ ，防腐层应不易撕开，撕开后粘附在钢管表面上的第一层石油沥青或底漆面积占撕开面积的 $100\%$ 为合格。

附录 E

(规范性)

防腐层破损点不开挖检测方法

## E.1 交流电位梯度检测方法(ACVG)

## E.1.1 交流地电位差测试法

## E.1.1.1 方法介绍

交流地电位差测试法可采用埋地管道电流测试系统与交流地电位差测试仪(A字架)，通过测试土壤中交流地电位梯度的变化，从而对埋地管道防腐层破损点进行查找和准确定位。检测原理见图E.1。

![](images/071d3b770428b7dcacaa230b1b3d86dd864528ec7b5569127fd24fdc8b7242d3.jpg)

标引序号说明：

1——发射主机；

2——埋地管道；

3——交流地电位差测试仪；

4——埋地管道。

图 E.1 检测原理示意图

## E.1.1.2 一般规定

用于除钢套管、钢丝网加强的混凝土配重层(套管)外,远离高压交流输电线地区,任何交变磁场能穿透的覆盖层下的管道外防腐层破损点定位检测。另外,下列情况会使本方法应用困难或测试结果的准确性受到影响:

a）交流地电位差测试仪距离发射机较近；

b) 测试不可到达的区域,如河流穿越;

c) 管道上方覆盖物导电性很差的管段，如位于钢筋混凝土铺砌路面、沥青路面、冻土、含有大量岩石回填物下的管段。

## E.1.1.3 仪器

交流地电位差测试法检测设备包括发射机、接收机、交流地电位差测试仪，以及配套的电源设备、连

接线、接地电极等。

## E.1.1.4 测试步骤

按下列测试步骤进行。

a）按仪器的使用说明书将发射机接线连接好，并用接收机对管道定位。

b) 按仪器的使用说明书将接收机固定在交流地电位差测试仪上，连接好接线后，在目标管道正上方沿管道的路由，以一定间隔将交流地电位差测试仪的两支探针插入地面。检测时，如某处附近存在防腐层破损点，则在两支探针之间的电位差会在接收机面板上以稳定的向前(后)的箭头指示及电位梯度值显示。

c) 当交流地电位差测试仪正好位于破损点正上方时，显示的箭头为两个方向，同时显示的电位梯度值读数最小。此时，将两支探针脚连线划出一条直线，再将两支探针旋转 $90^{\circ}$ ，并沿与划出直线垂直的方向再进一步检测，使两探针向前(后)稍加移动至箭头变回反向为止。两条线的交叉点即为管道防腐层破损点位置。但需要指出的是利用电位梯度值的大小判断破损的相对大小时，需考虑破损处的管道埋深、土壤的干湿等情况。

d) 破损点定位后，应做好破损点位置坐标与周围环境的文字描述记录，并在地面做出明显标识，便于查找。

## E.1.2 PEARSON 法(音频法)

## E.1.2.1 一般规定

音频检漏法用于一般地段的埋地管道防腐层检漏。不用于套管内的管道、架空管道、外防腐层导电性很差的管道、水下管道的防腐层破损点检测；水田或沼泽地、高压交流电力线附近的埋地管道，使用本方法进行防腐层破损点检测比较困难。

## E.1.2.2 仪器

音频检漏仪主要由发射机、探管仪、接收系统及其配套的电源系统组成。

## E.1.2.3 测试步骤

按下列测试步骤进行。

a) Pearson 法检测简图见图 E.2。检查发射机、探管仪、接收机电源电量是否充足，并在合适的地方，将发射机的信号输出端用仪器的短线与管道连接，长线与接地极连接。

b）按仪器的使用说明书调节发射机的输出电流。

c) 按仪器的使用说明书设定探管仪的探管方式和接收机的灵敏度。

d) 两名操作人员按使用说明书戴好腕表，接好电缆，在距发射机接入点 $30\mathrm{m}$ 以后，沿管顶一前一后行走，前面人员携带探管仪，后面人员携带检测仪，保证两名操作人员一直沿着管顶前进。

e) 当接收机的声、电信号越来越强时，预示着前进方向出现破损点，当手持探管仪者走到破损点正上方时，声、电信号最强；两人继续前进，声、电信号逐步减弱，当破损点位于两人的几何中心点时，信号最弱；两人继续前进，声、电信号又逐步增强，当后面持检测仪者位于破损点正上方时，声、电信号第二次达到最强。

f) 测试中两次声、电信号最强，一次声、电信号相比最弱的位置，即为防腐层破损点的正上方。确定破损点准确位置后，作好地面标志和记录坐标位置。

![](images/6db1badd15c88747cad533a97a4e46ca73e937208911777ea0cceb1da9629e82.jpg)  
图 E.2 Pearson 法检测简图

## E.2 直流电位梯度法(DCVG)

## E.2.1 方法介绍

直流电位梯度法原理如图 E.3。采用周期性同步通/断的阴极保护直流电流施加在管道上后，利用两根 CSE 参比电极探杖，以密间隔测试管道上方土壤中的直流地电位梯度，在接近破损点附近电位梯度会增大，破损面积越大，电位梯度也越大，根据测试的电位梯度变化，可确定防腐层破损点位置；通过检测破损点处土壤中电流的方向，可识别破损点的腐蚀活性；依据破损点 IR% 定性判断破损点的大小及严重程度。

![](images/5a8364d6efc4611a85a5210338b31bd7dfc1097a5bb75bd02f6542c692fc1cd2.jpg)  
图 E.3 直流电位梯度法原理简图

## E.2.2 一般规定

直流电位梯度法(DCVG)测试技术用于埋地管道外防腐层破损点的查找和准确定位，并对破损点腐蚀状态进行识别。结合密间隔管地电位测试技术还可对外防腐层破损点的大小及严重程度进行定性分类。本方法不用于检测套管内的管道、防腐层剥离但未与外界电连通的管道，另外下列情况会使本方法应用困难或测试结果的准确性受到影响：

a）测试不可到达的区域，如河流穿越；

b) 管道上方覆盖物导电性很差的管段，如位于钢筋混凝土铺砌路面、沥青路面、冻土、含有大量岩石回填物下的管段。

## E.2.3 仪器

所需仪器如下：

a）管地电位及直流地电位梯度测试主机一套；

b) 同步断续器两台或更多；

c) 探管仪；

d) 两根 CSE 参比电极探杖, 流过 CSE 的允许电流密度不大于 $5 \mu A/cm^{2}$ ;

e） 配套测试线轴及连接导线。

## E.2.4 测试步骤

按下列测试步骤进行。

a）在测试之前，应确认阴极保护正常运行，管道已充分极化。

b) 检查测试主机电池电量,并对两 CSE 进行校准。

c) 将两根探杖与测试主机相连，按仪器使用说明书的相关要求设置好相关参数后，测试人员沿管道行走。其中，一根探杖一直保持在管道正上方，另一根探杖放在管道正上方并与第一根探杖保持固定间距 $(1\mathrm{m}\sim 2\mathrm{m})$ ，以 $1\mathrm{m}\sim 3\mathrm{m}$ 间隔进行测试。当两根探杖都与地面接触良好时读数，记录同步断续器接通和断开时直流地电位梯度读数和方向。

d) 当接近破损点时，电位梯度数值会逐渐增大；当跨过这个破损点后，地电位梯度数值则会随着远离破损点而逐渐减小，变化幅度最大的区域即为破损点疑似位置。

e) 在破损点疑似位置,返回复测,以精确确定破损点位置。在管道正上方找出电位梯度读数显示为零的位置;然后在与管道走向垂直的方向重复测试。两条探杖连线的交点位置就是防腐层破损点的正上方。

f) 在确定一个破损点后，继续向前测试时，宜先以每 0.5 m 的间隔测试一次，在离开这个梯度场后，若没有出现地电位梯度读数及极性的改变，可按常规间距继续进行测试；否则，说明附近有新的破损点。

g) 在确定的破损点位置处，通过观察测试主机上电流方向，对管道在通电和断电状态下，土壤中电流流动的方向分别进行测试与辨别，以判断破损点部位管道的腐蚀活跃性。原则上对破损点腐蚀状态的评价分为：阴极/阴极(C/C)、阴极/中性(C/N)、阴极/阳极(C/A)和阳极/阳极(A/A)四种类型。

h) 计算表征破损点相对严重程度的 IR% 值有两种方法, 见 E.2.5。当管道只有一套恒电位仪, 管道中的阴极保护电流近似线性分布时宜采用方法一, 此时需要补充测试破损点上下游两个测试桩之间的距离, 距离不宜大于 2 km。测试破损点位置以及上下游两个阴极保护测试桩到远地点的电位, 测试时应将两支探杖置于同一平面, 并沿垂直于管道轴向移动直至到达远地点, 每次移动间距宜为 1 m\~2 m, 每移动一次探杖记录一次电位, 直至所测得的电位梯度为一个一致小 (1 mV) 的读数时, 可认为到达远地点, 测试点到远地点的电位为测得的一系列电位梯度读数的总和。

i) 当管道多套恒电位仪，或者采用牺牲阳极保护时，管道中的阴极保护电流无法近似线性分布，宜采用方法二，此时无需补充测试。

## E.2.5 数据处理

## E.2.5.1 方法一

方法一按下列步骤进行数据处理。

a）每处破损点位置记录的数据应包括：纬度、经度、破损点至远地点电位梯度等。

b) 破损点附近管道对远地点的电位按公式(E.1)计算：

$$
\mathrm{P/RE} = S _ {1} + \frac {d _ {\mathrm{x}} (S _ {2} - S _ {1})}{D}\tag{……( E.1}
$$

式中：

P/RE ——管道到远地点的电位,单位为毫伏(mV);

$S_{1}$ ——测试桩 1 到远地点的电位, 测试桩 1 为靠近恒电位仪侧的测试桩, 单位为毫伏 (mV);

$S_{2}$ ——测试桩2到远地点的电位,单位为毫伏(mV);

D ——测试桩 2 到测试桩 1 的距离, 单位为米(m);

$d_{x}$ ——从测试桩1到缺陷点的测试距离,单位为米(m)。

c) 按公式(E.2)计算表征破损点相对严重程度的 IR%:

$$
\mathrm{IR}\% = \frac{\mathrm{OL} / \mathrm{RE}}{\mathrm{P} / \mathrm{RE}}\times 100\%\tag{……( E.2}
$$

式中：

IR% ——破损点位置处百分比 IR 降；

OL/RE ——管道破损点中心至远地点的电位,单位为毫伏(mV)。

## E.2.5.2 方法二

按公式(E.3)计算表征破损点的大小及严重程度的 IR%;

$$
\mathrm{IR}\% = \frac{\Delta V_{\mathrm{on}} - \Delta V_{\mathrm{off}}}{V_{\mathrm{on}} - V_{\mathrm{off}}}\times 100\%\tag{……( E.3}
$$

式中：

IR% ——破损点位置处百分比 IR 降；

$\Delta V_{on}$ ——破损点位置处通电状态时测得的直流地电位梯度值,单位为毫伏(mV);

$\Delta V_{off}$ ——破损点位置处断电状态时测得的直流地电位梯度值,单位为毫伏(mV);

$V_{on}$ ——破损点位置处的通电电位,单位为毫伏(mV);

$V_{off}$ ——破损点位置处的断电电位,单位为毫伏(mV)。

## E.2.5.3 破损点严重程度分级

依据破损点位置处 IR% 进行破损点严重程度分级, 可根据管道实际情况、防腐层类型、土壤类型确定合适的临界值, 必要时通过破损点开挖验证的方式对分级方法进行修正。

# 附录 F

# （规范性） 外防腐层整体状况检测方法

## F.1 交流电流衰减法(ACAS)

## F.1.1 一般规定

本方法用于埋地管道外防腐层整体状况的检测。

## F.1.2 方法介绍

此方法为多频管中电流法，其理论依据是“线传输函数”。将电流信号输入管道，理论上可视为单线-大地回路，电流沿管道轴向逐渐衰减，衰减率与防腐层质量优劣有关。该方法通过测取感应电流（代替管中电流）沿管道轴向传输系统的衰减来定性判断管道外防腐层的好坏，同时利用感应电流可探管。

## F.1.3 使用仪器

管道电流测试系统,仪器精度:定位精度为±2.5%,电流检测精度为±2.5%。

## F.1.4 测试步骤

按下列测试步骤进行。

a）按仪器操作说明连接好电源、发射机与待测管道间的连线，注意正负极性，选定检测模式。

b) 设定电流强度。根据回路电阻情况调节发射机输出电流，使电流尽量大且输出稳定。应降低回路电阻，提高检测长度与效果，可采用打磨导线各接触部位、接地极布置在土壤电阻率低的位置、增加接地极数量等措施。

c) 检查接收机电池电量,必要时更换新电池。

d) 设定接收机探测模式。

e) 避开盲区开始测试电流值，盲区位置可以通过在其他位置加入信号再进行测试。确保在管道正上方测试并记录电流值，一般情况数据采集距离为 $50\mathrm{m}$ ，也可根据实际需要确定采集距离。

## F.1.5 数据处理

对检测数据进行处理,绘制电流衰减曲线,计算电流衰减率。

## F.2 电流-电位法(外防腐层电阻率测试法)

## F.2.1 一般规定

本方法用于埋地管道外防腐层电阻率的测试。应用本方法时，要求所测管段无分支、无接地装置。

## F.2.2 仪器

所需仪器如下：

a）数字万用表：内阻不小于 $10 \, M\Omega$ ，精度不低于 0.5 级；

b) CSE 一支, 流过 CSE 的允许电流密度不大于 $5 \mu A/cm^{2}$ ;

c) 恒电位仪或能提供 0.1 A 以上直流电源一组；

d) 同步断续器；

e) 分辨率为 $1 \mu V$ 的数字电压表或电位差计；

f) $0 \Omega \sim 10 \Omega$ 磁盘变阻器。

## F.2.3 测试要求

测试要求如下：

a）测试段内管道应无分支、无接地装置，若有牺牲阳极应断开；

b）在新建管道上测试应保证管道回填土沉降完全密实；

c) 测试段应不受阳极地电位影响；

d) 测试段距离通电点不小于管道环向周长；

e）测试段保护电流方向应同向流回通电点，否则应重新分段；

f) 在动态杂散电流区域,应在测试段两端同时测试管地电位和管内电流。

## F.2.4 测试步骤

按下列测试步骤进行。

a）测试简图见图 F.1。

![](images/80752d322a02abdb082915695311f560f9ffa3d4b9ae81bb36b6e04fb0c7e11d.jpg)

标引序号说明：

1——同步断续器；

2——恒电位仪或临时电源；

3——数字万用表，测试测试点 a、b、c、d 的电位 $V_{a}$ 、 $V_{b}$ 、 $V_{c}$ 、 $V_{d}$ ;

4——CSE;

5——电源向管道提供的电流 $I_{T}$ ;

6——流入各管段的电流 $I_{1}$ 、 $I_{2}$ 、 $I_{3}$ ;

7——各测试点的管内保护电流 $\Delta I_{a}$ 、 $\Delta I_{b}$ 、 $\Delta I_{c}$ 、 $\Delta I_{d}$ 。

图 F.1 外防腐层电阻率测试简图

b) 在测试之前,应确认测试段管道已经充分极化,保护电流稳定,且在靠近通电点附近的断电电位没有出现比-1 150 mV(vs.CSE)[对厚度小于1 mm的防腐层为-1 100 mV(vs.CSE)]更负的保护电位。

c) 测试检测段的长度(精确到 $1.0 \, m$ )。

d) 测试期间,对测试区间有影响的阴极保护电源应安装电流同步断续器,并设置合理的通/断周期,同步误差小于0.1 s。通/断周期设置宜为:通电12 s,断电3 s。

e) 按 A.3 和 I.1 的测试方法, 测试各测试点的通电电位和断电电位, 测试点的通/断电位差按公式(F.1)计算。例如 a 点:

$$
\Delta V _ {\mathrm{a}} = V _ {\mathrm{a,on}} - V _ {\mathrm{a,off}}\tag{……( F.1}
$$

式中：

$\Delta V_{a}$ ——a 测试点的通/断电位差,单位为伏特(V);

$V_{a,on}$ ——a 测试点的通电电位,单位为伏特(V);

$V_{a,off}$ ——a 测试点的断电电位，单位为伏特(V)。

f) 按公式(F.2)计算每对相邻两测试点的电位差比值 K, K 应为 1.6～0.625，否则应在中间再增加一处或多处测试点，直至 K 位于 1.6～0.625 之间。

$$
K = \frac {\Delta V _ {\mathrm{a}}}{\Delta V _ {\mathrm{b}}}\tag{……( F.2}
$$

式中：

K ——第1管段的电位差比值；

$\Delta V_{a}$ —— a 测试点的通/断电位差, 单位为伏特(V);

$\Delta V_{b}$ ——b 测试点的通/断电位差,单位为伏特(V)。

g）测试各点处通电状态和断电状态下的管内电流，其通电和断电状态下的管内电流应有明显的变化，管内电流测试可采用电压降法进行，接线图见图 F.2。

标引序号说明：

![](images/87ed3bcbe1a4bd60b926a60172e5166d861ccc1e836523df0ec6d812aa729bc5.jpg)

1——直流电位差计(或数字万用表);

2——管道；

3——测试点 a 和测试点 b;

4——管内电流 l。

图 F.2 电压降法测试接线示意图

h) 测试 a、b 两点之间的管长 $L_{ab}$ ，误差不大于 1%。 $L_{ab}$ 的最小长度应根据管径大小和管内的电流量决定，最小管长应保证 a、b 两点之间的电位差不小于 50 $\mu V$ ，一般 $L_{ab}$ 取 30 m。

i) 测试 a、b 两点之间电位差。如果采用直流电位差计测试，应先用数字万用表判定 a、b 两点的正、负极性并粗测 $V_{ab}$ 。然后将正极端和负极端分别接到直流电位差计“未知”端的相应接线柱上，细测 $V_{ab}$ 。当数字电压表的分辨率达到 $1 \mu V$ 时，可直接测试 $V_{ab}$ 。

j) ab 段管内的电流按公式(F.3)计算：

$$
I = \frac {V _ {\mathrm{ab}} \cdot \pi (D - \delta) \delta}{\rho L _ {\mathrm{ab}}}\tag{……( F.3}
$$

式中：

I ——流过 ab 段的管内电流, 单位为安培(A);

$V_{ab}$ ——ab 间电位差, 单位为伏特(V);

D ——管道外径,单位为毫米(mm);

$\delta$ ——管道壁厚,单位为毫米(mm);

ρ ——管材电阻率,单位为欧姆平方毫米每米(Ω·mm²/m);

$L_{ab}$ ——ab间的管道长度,单位为米(m)。

k）计算图 F.1 中测试点的管内保护电流。例如 a 点，按公式(F.4)计算：

$$
\Delta I _ {\mathrm{a}} = I _ {\mathrm{a,on}} - I _ {\mathrm{a,off}}
$$

……( F.4 )

式中：

$\Delta I_{a}$ ——a 测试点的管内保护电流,单位为安培(A);

$I_{a,on}$ ——a 测试点的通电状态下的管内电流,单位为安培(A);

$I_{a,off}$ ——a 测试点的断电状态下的管内电流，单位为安培(A)。

1) 按步骤完成各测试段每一测试点的测试，并将测试数据和基本计算结果填写在表 F.1 中。

表 F.1 电阻率测试基本参数记录表

<table><tr><td rowspan="2">测试位置</td><td rowspan="2">里程km+m</td><td colspan="3">管地电位V</td><td rowspan="2">K</td><td colspan="3">管内电流A</td></tr><tr><td> $V_{i,on}$ </td><td> $V_{i,off}$ </td><td> $\Delta V_i$ </td><td> $I_{i,on}$ </td><td> $I_{i,off}$ </td><td> $\Delta I_i$ </td></tr><tr><td></td><td></td><td></td><td></td><td></td><td></td><td></td><td></td><td></td></tr><tr><td></td><td></td><td></td><td></td><td></td><td></td><td></td><td></td><td></td></tr><tr><td></td><td></td><td></td><td></td><td></td><td></td><td></td><td></td><td></td></tr></table>

## F.2.5 数据处理

按下列步骤进行数据处理。

a）以第1测试段为例，按公式(F.5)和公式(F.6)分别计算第1测试段的平均通/断电位差 $(\Delta V_{1})$ 和电流漏失量 $(\Delta I_{1})$ 。

$$
\Delta V _ {1} = \frac {\Delta V _ {\mathrm{a}} + \Delta V _ {\mathrm{b}}}{2}
$$

……( F.5 )

$$
\Delta I _ {\mathrm{l}} = \Delta I _ {\mathrm{a}} - \Delta I _ {\mathrm{b}}
$$

……( F.6 )

式中：

$\Delta V_{1}$ ——第1测试段的平均通/断电位差,单位为伏特(V);

$\Delta I_{1}$ ——第1测试段的保护电流漏失量,单位为安培(A)。

b) 第 1 测试段的防腐层电阻按公式(F.7)计算。

$$
R _ {1} = \frac {\Delta V _ {1}}{\Delta I _ {1}}\tag{……( F.7}
$$

c) 第 1 测试段的平均防腐层电阻率按公式(F.8)计算。

$$
r _ {\mathrm{u}, 1} = R _ {1} \cdot \pi \cdot D \cdot L\tag{……( F.8}
$$

式中：

$r_{u,1}$ ——第1测试段的平均防腐层电阻率，单位为欧姆平方米 $(\Omega\cdot m^{2})$ ;

$R_{1}$ ——第1测试段防腐层电阻,单位为欧姆( $\Omega$ );

D ——管道外径,单位为米(m);

L ——第 1 测试段的长度, 单位为米(m)。

d) 依照 a)～c) 的计算方法完成相应各测试段的数据计算, 所得计算数据按表 F.2 进行填写记录。

表 F.2 测试段平均防腐层电阻率数据表

<table><tr><td>测试管段</td><td>管段长度m</td><td>平均通/断电位差 $\Delta V_{i}$ V</td><td>电流漏失量 $\Delta I_{i}$ A</td><td>防腐层电阻 $R_{i}$  $\Omega$ </td><td>管段表面积 $m^{2}$ </td><td>平均电阻率 $r_{u,i}$  $\Omega \cdot m^{2}$ </td></tr><tr><td></td><td></td><td></td><td></td><td></td><td></td><td></td></tr><tr><td></td><td></td><td></td><td></td><td></td><td></td><td></td></tr><tr><td></td><td></td><td></td><td></td><td></td><td></td><td></td></tr></table>

# 附录 G

# (规范性)

# 绝缘法兰(接头)绝缘性能测试方法

## G.1 兆欧表法

## G.1.1 一般规定

本方法用于制成但尚未安装到管道上的绝缘法兰(接头)的绝缘电阻值测试。

## G.1.2 仪器

宜选用 1 000 V 兆欧表。

## G.1.3 测试步骤

按下列测试步骤进行。

a）兆欧表测试接线见图 G.1。测试导线与管道的连接宜采用磁性接头或夹子，连接点应除锈。

b) 转动兆欧表手柄到规定的转速, 持续 10 s, 兆欧表稳定指示的电阻值即为绝缘法兰(接头)的绝缘电阻值。

![](images/20f2645f45a6d9c9339c41649037dad5e4d86370204cdfa99aaf96fef0088e58.jpg)  
标引序号说明：

1——绝缘支墩；

2——绝缘法兰(接头);

3——兆欧表。

图 G.1 兆欧表法测试接线图

## G.2 电位法

## G.2.1 一般规定

本方法用于定性判别有阴极保护运行的绝缘法兰(接头)的绝缘性能。

## G.2.2 仪器

宜选用数字万用表,内阻不小于 $10 \, M\Omega$ ,精度不低于 0.5 级。

参比电极: 宜采用 CSE, 流过 CSE 的允许电流密度不大于 $5 \mu A/cm^{2}$ 。

## G.2.3 测试步骤

按下列测试步骤进行。

a）测试接线见图 G.2。

b) 保持 CSE 位置不变,采用数字万用表分别测试绝缘法兰(接头)非保护侧 a 点的管地电位 $V_{a}$ 和保护侧 b 点的管地电位 $V_{b}$ 。

![](images/6184c889ab8e96f73a2c3cbca7248df12091289c30ee2faaca5d36807f4e73a5.jpg)

标引序号说明：

1——管道；

2——绝缘法兰(接头);

3——保护侧接线点 b;

4——数字万用表；

5——CSE;

6——非保护侧接线点 a。

图 G.2 电位法测试接线示意图

## G.3 电压法

## G.3.1 一般规定

已安装到管道上使用的绝缘法兰(接头)，采用电位法测试其绝缘性能可疑时，或需要准确确定漏电率时。

## G.3.2 仪器

宜选用数字电压表,分辨率为 $1 \mu V$ 。

## G.3.3 测试步骤

按下列测试步骤进行。

a) 按图 G.3 接好测试线路。利用管道阴极保护系统的电源或外加直流电源在绝缘法兰(接头)一侧进行馈电,电流宜大于 2 A。

![](images/7c2038afd91b92eca22c1ac72b109d236ce1c6beeb6d8c71bda4a19033eaa32f.jpg)

标引序号说明：

1——电流表；

2——管道；

3——绝缘法兰(接头);

4——测试点 a 和测试点 b;

5——数字电压表。

图 G.3 电压法测试接线示意图

b) 在无分支管道、无接地极的地面管段选取 a、b 两点，间距宜大于 2 m，采用数字电压表测试 a、b 两点的电压差 $V_{ab}$ 和电流流向，计算 ab 段的电流 $I_{2}$ ，计算方法按附录 F 的相关要求。

c) 测试并记录强制电源向管道提供的电流 $I_{1}$ 。

## G.3.4 数据处理

绝缘法兰(接头)漏电率按公式(G.1)计算：

$$
\eta = \frac {I _ {2}}{I _ {1}} \times 1 0 0\tag{……( G.1}
$$

式中：

$\eta$ ——绝缘法兰(接头)漏电百分率,%;

$I_{1}$ ——强制电源向管道提供的电流,单位为毫安(mA);

$I_{2}$ ——绝缘法兰(接头)非保护侧管内电流,单位为毫安(mA)。

## G.4 漏电率测试法

## G.4.1 一般规定

已建成的管道上的绝缘法兰(接头)，可通过管道电流测试系统测试漏电率来判断其绝缘性能。

## G.4.2 仪器

管道防腐层检测仪。

## G.4.3 测试步骤

按下列测试步骤进行。

a）测试接线参考如图 G.4 所示。

![](images/8e416a19b983aece4a035979da854edcf1a20f032a2886861111b7dcf1378d16.jpg)

标引序号说明：

1——发射机,输入电流 I;

2——电流输入侧,管内电流 $I_{1}$ ;

3——非电流输入侧，管内电流 $I_{2}$ 。

图 G.4 绝缘法兰(接头)漏电率测试接线参考图

b) 断开保护侧阴极保护电源。

c) 按管道电流测试系统仪器说明进行操作,用发射机分别在保护侧和非保护侧接近绝缘法兰(接头)处向管道输入近直流电流 I。

d) 在电流输入点远离绝缘法兰(接头)侧,用接收机测试并记录该侧管道电流 $I_{1}$ 。

e) 在绝缘法兰(接头)非电流输入侧用接收机测试并记录该侧管道电流 $I_{2}$ 。

## G.4.4 数据处理

按公式(G.2)分别计算保护侧和非保护侧输入电流时的绝缘法兰(接头)漏电百分率。

$$
\eta = \frac {I _ {2}}{I _ {1} + I _ {2}} \times 1 0 0\tag{……( G.2}
$$

式中：

$\eta$ ——绝缘法兰(接头)漏电百分率,%;

$I_{1}$ ——接收机测试的绝缘法兰(接头)电流输入侧管内电流,单位为安培(A);

$I_{2}$ ——接收机测试的绝缘法兰(接头非电流输入侧管内电流,单位为安培(A)。

## G.5 电源电流环法

## G.5.1 一般规定

用于测试和判断在役管道绝缘法兰(接头)的绝缘性能。

## G.5.2 仪器

电流环。

## G.5.3 测试步骤

按下列测试步骤进行。

a）测试接线如图 G.5 所示。

![](images/55509f5188825f5bd021bc65fa79b1b2c3598c0db750056a84a4fb5b99608c9d.jpg)

标引序号说明：

1——管地保护侧；

2——管道非保护侧；

3——电流环。

图G.5 电流环测试管道绝缘性能示意图

b) 测试前,选择与管道尺寸匹配的电流环,并安装于绝缘法兰(接头)一侧的管道上。电流环宜优先安装于靠近绝缘法兰(接头)的地上管道。必要时,也可以将绝缘装置开挖,用于安装电流环。

c) 测试时, 可利用管道阴极保护系统的电源, 也可外加直流电源进行馈电。加载点流量不宜小于 1 A。

d）调节电源的输出电流大小，分别读取和记录电流的大小和方向，观察电流读数和方向变化。

## G.6 防电涌保护器检测

## G.6.1 一般规定

本方法用于测试和判断在役管道防电涌保护器的性能，防电涌保护器包括避雷器、去耦合器等。

## G.6.2 仪器

兆欧表,2 500 V 以上。

接地电阻仪,精度为 0.5 级。

数字万用表:内阻不小于 $10 \, M\Omega$ , 精度不低于 0.5 级。

参比电极: 宜采用 CSE, 流过 CSE 的允许电流密度不大于 $5 \mu A/cm^{2}$ 。

## G.6.3 测试步骤

## G.6.3.1 避雷器测试步骤

按下列测试步骤进行。

a）绝缘电阻测试

1）使用兆欧表遥测避雷器的两级绝缘电阻 1 min，记录绝缘电阻值；

2）用接地线对避雷器两级充分放电。

## b) 泄漏电流测试

1）清理避雷器陶瓷表面；

2）采用高压直流发生器进行试验接线，泄漏电流应在高压侧读表，测试电流的导线应使用屏蔽线；

3）升压，在直流泄漏电流超过 $200 \mu A$ 时，此时电压升高一点，电流将会急剧增大，所以应放慢升压速度，在电流达到 1 mA 时，读取电压 $U_{1 mA}$ 后，降压至零；

4）计算0.75倍 $U_{1\ mA}$ ;

5）调压至 $0.75U_{1 mA}$ ，测试泄漏电流大小；

6）降压至零，断开试验电流；

7）待电压表指示基本为零时，用放电杆对避雷器放电，挂接地线，拆除试验接线；

8）记录环境温度。

## c) 泄漏电流判断准则

避雷器直流 1 mA 电压的数值不应低于 GB/T 11032 中的规定数值，且 $U_{1mA}$ 实测值与初始值或制造厂规定值变化不应超过 $\pm5\%$ , 0.75 $U_{1mA}$ 下的泄漏电流不应大于 50 $\mu A$ ，且与初始值相比较不应有明显变化。

## G.6.3.2 去耦合器测试步骤

按下列测试步骤进行。

a) 保持去耦合器正常连接状态，将万用表调至电压挡，两个电极与去耦合器的两个接线端子连接，测试其电压。如果万用表显示的电压数值(绝对值)小于去耦合器的阈值，则工作正常，合格；如果万用表显示的电压数值(绝对值)大于阈值，则存在故障，不合格。

b) 断开去耦合器的两个接线端子，用导线将两个接线端子连接；将万用表调至欧姆挡，分别与去耦合器的两个接线端子连接；断开导线，观察万用表欧姆数值的变化。如果万用表显示的欧姆数值可以从零开始缓慢升高，在数分钟内达到几百欧姆，则去耦合器正常，合格；如果万用表的数值一直固定在小于 $1\Omega$ ，则去耦合器有故障，不合格。

c) 采用导通电流从小到大,逐级测试两端 AC 均方电压和导通的 AC 电流值,等效交流阻抗值应不大于 $30 \, m\Omega$ 。

d) 将万用表调至直流电流挡，将万用表串联在防电涌保护系统的回路中，正极接固态去耦合器柱，负极接保护侧管道引线，记录直流漏流量，或串联标准电阻进行测试。泄漏量应符合相关标准或者设计文件的要求。

e）恢复固态去耦合器的连接。

f) 记录测试数据。

# 附录 H

# (规范性)

# 接地电阻测试方法

## H.1 长接地体接地电阻测试

## H.1.1 一般规定

本方法用于测试对角线长度大于 $8 \, m$ 的接地体的接地电阻。

## H.1.2 仪器

宜选用接地电阻测试仪,精度为 0.5 级。

## H.1.3 测试步骤

按下列测试步骤进行。

a）测试接线如图 H.1 所示。

b) 当采用图 H.1 a) 测试时， $d_{13}$ 不应小于 40 m, $d_{12}$ 不应小于 20 m。在土壤电阻率较均匀的地区， $d_{13}$ 取 2L、 $d_{12}$ 取 L；在土壤电阻率不均匀的地区， $d_{13}$ 取 3L、 $d_{12}$ 取 1.7L。

c) 测试过程中,电位极沿接地体与电流极的连线移动3次。每次移动距离为 $d_{13}$ 的5%左右,若3次测试值接近,取其平均值作为长接地体的接地电阻值;若测试值不接近,将电位极往电流极方向移动,直至测试值接近为止。

d) 长接地体的接地电阻也可以采用图 H.1 b) 所示的三角形布极法测试，此时 $d_{13}$ 等于 $d_{12}, d_{12}$ 大于或等于 2L。

e) 按图 H.1 b) 布好电极后, 按仪器操作说明进行检测, 读取接地电阻值。

![](images/4f4c7329072a0c266bb4533ddf4373a0f1b9ffcbb6227c13f37969a2aca4cfbf.jpg)

![](images/e3ce6d9b300adbb7304dc97a64f1b2d7d202d33462d5126d25e267ec29bb355c.jpg)  
b) 三角形布极法

标引序号说明：

1——接地电阻测试仪；

5——电位极与长接地体的水平距离 $d_{12}$ ;

2——电位极；

6——电流极与长接地体的水平距离 $d_{13}$ ;

3——电流极；

7——电流极和电位极与长接地体间的夹角 $\theta$ 。

4——长度为 L 的长接地体；

图 H.1 长接地体接地电阻测试接线图

## H.2 短接地体接地电阻

## H.2.1 一般规定

本方法用于测试对角线长度小于 $8 \, m$ 的接地体的接地电阻。

## H.2.2 仪器

宜选用接地电阻测试仪,精度为 0.5 级。

## H.2.3 测试步骤

测试前，应将接地体与管道断开，然后采用图 H.2 所示接线图沿垂直于管道的一条直线布置电极， $d_{13}$ 约 40 m, $d_{12}$ 约 20 m，按仪器操作说明进行检测，读取接地电阻值。

![](images/a9e3b5bc438b229d7649661d9c864da6e85293ed95d01ec3880fc8c36809dfeb.jpg)

标引序号说明：

1——短接地体；

2——管道；

3——接地电阻测试仪；

4——电位极；

5——电流极；

6——电流极与短接地体的水平距离 $d_{13}$ ;

7——电位极与短接地体的水平距离 $d_{12}$ 。

图 H.2 短接地体接地电阻测试接线图

# 附录 I

# （规范性） 阴极保护有效性测试方法

## I.1 无 IR 降管地电位测试方法

## I.1.1 瞬间断电法

## I.1.1.1 一般规定

本方法测得的电位是消除了由保护电流引起的 IR 降后的管地电位,本方法不用于存在多组牺牲阳极、牺牲阳极与管道直接连接、不能被中断的外部强制电流设备等保护电流不能同步中断或受直流杂散电流干扰的管道。

## I.1.1.2 仪器

数字万用表:内阻不小于 $10 \, M\Omega$ , 精度不低于 0.5 级。

参比电极: 宜采用 CSE, 流过 CSE 的允许电流密度不大于 $5 \mu A/cm^{2}$ 。

同步断续器。

## I.1.1.3 测试步骤

按下列测试步骤进行。

a）在测试之前，应确认阴极保护正常运行，管道已充分极化。

b) 存在冲击电压、阴极保护电源设备的响应、断续器同步性的影响时，应使用脉冲示波器或高速记录仪进行测试，核实影响大小和持续时间。

c) 测试时,对测试区间有影响的阴极保护电源应安装同步断续器,并设置合理的通/断周期,同步误差宜小于0.1 s。

d) 合理的通/断周期和断电时间设置原则是:应在消除冲击电压影响后读取平缓的断电电位,同时避免过度去极化;管道上设置有用于干扰防护的电容类元件的去耦合装置时,应设置较长的断电时间。测试过程中应保持设备输出电流的稳定,当发现相同测试点各通/断周期断电电位出现持续衰减现象,应调整通/断周期。

e) 将 CSE 放置在管道上方地表的潮湿土壤上，应保证 CSE 底部与土壤接触良好。

f) 按图 A.2 的测试接线方式, 将电压表与管道及 CSE 相连接。

g）记录通电电位 $(V_{\mathrm{on}})$ 和断电电位 $(V_{\mathrm{off}})$ ，以及相对于CSE的极性。所测得的断电电位 $(V_{\mathrm{off}})$ 为CSE安放处消除了由保护电流所引起的IR降后的管地电位。

## I.1.2 极化探头法

## I.1.2.1 一般规定

本方法用于受杂散电流干扰或无法同步中断保护电流的管道，用极化探头法测试埋设位置处无 IR 降管地电位。

## I.1.2.2 仪器

数字万用表:内阻不小于 $10 \, M\Omega$ , 精度不低于 0.5 级。

极化探头: 内置的参比电极宜采用 CSE, 流过 CSE 的允许电流密度不大于 $5 \mu A/cm^{2}$ 。

## I.1.2.3 测试步骤

按下列测试步骤进行。

a）极化探头埋设环境宜与管道相同。长效型极化探头宜按图 I.1 所示位置埋设，极化试片裸露面不应面向管道，应保证极化试片与周边土壤接触良好。

b) 在测试之前,应对极化探头内 CSE 进行校准,极化试片的自然电位测试应在极化试片与管道连通前进行。

c) 保护电位测试前应确认阴极保护运行正常，极化探头的极化试片与管道已连通，管道和极化试片充分极化，极化试片和管道之间宜有便于断开连接的开关等装置。

d) 测试中, 按图 I.1 的接线方式, 将数字万用表的正接线柱 (V 端) 接探头的极化试片, 负接线柱 (COM 端) 接探头的 CSE。数字万用表可用具有通断功能的记录仪代替。

e) 测试并记录极化试片的通电电位。

f) 将极化试片与管道断开, 立即测试并记录极化试片的断电电位。

g）极化探头中的极化试片裸露面积应与测试区域中可能产生的防腐层最大缺陷接近，无实际数据时，宜根据外防腐层类型按表 B.1 选取。

![](images/2935b04da37408774a488a686c1a706922ea7a67e9417cc09f60b83117fd68a4.jpg)

标引序号说明：

1——管道；

2——开关；

3——数字万用表或记录仪；

4——极化探头。

图 I.1 极化探头法测试简图

## I.2 密间隔电位测试方法

## I.2.1 一般规定

本方法可测得管道沿线的通电电位和断电电位，全面评价管线阴极保护系统的状况。

对保护电流不能同步中断(如存在多组牺牲阳极与待检管道直接相连,不可拆开,或待检管道的外部强制电流设备不能被中断)的管道或受直流杂散电流干扰的管道本方法不适用。另外下列情况会使本方法应用困难或测试结果的准确性受到影响：

a）管道上方覆盖物导电性很差的管段，如位于钢筋混凝土铺砌路面、沥青路面、冻土、含有大量岩石回填物下的管段；

b) 剥离防腐层下或绝缘物造成电屏蔽的位置,如破损点处外包覆或衬垫绝缘物的管道。

## I.2.2 仪器

所需仪器如下：

a）密间隔电位测试仪/数字万用表；

b) 同步断续器；

c) 探管仪。

## I.2.3 测试步骤

按下列测试步骤进行。

a）测试简图见图 I.2。

b) 在测试之前,应确认阴极保护正常运行,管道已充分极化。

c) 同步断续器的连接。测试时，对测试区间有影响的阴极保护电源应安装同步断续器，并设置合理的通/断周期，同步误差小于0.1 s。合理的通/断周期和断电时间设置原则是：断电时间尽可能短，但又应在消除冲击电压影响后采集数据。

d) 密间隔电位测试仪的连接。将长测试导线一端与密间隔电位测试仪主机相连，另一端与测试桩连接，将一支 CSE 与密间隔电位测试仪主机连接。

e) 打开密间隔电位测试仪主机, 设置密间隔电位测试仪测试模式, 设置与同步断续器保持同步运行的通/断循环时间与断电时间, 并设置合理的断电电位测试延迟时间。典型的延迟时间设置宜为 $50 \, ms \sim 100 \, ms$ 。

f) 当采用数字式万用表时, 将仪器调至适宜的量程上, 读取数据, 读数应在通/断电 0.5 s 之后进行。

g）测试时，利用探管仪对管道定位，保证 CSE 放置在管道的正上方。

h) 从测试桩开始,沿管线管顶地表以密间隔(数据采集间距可以根据实际需要确定,一般是1 m\~3 m)逐次移动 CSE,每移动一次就记录一组通电电位和一组断电电位,按此完成全线的测试。

i) 同时应使用米尺、坐标测试或其他方法，确定 CSE 安放处的位置，应记录沿线的永久性标志、参照物等信息，并应对通电电位和断电电位异常位置处作好标志与记录。

j）某段密间隔测试完成后，若当天不再测试，应通知阴极保护站维护人员恢复连续供电状态。

![](images/d182aeeb0005473367c9e29978621ee30931aa9df2c52c417f958375b6fc0434.jpg)

标引序号说明：

1——测试点；

2——CSE 位置；

3——电连线轴；

4——管道；

5——测试主机或数字万用表；

6——测试值。

图 I.2 密间隔电位测试简图

## I.2.4 数据处理

按下列步骤进行数据处理：

a）将现场测试数据输入到计算机中，进行数据处理分析；

b) 以距离为横坐标、电位为纵坐标分别绘出测试段的通电电位和断电电位分布曲线。

# 附录 J

# (规范性)

# 牺牲阳极参数测试方法

## J.1 开路电位测试

## J.1.1 一般规定

本方法用于牺牲阳极在埋设环境中未与管道相连时开路电位的测试。

## J.1.2 仪器

宜选用数字万用表:内阻不小于 $10 \, M\Omega$ , 精度不低于 0.5 级。

参比电极: 宜采用 CSE, 流过 CSE 的允许电流密度不大于 $5 \mu A/cm^{2}$ 。

## J.1.3 测试步骤

按下列测试步骤进行。

a）测试前，应断开牺牲阳极与管道的连接。

b) 按图 J.1 的测试接线方式接线，将数字万用表的正极与牺牲阳极连接，负极与 CSE 连接。

![](images/cf434139e0fa222101ce26c6123e3e59e3818bf4326a3fb33a718d6d2b440834.jpg)

标引序号说明：

1——数字万用表；

2——CSE;

3——牺牲阳极；

4——埋地管道。

图 J.1 牺牲阳极开路电位测试接线图

c) 将 CSE 放置在牺牲阳极埋设位置正上方的潮湿土壤上，应保证 CSE 底部与土壤接触良好。

d) 将数字万用表调至适宜的量程上,读取数据,作好电位值及极性记录,注明该电位值的名称。

e）测试完成后将牺牲阳极与管道恢复连通。

## J.2 闭路电位测试(牺牲阳极接入点管地电位)

## J.2.1 一般规定

本方法用于牺牲阳极闭路电位测试。可采用远参比法消除牺牲阳极工作时产生电位正偏移所引起的管地电位测试误差。

## J.2.2 仪器

宜选用数字万用表:内阻不小于 $10 \, M\Omega$ , 精度不低于 0.5 级。

参比电极: 宜采用 CSE, 流过 CSE 的允许电流密度不大于 $5 \mu A/cm^{2}$ 。

## J.2.3 测试步骤

按下列测试步骤进行。

a）远参比法的测试接线见图 J.2。

![](images/2bd2088f7eb696ab04a42bf2a06e0ea89e9fc6d19e0a87f6cbbd74c7aed1f487.jpg)

标引序号说明：

1——数字万用表；

2——测试桩；

3——牺牲阳极；

4——管道；

5——CSE。

图 J.2 远参比法测试接线图

b) 将 CSE 朝远离牺牲阳极的方向逐次安放在地表上, 第一个安放点距管道测试点不小于 20 m, 以后逐次移动 5 m。将数字万用表调至适宜的量程上, 读取数据, 作好电位值和极性记录, 当相邻两个安放点测试的管地电位相差小于 2.5 mV 时, CSE 不再往远方移动, 取最远处的管地电位值作为该测试点的管道对远方大地的电位值。

## J.3 输出电流测试

## J.3.1 标准电阻法

## J.3.1.1 一般规定

本方法用于牺牲阳极与管道相连时的输出电流测试, 当采用 $0.1 \Omega$ 或 $0.01 \Omega$ 标准电阻时, 牺牲阳

极(组)的输出电流采用标准电阻法。

## J.3.1.2 仪器

宜选用数字万用表:内阻不小于 $10 \, M\Omega$ , 精度不低于 0.5 级。

参比电极: 宜采用 CSE, 流过 CSE 的允许电流密度不大于 $5 \mu A/cm^{2}$ 。

## J.3.1.3 测试步骤

按下列测试步骤进行。

a）按图 J.3 接线。标准电阻的两个电流接线柱分别接到管道和牺牲阳极的接线柱上，两个电位接线柱分别接数字万用表，并将数字万用表置于 DC200 mV 的量程。接入导线的总长度不大于 1 m，截面积不宜小于 $2.5 \, mm^2$ 。

![](images/f8a13f1037c692c274e052ac7a1d5bb6ef119919fdf7d4ceb640a95328ca257f.jpg)

标引序号说明：

1——数字万用表；

2——标准电阻 R;

3——牺牲阳极；

4——埋地管道。

图 J.3 标准电阻法测试接线示意图
