Repository: bjy1984/AIcheck

File: rules/results/NBT 47018-2017 承压设备用焊接材料订货技术条件.pdf.md (part 2 of 3)
---
本部分起草单位：合肥通用机械研究院、国家质量监督检验检疫总局特种设备安全监察局、哈尔滨焊接研究所威尔焊接有限责任公司、江苏省特种设备安全监督检验研究院扬州分院、中冶建筑研究总院、钢铁研究总院安泰科技股份有限公司、四川大西洋焊接材料股份有限公司、天津市金桥焊材集团有限公司、昆山京群焊材科技有限公司、中国船舶重工集团公司第七二五研究所。

本部分主要起草人：戈兆文、房务农、常彦衍、徐锴、王荣、马容忠、唐伯钢、李箕福、蒋勇、明廷泽、侯杰昌、郑伊洛、姚润钢、孔红雨。

NB/T 47018—2017 的本部分所代替标准的历次版本发布情况为：

—NB/T 47018.4—2011。

# 承压设备用焊接材料订货技术条件 第 4 部分：埋弧焊钢焊丝和焊剂

## 1 范围

NB/T 47018—2017 的本部分规定了埋弧焊钢焊丝和焊剂的技术要求、试验方法和产品标识。本部分适用于承压设备埋弧焊用碳钢焊丝和焊剂、低合金钢焊丝和焊剂、不锈钢焊丝和焊剂。

## 2 规范性引用文件

下列文件对于本文件的应用是必不可少的。凡是注日期的引用文件，仅注日期的版本适用于本文件。凡是不注日期的引用文件，其最新版本（包括所有的修改单）适用于本文件。

GB/T 2653
GB/T 3965
GB/T 5293—1999
GB/T 12470—2003
GB/T 17854—1999
NB/T 47013.2
NB/T 47014
NB/T 47018.1

焊接接头弯曲试验方法

熔敷金属中扩散氢测定方法

埋弧焊用碳钢焊丝和焊剂

埋弧焊用低合金钢焊丝和焊剂

埋弧焊用不锈钢焊丝和焊剂

承压设备无损检测 第2部分：射线检测

承压设备焊接工艺评定

承压设备用焊接材料订货技术条件 第1部分：采购通则

## 3 技术要求

## 3.1 通用规定

3.1.1 承压设备用碳钢、低合金钢、不锈钢埋弧焊用钢焊丝和焊剂除应分别符合 GB/T 5293—1999、GB/T 12470—2003、GB/T 17854—1999 的规定外，还应符合 NB/T 47018.1 和本部分的规定。

3.1.2 承压设备用埋弧焊焊接材料质量保证书中应包含下列内容：

a）焊剂批号与相组配焊丝批号，以及焊丝检验、焊剂检验和组配施焊后熔敷金属的检验结果；

b）碳钢和低合金钢用焊剂应注明焊剂类型（中性、活性）。

3.1.3 用于承压设备的埋弧焊焊丝和焊剂的批号应与符合3.1.2条的质量保证书内容相同；当焊丝和/或焊剂批号与质量保证书内容不同时，可按本单位质量保证体系规定进行检验，技术要求应不低于本标准，合格后才能用于焊接承压设备。

## 3.2 焊丝

埋弧焊用碳钢、低合金钢焊丝以硫含量不大于 0.015%、磷含量不大于 0.020% 为宜；不锈钢焊丝以硫含量不大于 0.015%、磷含量不大于 0.025% 为宜。

## 3.3 焊剂

焊剂以硫含量不大于 0.035%、磷含量不大于 0.040% 为宜。

## 3.4 埋弧焊焊材熔敷金属化学成分

承压设备常用埋弧焊钢焊丝与焊剂组配施焊后，熔敷金属硫、磷含量规定值见表1。

表 1 承压设备常用埋弧焊焊材熔敷金属硫、磷含量规定

<table><tr><td>标准</td><td>焊剂型号</td><td>S(质量分数)/%</td><td>P(质量分数)/%</td></tr><tr><td rowspan="2">GB/T 5293—1999</td><td>F4××-H×××</td><td rowspan="5">≤0.015</td><td rowspan="5">≤0.025</td></tr><tr><td>F5××-H×××</td></tr><tr><td rowspan="3">GB/T 12470—2003</td><td>F48××-H×××</td></tr><tr><td>F55××-H×××</td></tr><tr><td>F62××-H×××</td></tr><tr><td rowspan="12">GB/T 17854—1999</td><td>F308-H×××</td><td rowspan="12">≤0.020</td><td rowspan="12">≤0.030</td></tr><tr><td>F308L-H×××</td></tr><tr><td>F309-H×××</td></tr><tr><td>F309Mo-H×××</td></tr><tr><td>F310-H×××</td></tr><tr><td>F316-H×××</td></tr><tr><td>F316L-H×××</td></tr><tr><td>F316CuL-H×××</td></tr><tr><td>F317-H×××</td></tr><tr><td>F347-H×××</td></tr><tr><td>F410-H×××</td></tr><tr><td>F430-H×××</td></tr></table>

## 3.5 埋弧焊焊材熔敷金属力学性能

3.5.1 承压设备常用埋弧焊焊材熔敷金属力学性能应符合表2的规定。

3.5.2 熔敷金属拉伸试样断后伸长率应分别符合 GB/T 5293—1999、GB/T 12470—2003、GB/T 17854—1999 规定，且应不低于 18%。

表 2 承压设备常用埋弧焊焊材熔敷金属力学性能

<table><tr><td rowspan="2">标准</td><td rowspan="2">焊剂型号</td><td>拉伸试验</td><td colspan="2">冲击试验</td></tr><tr><td>抗拉强度 $R_{\text{m}}$ /MPa</td><td>试验温度/°C</td><td>冲击吸收功 $KV_2$ /J</td></tr><tr><td rowspan="2">GB/T 5293—1999</td><td>F4××-H×××</td><td>415~535</td><td rowspan="2">0,-20,-30,-40,-50,-60</td><td>≥30</td></tr><tr><td>F5××-H×××</td><td>480~600</td><td rowspan="2">≥36</td></tr><tr><td rowspan="3">GB/T 12470—2003</td><td>F48××-H×××</td><td>480~600</td><td rowspan="3">0,-20,-30,-40,-50,-60,-70,-100</td></tr><tr><td>F55××-H×××</td><td>550~670</td><td>≥46</td></tr><tr><td>F62××-H×××</td><td>620~740</td><td>≥51</td></tr></table>

3.5.3 承压设备常用埋弧焊焊材的熔敷金属夏比 V 型缺口冲击试验规定见表 2, 熔敷金属冲击试样取 3 个, 其冲击试验结果平均值应不低于表 2 中的规定值, 允许其中 1 个试样的冲击试验结果低于规定值, 但不应低于规定值的 $70\%$ 。

3.5.4 熔敷金属弯曲试样弯曲到表 3 规定的角度后，其拉伸面上的熔敷金属内沿任何方向不应有单条长度大于 3mm 的开口缺陷，试样熔敷金属的棱角开口缺陷可不计，但由未熔合、夹渣或其他内部缺欠引起的棱角开口缺陷长度应计入。

对于断后伸长率 A 标准规定值下限小于 20% 的熔敷金属，若按表 3 规定的弯曲试验不合格，而其实测值小于 20%，则允许加大弯心直径重新进行试验，此时弯心直径等于 $\frac{10 \times (200 - A)}{2A}$ （A 为断后伸长率规定值下限乘以 100），支座间距等于直径加 23mm。

表 3 弯曲试验尺寸规定

<table><tr><td>试样厚度/mm</td><td>弯心直径/mm</td><td>支座间距离/mm</td><td>弯曲角度/(°)</td></tr><tr><td>10</td><td>40</td><td>63</td><td>180</td></tr></table>

## 3.6 熔敷金属扩散氢含量

埋弧焊熔敷金属扩散氢含量测定按照GB/T3965进行，其含量应符合表4的规定。

表 4 埋弧焊焊材熔敷金属扩散氢含量规定

<table><tr><td>标准</td><td>焊剂型号</td><td>熔敷金属扩散氢含量/(mL/100g)(水银法或热导法)</td></tr><tr><td rowspan="2">GB/T 5293—1999</td><td>F4××-H×××</td><td> $\leqslant 8$ </td></tr><tr><td>F5××-H×××</td><td rowspan="2"> $\leqslant 7$ </td></tr><tr><td rowspan="3">GB/T 12470—2003</td><td>F48××-H×××</td></tr><tr><td>F55××-H×××</td><td> $\leqslant 6$ </td></tr><tr><td>F62××-H×××</td><td> $\leqslant 5$ </td></tr></table>

## 3.7 熔敷金属射线检测

熔敷金属射线检测应按 NB/T 47013.2 进行, 射线检测技术应不低于 AB 级, 质量等级应为 I 级。

## 4 试验方法

## 4.1 熔敷金属化学分析

4.1.1 熔敷金属化学分析用堆焊试件的最小长度为 150mm，试件上堆焊 8 层，化学分析试样应取自第 5 层以上。

4.1.2 化学分析试样也可以从熔敷金属力学性能试验用试件的熔敷金属上制取，但仲裁试验应按4.1.1的规定制取。

## 4.2 熔敷金属弯曲试验

4.2.1 制备平焊试件,试件厚度和坡口形式应分别按 GB/T 5293—1999、GB/T 12470—2003 和 GB/T

17854—1999 规定。

4.2.2 焊接试件采用 $\phi 3.2\mathrm{mm}$ 或 $\phi 4.0\mathrm{mm}$ 焊丝焊制，也可按供需双方协议。

## 4.2.3 试样制备

a）采用冷加工法或热切割法切取试样。当采用热切割法时，应用冷加工法去除热影响区；

b）允许避开焊接缺陷、缺欠制取弯曲试样，面弯与背弯试样各取1个，纵向弯曲试样位置见图1，或在相同位置取横向弯曲试样；

![](images/325799e5206ae102e79fff8974122c963026da061a7c79af3484e574e8ba1237.jpg)  
图1 纵向弯曲试样位置图

c）制备面弯（背弯）试样时，应从背面（正面）加工除去多余厚度，试样的受拉面尽量靠近试件表面；

d）焊缝余高及垫板应采用机械方法去除，试样的受拉面应齐平，纵向弯曲试样尺寸见图2，横向弯曲试样尺寸按NB/T47014的相关规定。

![](images/c133f01abfecc4bfea778431ef93e9c27626c9efc63dc650fa8900457eacfb5d.jpg)  
注：试样受拉面棱角 $R \leqslant 3$ 。

图2 纵向弯曲试样尺寸

## 4.2.4 弯曲试验应符合表3及GB/T2653的规定。

## 5 产品标识

按本部分规定生产的焊丝、焊剂的内外包装、说明书以及质量证明书上，应标有“承压设备埋弧焊用钢焊丝（焊剂）”字样和产品标识“NB/T 47018”，其内包装标签也应印有产品标识。

# 中华人民共和国能源行业标准

NB/T 47018.5—2017

代替 NB/T 47018.5—2011

# 承压设备用焊接材料订货技术条件第5部分：堆焊用不锈钢焊带和焊剂

# Technical permission of welding materials for pressure equipment Section 5: Stainless steel strip electrodes and fluxes for overlay welding

2017-03-28 发布

2017-08-01 实施

国家能源局发布

## 目次

前言 …… 50
1 范围 …… 51
2 规范性引用文件 …… 51
3 型号 …… 51
4 技术要求 …… 52
5 试验方法 …… 54
6 检验规则 …… 56
7 质量保证书 …… 57
8 包装 …… 57
9 标志、产品标识 …… 57

## 前言

NB/T 47018—2017《承压设备用焊接材料订货技术条件》分为5个部分：

——第1部分：采购通则；

——第 2 部分：钢焊条；

——第 3 部分：气体保护电弧焊钢焊丝和填充丝；

——第4部分：埋弧焊钢焊丝和焊剂；

——第 5 部分：堆焊用不锈钢焊带和焊剂。

本部分是 NB/T 47018—2017 的第 5 部分。

本部分按 GB/T 1.1—2009《标准化工作导则 第1部分：标准的结构和编写》给出的规则起草。

本部分是对 NB/T 47018.5—2011《承压设备用焊接材料订货技术条件 第5部分：堆焊用不锈钢焊带和焊剂》的修订。与 NB/T 47018.5—2011 相比，主要技术变化如下：

——增加了3个焊带型号：EQ317L、EQ2205和EQ2209；

——增加了3个焊剂/焊带组合堆焊金属型号：FX317L-E、FX2205-E和FX2209-E；

——增加了检验 FX317L-E、FX2205-E 和 FX2209-E 堆焊金属化学成分时使用焊带的规定；

——增加了质量保证书及其检验内容和批号的使用规定。

本部分由全国锅炉压力容器标准化技术委员会（SAC/TC 262）提出并归口。

本部分起草单位：哈尔滨焊接研究所威尔焊接有限责任公司、钢铁研究总院安泰科技股份有限公司、合肥通用机械研究院。

本部分主要起草人：徐锴、李箕福、戈兆文、房务农。

NB/T 47018—2017 的本部分所代替标准的历次版本发布情况为：

—NB/T 47018.5—2011。

# 承压设备用焊接材料订货技术条件 第 5 部分：堆焊用不锈钢焊带和焊剂

## 1 范围

NB/T 47018—2017 的本部分规定了堆焊用不锈钢堆焊金属型号，技术要求，试验方法、检验规则，包装和标志、产品标识。
本部分适用于承压设备埋弧或电渣耐蚀堆焊。

## 2 规范性引用文件

下列文件对于本文件的应用是必不可少的。凡是注日期的引用文件，仅注日期的版本适用于本文件。凡是不注日期的引用文件，其最新版本（包括所有的修改单）适用于本文件。

GB/T 223（所有部分）钢铁及合金化学分析方法

GB/T 223（所
GB/T 1954
GB/T 2653
GB/T 4334
GB/T 17854—
NB/T 47013.3
NB/T 47013.5
NB/T 47018.1

钢铁及合金化学分析方法
铬镍奥氏体不锈钢焊缝铁素体含量测量方法
焊接接头弯曲试验方法
金属和合金的腐蚀 不锈钢晶间腐蚀试验方法
埋弧焊用不锈钢焊丝和焊剂
承压设备无损检测 第3部分：超声检测
承压设备无损检测 第5部分：渗透检测
承压设备用焊接材料订货技术条件 第1部分：

## 3 型号

## 3.1 焊带型号

3.1.1 焊带型号按其化学成分进行划分。

3.1.2 焊带型号由两部分组成

a）第一部分的两个字母“EQ”表示焊带；

b）第二部分为字母“EQ”后面的数字或数字与字母的组合，表示化学成分分类，其中“L”表示碳含量较低，如有其他特殊要求的化学成分，该化学成分用元素符号表示放在后面。

3.1.3 焊带型号示例如下：

EQ 316 L
表示焊带的碳含量较低
表示焊带化学成分的种类代号
表示焊带

## 3.2 堆焊金属型号

3.2.1 堆焊金属的型号根据焊带-焊剂组配后堆焊金属化学成分进行划分。

3.2.2 堆焊金属的型号通常由四部分组成。字母“F”表示焊剂，“F”后面的字母表示堆焊方法，

“F”后面的数字或数字加字母的组合表示堆焊金属化学成分的种类代号，其中“L”表示碳含量较低，如有特殊要求的化学成分，该化学成分用元素符号表示，放在数字的后面，“-”后面表示堆焊焊层位置代号。

## 3.2.3 堆焊金属型号示例如下：

F M 316 L-E
表示堆焊焊层位置，其中“D”为单层堆焊，“E”为多层堆焊的第二层及以上各层
表示堆焊金属的碳含量较低
表示堆焊金属化学成分的种类代号
表示堆焊方法，其中“M”为埋弧堆焊，“Z”为电渣堆焊
表示焊剂

## 4 技术要求

## 4.1 通用规定

承压设备堆焊用不锈钢焊带和焊剂除应符合NB/T47018.1的规定外，还应符合本部分的规定。

## 4.2 焊带

4.2.1 焊带应表面光滑，没有毛刺、裂纹、折痕和分层等缺陷，但允许有深度不超过厚度偏差 $\pm0.025mm$ 的划伤和局部缺陷。

4.2.2 焊带的标准宽度规定为 30mm、60mm、90mm 和 120mm，焊带的标准厚度规定为 0.5mm。也可以经供需双方协商提供其他规格的焊带。焊带的宽度及厚度允许偏差按表 1 规定。

表 1 焊带的厚度、宽度及其允许偏差  
单位为 $\mathrm{mm}$

<table><tr><td>项目</td><td>允许偏差</td></tr><tr><td>宽度</td><td>±0.20</td></tr><tr><td>厚度</td><td>±0.05</td></tr></table>

4.2.3 成品焊带不允许接头。

4.2.4 切边焊带的直线度要求见表 2。

表 2 切边焊带的直线度  
单位为 $\mathrm{mm}$

<table><tr><td>焊带宽度</td><td>长度</td><td>允许偏差</td></tr><tr><td>≤60</td><td>1000</td><td>≤3.0</td></tr><tr><td>&gt;60</td><td>1000</td><td>≤2.0</td></tr></table>

## 4.2.5 焊带的化学成分应符合表 3 的规定。

表 3 焊带的型号及化学成分（质量分数）

<table><tr><td>焊带型号</td><td>C</td><td>Si</td><td>Mn</td><td>P</td><td>S</td><td>Ni</td><td>Cr</td><td>Mo</td><td>Cu</td><td>Nb</td><td>N</td></tr><tr><td>EQ308</td><td> $\leqslant 0.060$ </td><td> $\leqslant 1.00$ </td><td>0.5~2.5</td><td> $\leqslant 0.025$ </td><td> $\leqslant 0.015$ </td><td>9.0~12.0</td><td>18.0~21.0</td><td> $\leqslant 0.50$ </td><td> $\leqslant 0.75$ </td><td>—</td><td>—</td></tr><tr><td>EQ308L</td><td> $\leqslant 0.030$ </td><td> $\leqslant 1.00$ </td><td>0.5~2.5</td><td> $\leqslant 0.025$ </td><td> $\leqslant 0.015$ </td><td>9.0~12.0</td><td>18.0~21.0</td><td> $\leqslant 0.50$ </td><td> $\leqslant 0.76$ </td><td>—</td><td>—</td></tr><tr><td>EQ309(A)</td><td> $\leqslant 0.060$ </td><td> $\leqslant 1.00$ </td><td>0.5~2.5</td><td> $\leqslant 0.025$ </td><td> $\leqslant 0.015$ </td><td>9.0~12.0</td><td>21.0~23.0</td><td> $\leqslant 0.50$ </td><td> $\leqslant 0.75$ </td><td rowspan="2">—</td><td>—</td></tr><tr><td>EQ309(B)</td><td> $\leqslant 0.060$ </td><td> $\leqslant 1.00$ </td><td>0.5~2.5</td><td> $\leqslant 0.025$ </td><td> $\leqslant 0.015$ </td><td>12.0~14.0</td><td>23.0~25.0</td><td> $\leqslant 0.50$ </td><td> $\leqslant 0.75$ </td><td>—</td></tr><tr><td>EQ309L(A)</td><td rowspan="2"> $\leqslant 0.030$ </td><td rowspan="2"> $\leqslant 1.00$ </td><td rowspan="2">0.5~2.5</td><td rowspan="2"> $\leqslant 0.025$ </td><td rowspan="2"> $\leqslant 0.015$ </td><td>9.0~12.0</td><td>21.0~23.0</td><td rowspan="2"> $\leqslant 0.50$ </td><td> $\leqslant 0.76$ </td><td rowspan="2">—</td><td>—</td></tr><tr><td>EQ309L(B)</td><td>12.0~14.0</td><td>23.0~25.0</td><td> $\leqslant 0.75$ </td><td>—</td></tr><tr><td>EQ309LMo</td><td> $\leqslant 0.030$ </td><td> $\leqslant 1.00$ </td><td>0.5~2.5</td><td> $\leqslant 0.025$ </td><td> $\leqslant 0.015$ </td><td>9.0~14.0</td><td>21.0~25.0</td><td>2.0~3.5</td><td> $\leqslant 0.75$ </td><td>—</td><td>—</td></tr><tr><td>EQ316</td><td> $\leqslant 0.060$ </td><td> $\leqslant 1.00$ </td><td>0.5~2.5</td><td> $\leqslant 0.025$ </td><td> $\leqslant 0.015$ </td><td>11.0~15.0</td><td>17.5~22.5</td><td>2.0~3.5</td><td> $\leqslant 0.75$ </td><td>—</td><td>—</td></tr><tr><td>EQ316L</td><td> $\leqslant 0.030$ </td><td> $\leqslant 1.00$ </td><td>0.5~2.5</td><td> $\leqslant 0.025$ </td><td> $\leqslant 0.015$ </td><td>11.0~15.0</td><td>17.5~22.5</td><td>2.0~3.5</td><td> $\leqslant 0.75$ </td><td>—</td><td></td></tr><tr><td>EQ317L</td><td> $\leqslant 0.030$ </td><td> $\leqslant 1.00$ </td><td>1.0~2.5</td><td> $\leqslant 0.025$ </td><td> $\leqslant 0.015$ </td><td>13.0~15.0</td><td>18.5~20.5</td><td>3.0~4.0</td><td> $\leqslant 0.75$ </td><td>—</td><td>—</td></tr><tr><td>EQ347</td><td> $\leqslant 0.060$ </td><td> $\leqslant 1.00$ </td><td>0.5~2.5</td><td> $\leqslant 0.025$ </td><td> $\leqslant 0.015$ </td><td>9.0~12.0</td><td>18.0~21.0</td><td>—</td><td> $\leqslant 0.75$ </td><td>8×C%~1.0</td><td>—</td></tr><tr><td>EQ347L</td><td> $\leqslant 0.030$ </td><td> $\leqslant 1.00$ </td><td>0.5~2.5</td><td> $\leqslant 0.025$ </td><td> $\leqslant 0.015$ </td><td>9.0~12.0</td><td>18.0~21.0</td><td>—</td><td> $\leqslant 0.75$ </td><td>8×C%~1.0</td><td></td></tr><tr><td>EQ309LNb</td><td> $\leqslant 0.030$ </td><td> $\leqslant 1.00$ </td><td>0.5~2.5</td><td> $\leqslant 0.025$ </td><td> $\leqslant 0.015$ </td><td>9.0~14.0</td><td>21.0~25.0</td><td>—</td><td> $\leqslant 0.75$ </td><td>8×C%~1.0</td><td>—</td></tr><tr><td>EQ385</td><td> $\leqslant 0.025$ </td><td> $\leqslant 0.50$ </td><td>1.0~2.5</td><td> $\leqslant 0.025$ </td><td> $\leqslant 0.015$ </td><td>24.0~26.0</td><td>19.5~21.5</td><td>4.2~5.2</td><td>1.2~2.0</td><td>—</td><td>—</td></tr><tr><td>EQ2205</td><td> $\leqslant 0.030$ </td><td> $\leqslant 0.90$ </td><td>0.5~2.0</td><td> $\leqslant 0.030$ </td><td> $\leqslant 0.020$ </td><td>5.0~7.5</td><td>21.0~23.5</td><td>2.5~3.5</td><td> $\leqslant 0.75$ </td><td>—</td><td>0.08~0.20</td></tr><tr><td>EQ2209</td><td> $\leqslant 0.030$ </td><td> $\leqslant 0.90$ </td><td>0.5~2.0</td><td> $\leqslant 0.030$ </td><td> $\leqslant 0.020$ </td><td>7.5~9.5</td><td>21.5~23.5</td><td>2.5~3.5</td><td> $\leqslant 0.75$ </td><td>—</td><td>0.08~0.20</td></tr><tr><td colspan="12">注:不超过Nb含量总量的20%,可用Ta代替。</td></tr></table>

## 4.3 堆焊焊剂

4.3.1 堆焊焊剂为颗粒状，焊剂能自由地通过标准焊接设备供给管道、阀门和喷嘴。颗粒度分为普通颗粒度与细颗粒度两档，其颗粒度的限制范围应符合表4规定，但根据供需双方的协议要求，允许供应其他粒度的焊剂。

表 4 焊剂颗粒度限制范围

<table><tr><td>焊剂颗粒度类别</td><td colspan="2">普通颗粒度</td><td colspan="2">细颗粒度</td></tr><tr><td rowspan="2">颗粒度限制范围</td><td>&lt;0.450mm(40目)</td><td>≤5%</td><td>&lt;0.180mm(80目)</td><td>≤5%</td></tr><tr><td>&gt;2.50mm(8目)</td><td>≤2%</td><td>&gt;2.00mm(10目)</td><td>≤2%</td></tr></table>

4.3.2 堆焊焊剂中机械夹杂物(铁屑、原材料颗粒、铁合金凝珠及其他杂质)的质量不应大于0.30%。

4.3.3 堆焊焊剂的硫、磷含量：堆焊焊剂的硫含量不得大于 $0.035\%$ ，磷含量不应大于 $0.040\%$ 。

4.3.4 堆焊焊剂与焊带组配，选择合理的堆焊工艺参数进行堆焊时，应保持堆焊过程稳定，堆焊焊道平整、成形美观，脱渣容易。焊道与焊道之间、焊道与母材之间应熔合良好。

## 4.4 堆焊金属的化学成分

焊带和堆焊焊剂组配后的堆焊金属化学成分应符合表 5 的规定。

表 5 堆焊金属化学成分（质量分数）  
%

<table><tr><td>焊剂/焊带组合堆焊金属型号</td><td>C</td><td>Si</td><td>Mn</td><td>P</td><td>S</td><td>Ni</td><td>Cr</td><td>Mo</td><td>Cu</td><td>Nb</td><td>N</td></tr><tr><td>F×308-E</td><td>≤0.06</td><td>≤1.00</td><td>≤2.5</td><td>≤0.030</td><td>≤0.020</td><td>8.0~11.00</td><td>18.0~21.0</td><td>—</td><td>≤0.75</td><td>—</td><td>—</td></tr><tr><td>FZ308-D</td><td>≤0.05</td><td>≤1.00</td><td>≤2.5</td><td>≤0.030</td><td>≤0.020</td><td>8.0~11.00</td><td>18.0~21.0</td><td>—</td><td>≤0.75</td><td>—</td><td>—</td></tr><tr><td>F×308L-E</td><td>≤0.035</td><td>≤1.00</td><td>≤2.5</td><td>≤0.030</td><td>≤0.020</td><td>9.0~12.0</td><td>18.0~21.0</td><td>—</td><td>≤0.75</td><td>—</td><td>—</td></tr><tr><td>F×316-E</td><td>≤0.06</td><td>≤1.00</td><td>≤2.5</td><td>≤0.030</td><td>≤0.020</td><td>11.0~15.0</td><td>16.0~20.0</td><td>2.0~3.0</td><td>≤0.75</td><td>—</td><td>—</td></tr><tr><td>FZ316-D</td><td>≤0.05</td><td>≤1.00</td><td>≤2.5</td><td>≤0.030</td><td>≤0.020</td><td>11.0~15.0</td><td>16.0~20.0</td><td>2.0~3.0</td><td>≤0.75</td><td>—</td><td>—</td></tr><tr><td>F×316L-E</td><td>≤0.035</td><td>≤1.00</td><td>≤2.5</td><td>≤0.030</td><td>≤0.020</td><td>11.0~15.0</td><td>16.0~20.0</td><td>2.0~3.0</td><td>≤0.75</td><td>—</td><td>—</td></tr><tr><td>F×317L-E</td><td>≤0.035</td><td>≤1.00</td><td>≤2.5</td><td>≤0.030</td><td>≤0.020</td><td>12.0~15.0</td><td>18.0~20.5</td><td>2.5~4.0</td><td>≤0.75</td><td>—</td><td>—</td></tr><tr><td>F×347-E</td><td>≤0.06</td><td>≤1.00</td><td>≤2.5</td><td>≤0.030</td><td>≤0.020</td><td>9.0~12.0</td><td>18.0~21.0</td><td>—</td><td>≤0.75</td><td>8×C%~1.0</td><td>—</td></tr><tr><td>FZ347-D</td><td>≤0.05</td><td>≤1.00</td><td>≤2.5</td><td>≤0.030</td><td>≤0.020</td><td>9.0~12.0</td><td>18.0~21.0</td><td>—</td><td>≤0.75</td><td>8×C%~1.0</td><td>—</td></tr><tr><td>F×347L-E</td><td>≤0.035</td><td>≤1.00</td><td>≤2.5</td><td>≤0.030</td><td>≤0.020</td><td>9.0~12.0</td><td>18.0~21.0</td><td>—</td><td>≤0.75</td><td>8×C%~1.0</td><td>—</td></tr><tr><td>FX385-E</td><td>≤0.035</td><td>≤1.00</td><td>≤2.5</td><td>≤0.030</td><td>≤0.020</td><td>24.0~26.0</td><td>19.5~21.5</td><td>4.2~5.2</td><td>1.2~2.0</td><td>—</td><td>—</td></tr><tr><td>F×2205-E</td><td>≤0.035</td><td>≤1.00</td><td>≤2.0</td><td>≤0.030</td><td>≤0.020</td><td>5.0~7.5</td><td>21.0~23.5</td><td>2.5~3.5</td><td>≤0.75</td><td>—</td><td>0.08~0.20</td></tr><tr><td>F×2209-E</td><td>≤0.035</td><td>≤1.00</td><td>≤2.0</td><td>≤0.030</td><td>≤0.020</td><td>7.5~9.5</td><td>21.5~23.5</td><td>2.5~3.5</td><td>≤0.75</td><td>—</td><td>0.08~0.20</td></tr><tr><td colspan="11">注1:×——表示堆焊方法。注2:不超过Nb含量总量的20%,可用Ta代替。</td><td></td></tr></table>

## 4.5 堆焊层的弯曲性能

弯曲试验后在试样拉伸面上的堆焊层内不得有大于 1.5mm 的任一开口缺陷；在熔合线上不应有大于 3mm 的任一开口缺陷。

4.6 堆焊金属铁素体含量由供需双方协商。

4.7 堆焊金属耐腐蚀性能由供需双方协商。

## 5 试验方法

## 5.1 试验用母材

堆焊试件用母材应选用低碳钢板或供需双方认可的钢板作试件，厚度大于或等于 25mm，长度大于或等于 400mm，宽度大于或等于 150mm。

## 5.2 焊带的化学成分及表面质量

5.2.1 焊带化学成分分析应直接从焊带上取样，化学分析可采用任何适宜的分析方法，仲裁试验按 GB/T 223（所有部分）进行。

5.2.2 焊带表面质量应按4.2.1的要求，对焊带进行目测检验表面缺陷及清洁程度。

5.2.3 用量具检查钢带的尺寸，每盘焊带测量点不少于2处。

5.3 堆焊金属试件制备

5.3.1 试件制备按图 1 规定。焊剂在焊前按焊接材料生产商推荐的条件烘干，在平焊位置施焊。

![](images/d815ecfaa0b4a0e1d20396f09c3ff0308ef534d761edfb02b1dd5c075951ca3f.jpg)

a）单层堆焊或多层堆焊的第一层堆焊示意图 b）多层堆焊示意图图1 堆焊试件及试样位置

5.3.2 当检验各型号堆焊金属化学成分时，应按表6规定进行堆焊。表6 检验各型号堆焊金属化学成分时使用焊带的规定

<table><tr><td>耐蚀堆焊金属型号</td><td>过渡层堆焊焊带型号</td><td>耐蚀层堆焊焊带型号</td></tr><tr><td>F×308-E</td><td rowspan="3">EQ309EQ309L</td><td>EQ308</td></tr><tr><td>F×347-E</td><td>EQ347</td></tr><tr><td>F×316-E</td><td>EQ316</td></tr><tr><td>F×308L-E</td><td rowspan="3">EQ309L</td><td>EQ308L</td></tr><tr><td>F×347L-E</td><td>EQ347L</td></tr><tr><td>F×316L-E</td><td>EQ316L</td></tr><tr><td>F×316L-E</td><td>EQ309LMo</td><td>EQ316L</td></tr><tr><td>F×317L-E</td><td>EQ309LMo</td><td>EQ317L</td></tr><tr><td>F×385-E</td><td>EQ385</td><td>EQ385</td></tr><tr><td>F×2205-E</td><td>EQ2205</td><td>EQ2205</td></tr><tr><td>F×2209-E</td><td>EQ309LMo或EQ2209</td><td>EQ2209</td></tr><tr><td>FZ 308-D</td><td rowspan="2">(单层堆焊)</td><td>EQ309L</td></tr><tr><td>FZ 347-D</td><td>EQ309LNb</td></tr><tr><td>FZ 316-D</td><td>(单层堆焊)</td><td>EQ309LMo</td></tr></table>

5.3.3 堆焊规范由供需双方协议确定。

5.3.4 每层堆焊的焊道数量不限，应保证足够数量的试样。多层堆焊时，每层厚度 $3 \, mm \sim 4 \, mm$ ; 单层堆焊时，堆焊层厚度 $4 \, mm \sim 5 \, mm$ 。

## 5.4 堆焊层的无损检测

采用超声检测和渗透检测，分别按 NB/T 47013.3、NB/T 47013.5 的规定，检测结果不应有任何裂纹及未熔合。

## 5.5 堆焊金属化学成分分析

堆焊金属化学成分应从堆焊金属表面算起的堆焊层厚度 3mm 范围内取样分析。

5.6 堆焊层弯曲性能试验

5.6.1 在堆焊试件上切取2个侧弯试样，平行于焊接方向切取，取样位置见图1，试样尺寸见图2。

![](images/0b2bae29b7777fdb07c8f4dcdfb11a1c971f7438fce2fc3397001b5647448056.jpg)

注：拉伸面棱角 $R \leqslant 3\mathrm{mm}$ 。

图2 堆焊侧弯试样  
![](images/d722e1f2c2ccbf13583a6263d39aaa70bd89024479000cf024b4c340f7147d52.jpg)

5.6.2 侧向弯曲试验应符合表7及GB/T2653的规定。

表 7 弯曲试验的规定

<table><tr><td>试样厚度/mm</td><td>弯心直径/mm</td><td>支座间距离/mm</td><td>弯曲角度/(°)</td></tr><tr><td>10</td><td>40</td><td>63</td><td>180</td></tr></table>

## 5.7 堆焊金属铁素体含量

堆焊金属铁素体含量检验应按GB/T1954的规定或供需双方协商的方法进行。

5.8 堆焊金属耐腐蚀性能试验堆焊金属耐腐蚀性能试验应按GB/T4334的规定或供需双方协商的方法进行。

## 5.9 焊剂质量检验

焊剂质量检验应按 GB/T 17854—1999 有关规定进行检验。

## 6 检验规则

## 6.1 取样方法

6.1.1 焊带取样，应按每批抽取总盘数 3% 但不少于 2 盘进行化学成分、尺寸和表面检验。

6.1.2 焊剂取样，若焊剂散装，每批焊剂抽样不少于 6 处；若从包装的焊剂中取样，每批焊剂至少抽取 6 袋，每袋中抽取一定量的焊剂，总量不少于 10kg。把抽取的焊剂混合均匀，用四分法取出 5kg，供焊接试件用，其余的 5kg 用于其他项目检验。

6.2 验收

6.2.1 每批焊带的表面质量检验结果应符合 4.2.1 的规定。

6.2.2 每批焊带尺寸检验结果应符合表1和表2的规定。

6.2.3 每批焊带的化学成分检验结果应符合表3的规定。

6.2.4 每批焊剂质量检验结果应符合4.3的规定。

6.2.5 每批焊带-焊剂组合后堆焊金属化学成分应符合表5的规定。

6.2.6 每批焊带-焊剂组合后堆焊金属弯曲性能结果应符合4.5的规定。

6.2.7 每批焊带-焊剂组合后堆焊金属铁素体含量及堆焊金属耐腐蚀性能应符合4.6和4.7的规定。

## 7 质量保证书

## 7.1 检验内容

承压设备用堆焊焊接材料质量保证书中应包含焊剂、过渡层焊带和耐蚀层焊带的批号和它们各自的检验结果，以及焊剂、焊带和组配堆焊后检验的结果。

## 7.2 批号

用于承压设备的焊剂、过渡层焊带和耐蚀层焊带的批号应符合 7.1 中质量保证书的要求；当上述 3 个批号中只要有 1 个与质量保证书不同时，可根据本单位质量保证体系规定进行检验，技术要求不得低于本标准，合格后才能用于承压设备堆焊。

## 8 包装

## 8.1 焊带

8.1.1 采用适当形式的内包装，应保证干燥，不受环境污染，防止焊带锈蚀。

8.1.2 焊带外包装应保证能防止焊带在正常运输、装卸和使用时不受损坏，并应保持清洁、干燥。

8.1.3 焊带的松弛直径，应保证焊带能在自动焊设备上连续送进。

## 8.2 焊剂

焊剂包装应保证正常运输和贮存过程中不受损坏，并保证焊剂贮存1年内不变质。

## 9 标志、产品标识

9.1 每件焊剂、焊带的外包装及焊带卷的内侧或焊带盘的侧缘上应有标志（记）：名称、标准号、型号、牌号、焊接材料生产商名称、商标、规格、净重、生产日期、批号、检验号。

9.2 按本部分规定制造的焊带、焊剂包装、说明书以及质量证明书上应标有“承压设备堆焊用不锈钢焊带（焊剂）”字样、产品标识“NB/T47018”，在内包装标签上也应印有产品标识。

# NB/T 47018—2017《承压设备用焊接材料订货技术条件》编制说明

## 1 概况

依据我国承压设备相关法规、安全技术规范和标准的规定，结合我国焊接材料国家标准编制的NB/T47018—2011《承压设备用焊接材料订货技术条件》，实施以后取得了良好的效果。

国家质量监督检验检疫总局、国家标准化管理委员会于2012年11月5日发布了新版GB/T983—2012《不锈钢焊条》、GB/T5117—2012《非合金钢及细晶粒钢焊条》和GB/T5118—2012《热强钢焊条》等三项标准，分别代替GB/T983—1995《不锈钢焊条》、GB/T5117—1995《碳钢焊条》和GB/T5118—1995《低合金钢焊条》，并于2013年3月1日实施。上述三项标准1995年版全是采用AWS美国焊接学会标准编制的，而2012年版则转变为采用ISO国际标准编制。焊条国家标准改版后，采购通则、标准名称、熔敷金属化学成分及分类、药皮类型及特性、性能指标、检验方法及型号编制方法等方面都有较大变化。

NB/T 47018 作为行业标准必须迅速作出调整与变动，以便与新版国家标准相适应，全国锅炉压力容器标准化技术委员会（以下简称“锅容标委”）于 2014 年 4 月向国家能源局申请立项建议提前出修订版。国家能源局在 2015 年初以国能科技〔2015〕12 号函正式下达修订 NB/T 47018.1～47018.5—2011 的计划，计划编号“能源 20140640～20140644”。

NB/T 47018—2011 实施以后，又发布了 TSG G0001—2012《锅炉安全技术监察规程》、GB/T 150—2011《压力容器》、GB/T 16507—2013《水管锅炉》、GB/T 16508—2013《锅壳锅炉》、GB/T 29713—2013《不锈钢焊丝和焊带》以及 GB/T 3965—2012《熔敷金属中扩散氢测定方法》等与承压设备焊接密切相关的国家规范与标准。在 NB/T 47018 实施过程中，存在着焊接材料型号（或牌号、钢号）较少，冲击韧性指标需要调整、改变扩散氢测定方法，对药芯焊丝使用规定不明确，埋孤焊的焊丝批号与焊剂批号组配检验未写入质量证明书中等问题，在 NB/T 47018—2011 修改之际，一并研究解决。

为了加快修订进度，提高修订版征求意见稿、送审稿质量，锅容标委邀请了承压设备设计院、研究院、特种设备检测研究院、锅炉、压力容器制造企业和安装企业，以及原 NB/T 47018—2011 起草人，开会讨论、研究，会议期间所提意见质量较高，也比较容易集中、统一。标准送审稿经全锅容标全体委员函审，2015 年 10 月 20 日统计回函，结果为表决通过。

GB/T 5117—2012 只适用于抗拉强度低于 570MPa 的非合金钢及细晶粒钢焊条，而大于或等于 590MPa 的高强钢焊条国家标准报批稿，直到 2014 年年底才正式定稿，于 2016 年 2 月底批复后，本标准才有条件上报。

本标准起草单位：合肥通用机械研究院、中国特种设备检测研究院、国家质量监督检验检疫总局特种设备安全监察局、哈尔滨焊接研究所、江苏省特种设备安全监督检验研究院扬州分院、中冶建筑研究总院、钢铁研究总院安泰科技股份有限公司、四川大西洋焊接材料股份有限公司、天津市金桥焊材集团有限公司、昆山京群焊材科技有限公司、中国船舶重工集团公司第七二五研究所。

本标准主要起草人：戈兆文、窦万波、房务农、寿比南、谢铁军、杨国义、李军、常彦衍、徐锴、李振华、王荣、马容忠、唐伯钢、李箕福、蒋勇、明廷泽、肖辉英、侯杰昌、杨咏梅、郑伊洛、姚润钢、孔红雨。

## 2 修订说明

## 2.1 修订背景

我国加入 WTO 以后，采用国际标准制修订我国相关标准是大势所趋。全国焊接标准化技术委员会，已采用国际标准修订出版了前述 3 个焊条国家标准，还在继续修订埋弧焊焊材、药芯焊丝等国家标准。以国家标准为基础编制订的行业标准必然也要及时修订。国家焊材标准是以不同种类（焊条、焊剂、焊丝等）划分的，而 NB/T 47018《承压设备焊接材料订货技术条件》则包含了承压设备所用各种金属材料的不同种类焊材。预计今后若干年内，NB/T 47018 的修订改版可能比较频繁。

焊接材料国家标准繁多，每项标准中所列焊材类别也是多种多样，本标准只是按照承压设备标准规范所列各种金属材料涉及的焊接材料，编制订货技术条件，供设计和建造单位选用，但不能将本标准当作焊材选用手册使用。本标准中某些焊接材料国内暂时不能生产，NB/T 47018 所给出的技术指标，可供研发或向外订货使用。

## 2.2 采购通则

《采购通则》是NB/T47018的核心，是确保焊材质量稳定性、可靠性的基础。NB/T47018.1—2011是采用AWS A5.01编制的。近年来编制AWS A5.01也采用了ISO 14344《焊接及相关过程渣保护和气保护焊接材料采购指南》。于2011年6月实施的GB/T25778—2010《焊接材料采购指南》也是采用SIO 14344:2010。因此，按GB/T25778—2010修订NB/T47018.1理所当然。GB/T25778中术语“单一干配料”，可以是组分齐全的配方，也可以是配方的若干种组分混合；组合干配料应是由两份或两份以上单一干配料组成。在修订版NB/T47018.1中仍坚持焊芯、焊丝和填充丝应由单一炉号的材料组成，而焊条药皮和焊剂仍要进行包括化学成分分析的充分试验。药皮与焊剂中含有多种矿物、氧化物和合金，采用X射线荧光分析仪是焊材生产商必备的手段。

母材的焊接性能是承压设备焊接的基础。同样，焊接材料也有焊接性，部分焊材生产商缺少焊接技术人员和焊接试验室，不重视、不掌握焊接材料的焊接性能的状况不能继续下去了。

## 2.3 药芯焊丝

中外各国生产的药芯焊丝总量中，酸性渣的钛型、钛钙型有缝药芯焊丝生产量仍占绝大多数，酸性渣药芯焊丝虽然施焊工艺性能好，但熔敷金属含氧量高，冲击韧性（特别是经焊后热处理后）不佳，其抗裂性也差；少数厂家可以生碱性渣的钙型药芯焊丝，其熔敷金属力学性能特别是冲击韧性优越、抗裂性也好，但施焊工艺性能较酸性渣的药芯焊丝差。20世纪60年代湖南某石化厂的球罐群普遍使用酸性渣焊条焊接，投产不久便普遍产生裂纹，危害极大。从此以后，在承压设备行业里，都要求使用碱性渣（低氢型）药皮焊条。NB/T 47018.1—2011中4.4.2规定“在本标准中没有相应种类的焊接材料，其技术要求应比照本标准的规定”，但在承压设备中使用药芯焊丝的厂家大都没有遵守。在不了解药芯焊丝特点的情况下，使用酸性渣药芯焊丝，值得关切。渣系相同的药芯焊丝与焊条有相同特性，所以在NB/T 47018.1修订版中明确规定使用药芯焊丝应按照NB/T 47018.2规定的技术要求，编制订货技术条件。

现行碳钢、低合金钢和不锈钢 3 个药芯焊丝国家标准中都有如下条文：“焊丝的药芯应分布均匀，以使焊接工艺性能和熔敷金属性能不受影响”。但目前药芯焊丝生产线缺少有效的保障措施，用以实现国家标准的规定。也没有看到使人信服的检测报告，证实药芯焊丝中的药芯成分及药芯填充的均匀性，所以熔敷金属成分稳定性难以得到肯定。

刚打开真空包装后的药芯焊丝，马上测定熔敷金属扩散氢含量，可以符合规定。但药芯焊丝不能烘干，开包待焊的药芯焊丝熔敷金属扩散氢含量是否还在规定范围内，这是使用有缝药芯焊丝的单位必需慎重考虑的现实。

## 2.4 冲击韧性

## （1）锅炉压力容器的冲击试验

目前，国内承压设备行业尚无完整地综合考虑到钢材类别、等级、交货状态、强度、厚度、温度等因素的冲击韧性试验准则。需要不需要做冲击试验？冲击试验的合格指标是多少？这些在安全技术规范、标准和设计文件中各不相同，没有统一。

作为锅炉、压力容器都适用的 NB/T 47018，对于同一型号的焊材，只能按要求较严的条件确定冲击试验合格指标，以期有较广泛的适用范围。

在 NB/T 47018 中，按照焊材熔敷金属成分及力学性能来确定冲击试验要求，如对于既用于锅炉，也用于压力容器的铬钼热强钢焊材，则要求 $0^{\circ}$ C 或室温冲击。在 NB/T 47018 中从来都没有将不同成分不同性能的焊材按统一的冲击韧性考核，更没有把锅炉、压力容器用焊材按统一的冲击韧性考核。

焊材国家标准中的冲击试验合格指标，是适用各行各业最起码的要求，难以适用于有爆炸危险的承压设备。焊材标准中力学性能试件的施焊条件都是最佳状态，比工业化大生产条件下条件要优越得多，因此有必要提高NB/T47018中焊材质量证明书中熔敷金属冲击韧性合格指标。焊材熔敷金属冲击韧性合格指标不能按母材规定值考核，熔敷金属不可能具备形成母材冲击韧性的客观条件。承压设备绝大部分要经焊接加工，母材热影响区中过热区性能要比母材有所下降，焊材熔敷金属冲击韧性合格指标应当考虑到这个事实。

## (2) 焊接材料的冲击韧性合格指标

在承压设备中材料的冲击韧性是个重要性能，但要确定焊接材料熔敷金属的冲击韧性合格指标，不仅要考虑到相匹配的钢材，还得考虑承压设备本身的特点。GB/T 150—2011《压力容器》在 TSG R0004—2009《固定式压力容器安全技术监察规程》基础上给钢材、焊接接头冲击韧性最低值作了规定，见表 1。

表 1 碳素钢和低合金钢钢材及焊接接头冲击功最低值

<table><tr><td>钢材标准抗拉强度下限值 $R_{\text{m}}$ /MPa</td><td>3个标准试样冲击功平均值 $KV_{2}$ /J</td></tr><tr><td>≤450</td><td>≥20</td></tr><tr><td>&gt;450~510</td><td>≥24</td></tr><tr><td>&gt;510~570</td><td>≥31</td></tr><tr><td>&gt;570~630</td><td>≥34</td></tr><tr><td>&gt;630~690</td><td>≥38</td></tr><tr><td colspan="2">注:对 $R_{\text{m}}$ 随厚度增大而降低的钢材,按该钢材最小厚度范围的 $R_{\text{m}}$ 值确定冲击功指标。</td></tr></table>

TSG G0001—2012《锅炉安全技术监察规程》、GB/T 16507—2013《水管锅炉》和 GB/T 16508—2013《锅壳锅炉》中的焊接工艺评定都引用了 NB/T 47014—2011《承压设备焊接工艺评定》，产品焊接试件都引用了 NB/T 47016—2011《承压设备产品焊接试件的力学性能检验》，他们中的冲击韧性合格指标也与表 1 相同。

焊接材料熔敷金属冲击韧性的合格指标考虑了钢材及其焊接性、焊接接头组成，承压设备从原材料制成产品并进入服役全过程中各种冷、热加工作用和焊接材料标准中规定的试验方法特点而作出的。

钢材的冶炼、轧制等影响冲击性能的条件优于熔敷金属；钢材焊接过热区已经弱化、软化、脆化，其冲击韧性将降低，没有任何标准或文件规定其合格指标。为了保证在工业化大生产的现场条件下产品内在质量的可靠性，NB/T 47018确定熔敷金属冲击韧性合格指标的原则是从表1规定出发，增加适当的裕量。

## (3) 不锈钢的冲击试验

GB/T 150.3—2011 中规定，设计温度低于-196℃的奥氏体型钢材制压力容器才称为低温容器，目前还没有设计规范。GB/T 150.4—2011 规定设计温度低于-100℃且不低于-196℃时的铬镍奥氏体不锈钢制压力容器，在相应焊接工艺评定时，应进行焊缝的低温冲击试验。除此以外，没有看到要求奥氏体型钢材焊接接头进行冲击试验的标准规范，这是因为奥氏体型钢材及焊接接头的冲击韧性非常好，在一般条件下肯定能保证合格，因而免除冲击试验。

## 2.5 熔敷金属的断后伸长率

承压设备的焊工考试、焊接工艺评定与产品焊接试件力学性能检验，都规定要进行弯心直径是试样厚度4倍的弯曲试验，NB/T 47018便对熔敷金属拉伸试样作出断后伸长率不低于20%的规定。但在锅炉安全技术规范和标准中都规定锅炉受压元件用钢板的室温断后伸长率应当不小于18%。承压设备用材料有向高强钢发展的趋势，故在修订版中保留4倍弯曲规定的同时，也适当降低焊接材料熔敷金属断后伸长率的指标，并增添允许加大弯心直径的条款。

## 2.6 熔敷金属扩散氢含量

在 GB/T 5117—1995、GB/T 5118—1995 中，都同时规定了焊条药皮含水量或熔敷金属扩散氢含量两种平行方法，NB/T 47018.2—2011 中采用焊条药皮含水量测定方法，其原因是药皮含水量测定方法数据重复性好，又没有污染。在 2012 年版的焊条国家标准中已经取消焊条药皮含水量测定方法。

早在 15 年前，钢铁研究总院就对全国 80 余家焊条厂生产的 E5015、E5016 和 E5018 三种碱性焊条，用水银法测定熔敷金属扩散氢含量，结论是：所有厂家生产焊条达到国际标准规定的低氢型（5mL/100g＜HD≤10mL/100g）焊条标准，50%厂家达到超低氢型（HD≤5mL/100g）焊条标准。

根据 AWS A4.3—1993 给出的甘油法与水银法对应关系（见表 2），将 NB/T 47018.2—2011 中表 4 中甘油法测定焊条熔敷金属扩散氢含量指标转换成水银法测定指标，写入修订版中。

表 2 焊条熔敷金属两种测氢方法的对应关系

<table><tr><td>甘油法(mL/100g)</td><td>0.0</td><td>0.5</td><td>1.2</td><td>1.9</td><td>2.6</td><td>3.2</td><td>3.9</td><td>4.6</td><td>5.2</td><td>5.9</td><td>6.6</td><td>7.2</td><td>7.9</td></tr><tr><td>水银法(mL/100g)</td><td>1.0</td><td>2.0</td><td>3.0</td><td>4.0</td><td>5.0</td><td>6.0</td><td>7.0</td><td>8.0</td><td>9.0</td><td>10.0</td><td>11.0</td><td>12.0</td><td>13.0</td></tr></table>

## 2.7 焊条型号

NB/T 47018 修订版的重点在于 NB/T 47018.2，而 NB/T 47018.2 修订的重点内容在于焊条型号的选用。每个焊条型号的冲击试验温度与冲击吸收功能量下限值都在标准中作了规定。

NB/T 47018.2 中所列焊条型号，都是围绕承压设备用钢材（钢板、钢管和锻件）设定的，由于提高了焊条熔敷金属冲击韧性合格指标，且力争使用国家标准的焊条常规型号，只有在 NB/T 47018.2 中提高该型号焊条熔敷金属冲击吸收能量的下限值，为了减少 NB/T 47018.2 中冲击吸收能量的下限值分档数量，有时也采用较低试验温度的焊条型号，或者使用带 “G” 的焊条型号。

带 “G” 的焊条型号表明在焊条国家标准中，没有规定熔敷金属化学成分、冲击试验温度和力学性能试验用母材的 “三没有” 焊条型号，通常在焊材生产商或研究单位开发新品种焊条时使用。

## 2.8 焊丝标准

全国钢标准化技术委员会与全国焊接标准化技术委员会都制订钢焊丝标准。目前，我国尚无针对焊接方法或焊接工艺的专用焊丝标准，基本上是通用焊丝标准。GB/T 8110 虽为气体保护焊钢焊丝标准，但也没有限定保护气体类型。GB/T 8110 除了规定焊丝的化学成分外，还给出了熔敷金属力学性能，其他钢焊丝标准都只规定了焊丝化学成分，并不规定熔敷金属的化学成分与力学性能，这属于 NB/T 47018.1—2017 中 3.5 之 a)“……有相应种类但没有型号(或牌号)的焊接材料，……”，使用单位应按 3.5 之 a) 规定，在采购合同中提出气保护电弧焊焊丝熔敷金属力学性能等技术要求，焊材生产商则按合同生产、检验，当均符合 NB/T 47018 规定时，可以加上标识 “NB/T 47018”。为使读者对不锈钢焊丝熔敷金属拉伸性能有所了解，我们在 NB/T 47018.3—2017 附录 B 中引用了 GB/T 29713 的附录 A，供参考。

在 NB/T 47018.3 的规范性引用文件中，引用了 YB/T 5092—2005、GB/T 29713—2013 和 AWS A5.9/A5.9M：2006 三个不锈钢焊丝标准。GB/T 29713—2013 采用国际标准 ISO 14343：2009《焊接材料 不锈钢和耐热钢电弧焊用焊丝、填充丝及焊带 分类》。GB/T 29713—2013 与 AWS A5.9/A5.9M：2006 相比，其焊丝化学成分相同；YB/T 5092—2005 与 AWS A5.9/A5.9M：2006 相比，除 316L 中 Si 含量稍高以外，其余皆相同。

国内已有单位研制开发金属粉型焊丝，目前尚未见到金属粉型焊丝用于承压设备的工程实例与鉴定文件。当使用金属粉型焊丝时，应遵照NB/T47018.1中3.5之b）规定。

## 2.9 焊丝（带）与焊剂

埋孤焊、堆焊与其他焊接方法不同，他们所用的焊接材料需包含焊丝（带）与焊剂相组配施焊，使用单位需要保证的是两种焊材组配焊接后熔敷金属性能，而不仅仅是焊丝（带）或焊剂的质量保证。埋孤焊、堆焊的焊材质量究竟如何保证需要明确，笔者曾在焊博会上随意搜集了四家生产商的产品样本，同样是 HJ431+H10Mn2，而得到的型号强度级别分别为 40kg、50kg 和 55kg 三种，且冲击功差别也大。事实告诫我们，埋孤焊和堆焊所用的焊丝（带）及焊剂，应从同一家生产商采购，由生产商提供的产品质量证明书中保证熔敷金属质量，而用户也应使用质量证明书中指明批号的焊丝（带）和指明批号的焊剂组配后的施焊产品。当出现不是质量保证书中相组配的指明批号焊丝（带）与焊剂时，则用户可根据本单位质量保证体系规定进行检验，合格后方能使用。

## 2.10 堆焊焊材

NB/T 47018.5—2011 是我国第一部堆焊用不锈钢焊带和焊剂标准，该标准的特点是在同一标准中同时规定了焊带、焊剂及其组配后堆焊金属的技术要求，分别给过渡层堆焊焊带、耐蚀层堆焊焊带和堆焊金属确定了型号。NB/T 47018.5 中的焊带与焊剂都已工业化批量生产，并在核电、尿素和加氢等设备上大量使用。

GB/T 29713—2013 中的焊带成分与 NB/T 47018.5 有较大差异，后者更符合国内实际需要，而且有相组配的焊剂。在修订本标准时，只增加了经实际工程考验的 3 个焊带型号：EQ317L、EQ2205 和 EQ2209，没有引用 GB/T 29713—2013 的焊带。

## 3 修订内容

（1）NB/T 47018.1 中，改按 GB/T 25778—2010 规定，重新编制了采购通则。对使用药芯焊丝进行具体规范，调整了 7 类焊接材料每批最高限量，将焊条药皮含水量测定改为扩散氢测定，增加了采购焊接材料应注明熔敷金属力学性能试件焊后状态的规定，在产品质量证明书的检验项目中增加了弯曲试验；

（2）NB/T 47018.2 中，按照国家标准规范，变更了引用焊条国家标准名称，增加了 55 个焊条型号，更改了焊条型号表示方法，调整了熔敷金属冲击韧性合格指标，规定了扩散氢含量的合格指标，修订了熔敷金属拉伸试样断后伸长率合格指标，在弯曲试验中增加了允许加大弯心直径重新进行试验的规定；

（3）NB/T 47018.3 中，增加了 33 个焊丝型号，更新焊丝型号的表示方法，修订了部分碳钢和低合金钢焊丝的硫、磷含量，调整了焊丝熔敷金属拉伸试验、冲击韧性试验规定，重新规定了熔敷金属扩散氢含量，在弯曲试验中增加了允许加大弯心直径重新进行试验的规定；

（4）NB/T 470184 中，规定了埋弧焊材（焊丝及焊剂）质量保证书中写明焊丝与焊剂批号和检验的内容，对焊丝与焊剂界定了磷、硫含量，增加了3个不锈钢焊剂型号；增加了熔敷金属拉伸试样断后伸长率的规定下限值；在弯曲试验中增加了允许加大弯心直径重新进行试验的规定，删除了碳钢和低合金钢用焊剂含水量规定，增加了埋弧焊熔敷金属扩散氢含量测定的规定；

（5）NB/T 47018.5 中，增加了 3 个焊带型号，增加了 3 个焊剂/焊带组合堆焊金属型号和检验堆焊金属化学成分时使用焊带的规定，增加了质量保证书条款、检验内容与批号规定。

## 4 本标准的特点

新修订的焊条国家标准是我国第一次采用国际标准，对我国承压设备行业有较大影响，作为行业标准 NB/T 47018 理应按照国家焊条新版标准进行修订，这对标准编制与贯彻执行也带来若干新问题。

NB/T 47018 修订版的主要任务是将承压设备法规、安全技术规范、标准对焊接的要求与焊接材料现行标准有机结合起来，根据国内实际状况，有效地协调技术要求，为建造符合规范的承压设备提供优质、可靠、经济的国产焊材。为此，工作开始便进行焊条国家标准新、旧版本条文对比、承压设备规范对焊接要求与焊条国家标准规定对比、钢材与焊条规定特性（成分类别、强度级别、冲击试验）对比，从中找出有用的规律，谨慎地规范了本标准的修订工作。

修改版的内容，仍保持 NB/T 47018—2011 的主要特点：

（1）进一步降低熔敷金属中硫、磷含量，与锅炉、压力容器用钢标准接近；

（2）限制熔敷金属抗拉强度上限，力争使熔敷金属抗拉强度与锅炉压力容器用钢材标准中的抗拉强度在等强范围内；

（3）调整并提高了熔敷金属冲击韧性，给在建造和使用承压设备时的焊缝金属冲击韧性符合规定提供了条件；

（4）在坚持弯心直径为 4 倍试样厚度的弯曲试验前提下，适当降低熔敷金属断后伸长率，以适应强度级别较高的承压设备用钢材；

（5）采用了检验精度更高的扩散氢测定方法，确保熔敷金属的抗裂性。

## 5 水平与建议

NB/T 47018 作为国内第一部承压设备专用焊接材料标准，在国内焊接材料行业中首先倡导并编制采购导则。NB/T 47018 规范了承压设备用焊接材料生产、使用、经销和采购各基本环节，保障了焊接材料质量和降低了采购成本。

本标准修订过程中，邀请了设计单位、安全监察单位参加，两次会议对各方意见充分讨论、研究，达成一致意见。根据大家意见扩大了承压设备用焊接材料的范围，对焊接材料熔敷金属冲击韧性有了新的理念，调整了合格指标，在本标准中所列焊条型号的冲击韧性合格指标，比安全技术规范和标准规定合格值有所提高，留有适当裕量。这大大提高了承压设备的抗脆性破坏能力，与国外同类产品也毫不逊色。

修订版保持了 NB/T 47018—2011 特点，扩大了品种范围，提高了冲击韧性合格指标，扩散氢测定方法精度更高。

## 本标准的水平在国内先进。

保证焊条与焊剂质量的关键是，焊接材料厂要具备焊条药皮、烧结焊剂的原料、配料和熔炼焊剂的原料、炉料的成分分析手段，确保其稳定性与均匀性，才能为焊条电弧焊、埋弧焊质量提供保障。

埋弧焊熔敷金属成分与性能是由焊丝（带）与焊剂组合施焊而成的。同一牌号的焊丝配同一牌号焊剂（但都是不同厂家出品）所得到的焊剂型号都有可能不相同，也即熔敷金属抗拉强度与冲击韧性都不同。所以我们要求在同一家生产厂采购埋弧焊焊丝（带）与焊剂，该厂出具的质量证明书中的技术数据，应当来源于用户所购买所示批号的焊丝和所示批号焊剂组合施焊后的熔敷金属性能。当用于承压设备时，仍采用该批号的焊丝和该批号的焊剂组合。

NB/T 47018.3 范围内的气体保护电弧焊丝，除 GB/T 8110 外，都不保证熔敷金属的力学性能与成分，当使用单位采购这些焊丝时，在合同中按 NB/T 47018.1 中 3.5 规定注明熔敷金属的力学性能与成分要求，供方供货时的焊材质量证明书中也必须列出各项检验要求，并有“NB/T 47018”标识。

焊后热处理是建造承压设备的常用工艺，几乎所有钢的焊缝金属在焊后热处理后，抗拉强度均下降。随着温度的提高，时间的延长，抗拉强度继续下降，焊后热处理对冲击韧性影响还与成分有关。采购焊接材料时一定要掌握图纸技术要求与建造工艺规程对焊后热处理规定，在采购合同中注明焊接材料力学性能试件焊后状态。标注焊后状态的焊接材料在标准中都有焊后热处理保温温度与保温时间规范，这种规范并非承压设备产品焊后热处理规定。如果要求焊材超出标准规范进行焊后热处理，则应在合同中另行协议。

## 6 焊材生产商必备条件

承压设备用焊接材料生产商应具备下列条件。

（1）规模：生产规模足够大，产品类别多，经过培训与考核的分销商遍布全国，生产埋弧焊丝（埋弧焊剂）的生产厂同时也生产埋弧焊剂（埋弧焊丝）；

（2）管理：组织机构齐全，质量保证体系有效运转，具备在网上可接收查询质量保证书的条件；

（3）技术：专业技术人才充分，技术水平国内领先。设有焊接试验室可进行焊接性试验；

NB/T 47018—2017《承压设备用焊接材料订货技术条件》编制说明

（4）原材料：定点供应，渠道通畅；

（5）设备：生产焊条、焊剂的厂家应具有用于原材料、湿混料、炉料成分分析仪器（如 X 射线萤光分析仪）和先进的混合、搅拌装置等设备；生产焊条、焊丝、填充丝及焊带的厂家应具有直读光谱仪；

（6）质量：产品质量连续12个月合格。

# 中华人民共和国行业标准

NB/T 47018.6—2011

# 承压设备用焊接材料订货技术条件 第 6 部分：铝及铝合金焊丝和填充丝

# Technical permission of welding materials for pressure equipment Section 6: Bare aluminum and aluminum-alloy welding electrodes and rods

2011-07-01 发布 2011-10-01 实施

国家能源局发布

## 目次

前言....52
1 范围....53
2 规范性引用文件....53
3 型号....53
4 技术要求....54
5 试验方法和检验规则....57
6 标识....60

## 前言

NB/T 47018—2011《承压设备用焊接材料订货技术条件》分为7个部分：

—— 第 1 部分：采购通则；

—— 第 2 部分：钢焊条；

—— 第 3 部分：气体保护电弧焊钢焊丝和填充丝；

—— 第 4 部分：埋弧焊钢焊丝和焊剂；

—— 第 5 部分：堆焊用不锈钢焊带和焊剂；

—— 第 6 部分：铝及铝合金焊丝和填充丝；

—— 第 7 部分：钛及钛合金焊丝和填充丝。

本部分是 NB/T 47018 的第 6 部分。

本部分由全国锅炉压力容器标准化技术委员会（SAC/TC262）提出并归口。

本部分负责起草单位及起草人：

合肥通用机械研究院

戈兆文、房务农

国家质量监督检验检疫总局特种设备安全监察局 常彦衍

本部分参加起草单位及起草人：

中冶建筑研究总院

唐伯钢

钢铁研究总院安泰科技股份有限公司 李箕福

哈尔滨焊接研究所威尔焊接有限责任公司 徐 锴

四川大西洋焊接材料股份有限公司 陈义岗

天津市金桥焊材集团有限公司

侯永泰

昆山京群焊材科技有限公司

郑伊洛

本部分由全国锅炉压力容器标准化技术委员会（SAC/TC 262）负责解释。

# 承压设备用焊接材料订货技术条件 第 6 部分：铝及铝合金焊丝和填充丝

## 1 范围

NB/T47018的本部分规定了铝及铝合金焊丝和填充丝的型号编制、技术要求、试验方法、检验规则。

本部分适用于承压设备气焊、钨极气体保护焊、熔化极气体保护焊和等离子弧焊用铝及铝合金焊丝和填充丝。

## 2 规范性引用文件

下列文件对于本文件的应用是必不可少的。凡是注日期的引用文件，仅注日期的版本适用于本文件。凡是不注日期的引用文件，其最新版本（包括所有的修改单）适用于本文件。

GB/T 2653 焊接接头弯曲试验方法
GB/T 10858 铝及铝合金焊丝
GB/T 20975（所有部分） 铝及铝合金化学分析方法
NB/T 47018.1 承压设备用焊接材料订货技术条件 第1部分：采购通则
JB/T 4730.2 承压设备无损检测 第2部分：射线检测

## 3 型号

## 3.1 型号划分

焊丝和填充丝的型号按化学成分和使用场合进行划分。

## 3.2 型号编制方法

焊丝和填充丝的型号由四部分组成。第一部分为焊丝和填充丝的代号，E 表示适用于焊丝，R 表示适用于填充丝，ER 表示既适用于焊丝，也适用于填充丝；第二部分四位数字表示焊丝或填充丝型号；第三部分为可选部分，表示化学成分代号。

焊丝型号示例如下：

![](images/3ff669586074d981955ed564e18fe9ddf653c43e937b552fcbf34cba902019f4.jpg)

填充丝型号示例如下：

![](images/6766f8967dd31d051917eb3c7449754e932d9ff4436565866d04fcb2cb7d63d9.jpg)

## 4 技术要求

## 4.1 通用规定

承压设备用铝及铝合金焊丝和填充丝，除应符合 GB/T 10858 的规定外，还应符合 NB/T 47018.1 和本部分的规定。

4.2 焊丝和填充丝的化学成分分析、熔（堆）敷金属弯曲试验、焊丝的熔敷金属射线检测和填充丝的平板堆敷焊道检验，按表1的规定进行。

4.2.1 焊丝和填充丝的化学成分应符合表 2 规定。

表 1 焊丝、填充丝要求检验的项目

<table><tr><td>型号</td><td>熔(堆)敷金属弯曲检验</td><td>焊丝和填充丝化学分析</td><td>焊丝的熔敷金属射线检测</td><td>填充丝平板堆敷焊道检测</td></tr><tr><td>ER 1100</td><td>○</td><td>○</td><td>○</td><td>—</td></tr><tr><td>R 1100</td><td>○</td><td>○</td><td>—</td><td>○</td></tr><tr><td>ER 1188</td><td>○</td><td>○</td><td>○</td><td>—</td></tr><tr><td>R 1188</td><td>○</td><td>○</td><td>—</td><td>○</td></tr><tr><td>ER 4009</td><td>○</td><td>○</td><td>○</td><td>—</td></tr><tr><td>R 4009</td><td>○</td><td>○</td><td>—</td><td>○</td></tr><tr><td>ER 4010</td><td>○</td><td>○</td><td>○</td><td>—</td></tr><tr><td>R 4010</td><td>○</td><td>○</td><td>—</td><td>○</td></tr><tr><td>R 4011</td><td>○</td><td>○</td><td>—</td><td>○</td></tr><tr><td>ER 4043</td><td>○</td><td>○</td><td>○</td><td>—</td></tr><tr><td>R 4043</td><td>○</td><td>○</td><td>—</td><td>○</td></tr><tr><td>ER 4047</td><td>○</td><td>○</td><td>○</td><td>—</td></tr><tr><td>R 4047</td><td>○</td><td>○</td><td>—</td><td>○</td></tr><tr><td>ER 4145</td><td>○</td><td>○</td><td>○</td><td>—</td></tr><tr><td>R 4145</td><td>○</td><td>○</td><td>—</td><td>○</td></tr><tr><td>ER 4643</td><td>○</td><td>○</td><td>○</td><td>—</td></tr><tr><td>R 4643</td><td>○</td><td>○</td><td>—</td><td>○</td></tr><tr><td>ER 5183</td><td>○</td><td>○</td><td>○</td><td>—</td></tr><tr><td>R 5183</td><td>○</td><td>○</td><td>—</td><td>○</td></tr><tr><td>ER 5356</td><td>○</td><td>○</td><td>○</td><td>—</td></tr><tr><td>R 5356</td><td>○</td><td>○</td><td>—</td><td>○</td></tr><tr><td>ER 5554</td><td>○</td><td>○</td><td>○</td><td>—</td></tr><tr><td>R 5554</td><td>○</td><td>○</td><td>—</td><td>○</td></tr><tr><td>ER 5556</td><td>○</td><td>○</td><td>○</td><td>—</td></tr><tr><td>R 5556</td><td>○</td><td>○</td><td>—</td><td>○</td></tr><tr><td>ER 5654</td><td>○</td><td>○</td><td>○</td><td>—</td></tr><tr><td>R 5654</td><td>○</td><td>○</td><td>—</td><td>○</td></tr><tr><td colspan="5">注:○ —— 表示要求检验的项目。</td></tr></table>

表 2 铝焊丝和填充丝的化学成分要求

<table><tr><td rowspan="3">化学成分代号</td><td rowspan="3">型号</td><td colspan="14">化学成分(质量分数) $^{a,b}$ %</td></tr><tr><td rowspan="2">Si</td><td rowspan="2">Fe</td><td rowspan="2">Cu</td><td rowspan="2">Mn</td><td rowspan="2">Mg</td><td rowspan="2">Cr</td><td rowspan="2">Ni</td><td rowspan="2">Zn</td><td rowspan="2">Ti</td><td rowspan="2">Be</td><td colspan="4">其他元素</td></tr><tr><td>单个</td><td>总量</td><td>Al</td><td>—</td></tr><tr><td colspan="16">铝</td></tr><tr><td>Al99.0Cu</td><td>ER 1100R 1100</td><td colspan="2">Si+Fe≤0.95Si+Fe≤0.95</td><td>0.05~0.200.05~0.20</td><td>0.050.05</td><td>——</td><td>——</td><td>——</td><td>0.100.10</td><td>——</td><td>0.0003</td><td>0.050.05</td><td>0.150.15</td><td> ${99.0}{\mathrm{{min}}}^{\mathrm{c}}$ 99.0 ${\mathrm{{min}}}^{\mathrm{c}}$ </td><td>—</td></tr><tr><td>Al99.88</td><td>ER 1188R 1188</td><td>0.060.06</td><td>0.060.06</td><td>0.0050.005</td><td>0.010.01</td><td>0.010.01</td><td>——</td><td>——</td><td>0.030.03</td><td>0.010.01</td><td>0.0003</td><td>0.010.01</td><td>——</td><td> ${99.88}{\mathrm{{min}}}^{\mathrm{c}}$ 99.88 ${\mathrm{{min}}}^{\mathrm{c}}$ </td><td>V≤0.05, Ga≤0.03V≤0.05, Ga≤0.03</td></tr><tr><td colspan="16">铝硅</td></tr><tr><td>AlSi5Cu1Mg</td><td>ER 4009R 4009</td><td>4.5~5.54.5~5.5</td><td>0.200.20</td><td>1.0~1.51.0~1.5</td><td>0.100.10</td><td>0.45~0.60.45~0.6</td><td>——</td><td>——</td><td>0.100.10</td><td>0.200.20</td><td>0.0003</td><td>0.050.05</td><td>0.150.15</td><td>余量余量</td><td>—</td></tr><tr><td>AlSi7Mg</td><td>ER 4010R 4010</td><td>6.5~7.56.5~7.5</td><td>0.200.20</td><td>0.200.20</td><td>0.100.10</td><td>0.30~0.450.30~0.45</td><td>——</td><td>——</td><td>0.100.10</td><td>0.200.20</td><td>0.0003</td><td>0.050.05</td><td>0.150.15</td><td>余量余量</td><td>—</td></tr><tr><td>AlSi7Mg0.5Ti</td><td>R 4011</td><td>6.5~7.5</td><td>0.20</td><td>0.20</td><td>0.10</td><td>0.45~0.7</td><td>—</td><td></td><td>0.10</td><td>0.04~0.20</td><td>0.04~0.07</td><td>0.05</td><td>0.15</td><td>余量</td><td>—</td></tr><tr><td>AlSi5</td><td>ER 4043R 4043</td><td>4.5~6.04.5~6.0</td><td>0.80.8</td><td>0.300.30</td><td>0.050.05</td><td>0.050.05</td><td>——</td><td>——</td><td>0.100.10</td><td>0.200.20</td><td>0.0003</td><td>0.050.05</td><td>0.150.15</td><td>余量余量</td><td>—</td></tr><tr><td>AlSi12</td><td>ER 4047R 4047</td><td>11.0~13.011.0~13.0</td><td>0.80.8</td><td>0.300.30</td><td>0.150.15</td><td>0.100.10</td><td>——</td><td>——</td><td>0.200.20</td><td>——</td><td>0.0003</td><td>0.050.05</td><td>0.150.15</td><td>余量余量</td><td>—</td></tr><tr><td colspan="16">铝硅</td></tr><tr><td>AlSi10Cu4</td><td>ER 4145R 4145</td><td>9.3~10.79.3~10.7</td><td>0.80.8</td><td>3.3~4.73.3~4.7</td><td>0.150.15</td><td>0.150.15</td><td>0.150.15</td><td>—</td><td>0.200.20</td><td>—</td><td>0.0003</td><td>0.050.05</td><td>0.150.15</td><td>余量余量</td><td>—</td></tr><tr><td>AlSi4Mg</td><td>ER 4643R 4643</td><td>3.6~4.63.6~4.6</td><td>0.80.8</td><td>0.100.10</td><td>0.050.05</td><td>0.10~0.300.10~0.30</td><td>—</td><td>—</td><td>0.100.10</td><td>0.150.15</td><td>0.0003</td><td>0.050.05</td><td>0.150.15</td><td>余量余量</td><td>—</td></tr><tr><td colspan="16">铝镁</td></tr><tr><td>AlMg4.5Mn0.7(A)</td><td>ER 5183R 5183</td><td>0.400.40</td><td>0.400.40</td><td>0.100.10</td><td>0.50~1.00.50~1.0</td><td>4.3~5.24.3~5.2</td><td>0.05~0.250.05~0.25</td><td>—</td><td>0.250.25</td><td>0.150.15</td><td>0.0003</td><td>0.050.05</td><td>0.150.15</td><td>余量余量</td><td>—</td></tr><tr><td>AlMg5Cr(A)</td><td>ER 5356R 5356</td><td>0.250.25</td><td>0.400.40</td><td>0.100.10</td><td>0.05~0.200.05~0.20</td><td>4.5~5.54.5~5.5</td><td>0.05~0.200.05~0.20</td><td>—</td><td>0.100.10</td><td>0.06~0.200.06~0.20</td><td>0.0003</td><td>0.050.05</td><td>0.150.15</td><td>余量余量</td><td>—</td></tr><tr><td>AlMg2.7Mn</td><td>ER 5554R 5554</td><td>0.250.25</td><td>0.400.40</td><td>0.100.10</td><td>0.50~1.00.50~1.0</td><td>2.4~3.02.4~3.0</td><td>0.05~0.200.05~0.20</td><td>—</td><td>0.250.25</td><td>0.05~0.200.05~0.20</td><td>0.0003</td><td>0.050.05</td><td>0.150.15</td><td>余量余量</td><td>—</td></tr><tr><td>AlMg5Mn1Ti</td><td>ER 5556R 5556</td><td>0.250.25</td><td>0.400.40</td><td>0.100.10</td><td>0.50~1.00.50~1.0</td><td>4.7~5.54.7~5.5</td><td>0.05~0.200.05~0.20</td><td>—</td><td>0.250.25</td><td>0.05~0.200.05~0.20</td><td>0.0003</td><td>0.050.05</td><td>0.150.15</td><td>余量余量</td><td>—</td></tr><tr><td>AlMg3.5Ti</td><td>ER 5654R 5654</td><td colspan="2">Si+Fe≤0.45Si+Fe≤0.45</td><td>0.050.05</td><td>0.010.01</td><td>3.1~3.93.1~3.9</td><td>0.15~0.350.15~0.35</td><td>—</td><td>0.200.20</td><td>0.05~0.150.05~0.15</td><td>0.0003</td><td>0.050.05</td><td>0.150.15</td><td>余量余量</td><td>—</td></tr><tr><td colspan="16"> $^a$ 对本表中有规定值的元素进行分析。如分析时表明存在着其他元素,则应确定它们保证不超过“其他元素”极限值。 $^b$ 除非另有规定,表中所列单个值为最大值。 $^c$ 非合金化铝的铝含量是100.00%与材料中存在不小于0.010%的其他金属元素总量(在确定总量前用第二位小数表示)之差值。</td></tr></table>

4.2.2 焊丝熔敷金属射线检测应按 JB/T 4730.2 进行，射线检测技术不应低于 AB 级，熔敷金属质量等级为 I 级。

4.2.3 填充丝应进行平板堆敷焊道检验，要求熔池流动性好，无飞溅、焊道形状规则，宽度与高度均匀，表面光滑，无裂纹，无气孔。

4.2.4 焊丝熔敷金属和填充丝的堆敷金属均应进行弯曲试验。弯曲试样弯曲到规定的角度后，其拉伸面上的熔敷金属内沿任何方向不应有单条长度大于 $3\mathrm{mm}$ 的开口缺陷，试样熔敷金属的棱角开口缺陷可不计，但由未熔合、夹渣或其他内部缺欠引起的棱角开口缺陷长度应计入。

## 4.3 焊丝和填充丝的表面质量和均匀性

4.3.1 焊丝和填充丝表面应保持光亮、光滑，不应有毛刺、凹坑、划痕、氧化皮、裂纹、折叠及夹杂，宜进行抛光处理。

4.3.2 盘装焊丝应是连续的，并能保证在机动焊、半自动焊和自动焊的设备上均匀连续送进。

4.4 符合检验要求的焊丝，可以不进行平板熔敷焊道检验而用作填充丝；符合检验要求的填充丝，再经熔敷金属射线检测合格后，才可以用作焊丝。

## 5 试验方法和检验规则

## 5.1 化学分析

5.1.1 焊丝和填充丝的化学成分分析按批进行。

5.1.2 每批焊丝或填充丝化学成分应符合表 2 的规定。如在常规分析中发现有其他元素时，则应作进一步分析，以便确定其总量是否超过表 2 所规定的数值。

5.1.3 化学分析仲裁试验方法应符合 GB/T 20975 的规定。

5.2 焊丝的熔敷金属射线检测

5.2.1 焊丝应按批检验。

5.2.2 试件用母材见表3，垫板材料与试件母材相同。

表 3 试件用母材

<table><tr><td>序号</td><td>焊丝和填充丝型号</td><td>母材代号</td></tr><tr><td>1</td><td>ER 1100, R 1100, ER 1188, R 1188</td><td>1060, 3003</td></tr><tr><td>2</td><td>ER 4009, R 4009, ER 4010, R 4010, R 4011, ER 4043, R 4043, ER 4145, R 4145, ER 4047, R 4047, ER 4643, R 4643</td><td>6061, 3003</td></tr><tr><td>3</td><td>ER 5183, R 5183, ER 5356, R 5356, ER 5554, R 5554, ER 5556, R 5556, ER 5654, R 5654</td><td>3004, 5052, 5083, 5086, 5A03</td></tr></table>

5.2.3 试件尺寸见图1，焊接试件前，按表4规定的参数定位。

![](images/32a21757a6f0524bb02bf2574fadfa3b1d6b7351bf3bb6c7840246b40f3b6b57.jpg)  
图 1 射线检测用对接焊缝试件

表 4 焊接试件前的定位参数

<table><tr><td>焊丝直径mm</td><td>板厚Tmm</td><td>最小根部间隙Rmm</td><td>焊接位置</td></tr><tr><td>0.81.0</td><td>4.56.0</td><td>6.0</td><td>仰焊</td></tr><tr><td>1.2</td><td>6.0</td><td>6.0</td><td>仰焊</td></tr><tr><td>1.6</td><td>10.0</td><td>10.0</td><td>仰焊</td></tr><tr><td>2.4</td><td>10.0</td><td>10.0</td><td>平焊</td></tr><tr><td>3.2</td><td>10.0</td><td>13.0</td><td>平焊</td></tr></table>

5.2.4 试件用熔化极气体保护焊，当双方没有协议时，按焊材制造厂提供的焊接工艺文件施焊。

5.2.5 始焊及施焊过程中，试件温度应不低于 $16^{\circ}C$ ，起弧时及道间温度应不超过 $60^{\circ}C$ 。

5.3 填充丝的平板堆敷焊道检测

5.3.1 填充丝按批检验

5.3.2 试验用母材见表3，试件尺寸为宽度大于或等于 $150\mathrm{mm}$ ，长度大于或等于 $300\mathrm{mm}$ ，厚度按5.2.3规定。

5.3.3 试件采用钨极氩弧焊，交流电源在平焊位置施焊，当双方没有协议时，应按焊材生产商提供的焊接工艺文件施焊。

5.3.4 采用钨极氩弧焊检验合格的填充丝也适用于气焊和等离子弧焊。

5.4 弯曲试验

5.4.1 进行弯曲试验的焊丝和填充丝按批进行。
