Repository: bjy1984/AIcheck

File: rules/results/NBT47014-2023《承压设备焊接工艺评定》.pdf.md (part 2 of 4)
---
<table><tr><td>分类代号</td><td>分类依据</td><td>标准及型号示例</td></tr><tr><td>FeT-1-1</td><td>熔敷金属抗拉强度 $\geqslant 430$  MPa,用于焊接 Fe-1-1 组的 E43 系列焊条</td><td>NB/T 47018.2E43××</td></tr><tr><td>FeT-1-2</td><td>熔敷金属抗拉强度 $\geqslant 490$  MPa,用于焊接 Fe-1-2 组的 E50 系列焊条</td><td>NB/T 47018.2E50××,E50××-×</td></tr><tr><td>FeT-1-3</td><td>熔敷金属抗拉强度 $\geqslant 550$  MPa,用于焊接 Fe-1-3 组的 E55 系列焊条</td><td>NB/T 47018.2E55××-×</td></tr><tr><td>FeT-1-4</td><td>熔敷金属抗拉强度 $\geqslant 590$  MPa,用于焊接 Fe-1-4 组的 E59 系列焊条</td><td>NB/T 47018.2E62××-N2M1</td></tr><tr><td>FeT-2</td><td>—</td><td>—</td></tr><tr><td>FeT-3-1</td><td>熔敷金属公称成分与 Fe-3-1 组钢材类似,用于焊接 Fe-3-1 组的耐热钢焊条</td><td>NB/T 47018.2E55××-CM</td></tr><tr><td>FeT-3-2</td><td>熔敷金属公称成分与 Fe-3-2 组钢材类似,用于焊接 Fe-3-2 组的焊条</td><td>NB/T 47018.2E55××-G</td></tr><tr><td>FeT-3-3</td><td>熔敷金属公称成分与 Fe-3-3 组钢材类似,用于焊接 Fe-3-3 组的焊条</td><td>NB/T 47018.2E59××-3M2</td></tr><tr><td>FeT-4</td><td>熔敷金属公称成分与 Fe-4 类钢材类似,用于焊接 Fe-4 类钢的耐热钢焊条</td><td>NB/T 47018.2E55××-1CM,E55××-1CMV</td></tr><tr><td>FeT-5A</td><td>熔敷金属公称成分与 Fe-5A 类钢材类似,用于焊接 Fe-5A 类钢的耐热钢焊条</td><td>NB/T 47018.2E62××-2C1M</td></tr><tr><td>FeT-5B</td><td>熔敷金属公称成分与 Fe-5B 类钢材类似,用于焊接 Fe-5B类钢的耐热钢焊条</td><td>NB/T 47018.2E62××-9C1M</td></tr><tr><td>FeT-5C</td><td>熔敷金属公称成分与 Fe-5C 类钢材类似,用于焊接 Fe-5C类钢的耐热钢焊条</td><td>NB/T 47018.2E62××-2C1MV</td></tr><tr><td>FeT-6</td><td>熔敷金属为马氏体组织的不锈钢焊条</td><td>NB/T 47018.2E410-××</td></tr><tr><td>FeT-7</td><td>熔敷金属为铁素体组织的不锈钢焊条</td><td>—</td></tr><tr><td>FeT-8</td><td>熔敷金属为奥氏体组织的不锈钢焊条</td><td>NB/T 47018.2E308-××, E347-××, E316L-××</td></tr><tr><td>FeT-9B</td><td>熔敷金属 Ni 公称成分与 Fe-9B 相当,用于焊接 Fe-9B 类钢的焊条</td><td>参照 NB/T 47018.2E50××-N7</td></tr><tr><td>FeT-10I</td><td>熔敷金属公称成分与 Fe-10I 相类似,用于焊接 Fe-10I 类钢的不锈钢焊条</td><td>—</td></tr><tr><td>FeT-10H</td><td>熔敷金属为奥氏体-铁素体组织的不锈钢焊条</td><td>参照 NB/T 47018.2E2209-××, E2594-××</td></tr><tr><td>CuT-1</td><td>纯铜类焊条</td><td>GB/T 3670ECu</td></tr><tr><td>CuT-2</td><td>青铜类的铜锡合金焊条</td><td>GB/T 3670ECuSn-A, ECuSn-B</td></tr><tr><td>CuT-3</td><td>青铜类的铜硅合金焊条</td><td>GB/T 3670ECuSi-A, ECuSi-B</td></tr><tr><td>CuT-4</td><td>白铜类的铜镍合金焊条</td><td>GB/T 3670ECuNi-A, ECuNi-B</td></tr><tr><td>CuT-6</td><td>青铜类的铜铝合金焊条</td><td>GB/T 3670ECuAl-A2, ECuAl-B, ECuAl-C</td></tr><tr><td>CuT-7</td><td>青铜类的铜镍铝合金焊条</td><td>GB/T 3670ECuAlNi, ECuMnAlNi</td></tr><tr><td>NiT-1</td><td>纯镍焊条</td><td>GB/T 13814ENi 2061</td></tr><tr><td>NiT-2</td><td>镍铜合金焊条</td><td>GB/T 13814ENi 4060</td></tr><tr><td>NiT-3</td><td>镍基类镍铬铁合金焊条和镍铬钼合金焊条</td><td>GB/T 13814ENi 6062, ENi 6133ENi 6182, ENi 6093ENi 6002, ENi 6625ENi 6276, ENi 6275ENi 6620, ENi 6455</td></tr><tr><td>NiT-4</td><td>镍基类镍钼合金焊条</td><td>GB/T 13814ENi 1001, ENi 1004, ENi 1066</td></tr><tr><td>NiT-5</td><td>铁镍基类镍铬钼合金焊条</td><td>GB/T 13814ENi 6985</td></tr></table>

表 3 气焊、气体保护焊、等离子弧焊用焊丝、填充丝分类

<table><tr><td>分类代号</td><td>分类依据</td><td>标准及型号示例</td></tr><tr><td>FeS-1-1</td><td>熔敷金属抗拉强度 $\geqslant 430$  MPa,用于焊接 Fe-1-1 组的焊丝、填充丝</td><td>NB/T 47018.3ER49-1, ER50-6</td></tr><tr><td>FeS-1-2</td><td>熔敷金属抗拉强度 $\geqslant 490$  MPa,用于焊接 Fe-1-2 组的焊丝、填充丝</td><td>NB/T 47018.3ER49-1, ER50-6</td></tr><tr><td>FeS-1-3</td><td>熔敷金属抗拉强度 $\geqslant 550$  MPa,用于焊接 Fe-1-3 组的焊丝、填充丝</td><td>NB/T 47018.3ER55-D2, ER55-D2-Ti</td></tr><tr><td>FeS-1-4</td><td>熔敷金属抗拉强度 $\geqslant 590$  MPa,用于焊接 Fe-1-4 组的焊丝、填充丝</td><td>NB/T 47018.3ER62-G</td></tr><tr><td>FeS-2</td><td>—</td><td>—</td></tr><tr><td>FeS-3-1</td><td>熔敷金属公称成分与 Fe-3-1 组钢材类似,用于焊接 Fe-3-1 组钢的焊丝、填充丝</td><td>NB/T 47018.3ER49-A1</td></tr><tr><td>FeS-3-2</td><td>熔敷金属公称成分与 Fe-3-2 组钢材类似,用于焊接 Fe-3-2 组钢的钢焊丝、填充丝</td><td>NB/T 47018.3ER55-Ni1</td></tr><tr><td>FeS-3-3</td><td>熔敷金属公称成分与 Fe-3-3 组钢材类似,用于焊接 Fe-3-3 组钢的焊丝、填充丝</td><td>NB/T 47018.3ER62-G</td></tr><tr><td>FeS-4</td><td>熔敷金属公称成分与 Fe-4 类钢材类似,用于焊接 Fe-4 类钢的焊丝、填充丝</td><td>NB/T 47018.3ER55-B2, ER55-B2-MnV</td></tr><tr><td>FeS-5A</td><td>熔敷金属公称成分与 Fe-5A 类钢材类似,用于焊接 Fe-5A 类钢的焊丝、填充丝</td><td>NB/T 47018.3ER62-B3</td></tr><tr><td>FeS-5B</td><td>熔敷金属公称成分与 Fe-5B 类钢材类似,用于焊接 Fe-5B 类钢的焊丝、填充丝</td><td>NB/T 47018.3ER55-B8</td></tr><tr><td>FeS-5C</td><td>熔敷金属公称成分与 Fe-5C 类钢材类似,用于焊接 Fe-5C 类钢的焊丝、填充丝</td><td>参照 NB/T 47018.3W62 2C1MV</td></tr><tr><td>FeS-6</td><td>熔敷金属为马氏体组织的不锈钢焊丝、填充丝</td><td>NB/T 47018.3S410</td></tr><tr><td>FeS-7</td><td>熔敷金属为铁素体组织的不锈钢焊丝、填充丝</td><td>—</td></tr><tr><td>FeS-8</td><td>熔敷金属为奥氏体组织的不锈钢焊丝、填充丝</td><td>NB/T 47018.3S308, S347, S316L</td></tr><tr><td>FeS-9B</td><td>熔敷金属 Ni 公称成分与 Fe-9B 相当,用于焊接 Fe-9B 类钢的焊丝、填充丝</td><td>NB/T 47018.3ER55-Ni3</td></tr><tr><td>FeS-10I</td><td>熔敷金属公称成分与 Fe-10I 相类似,用于焊接 Fe-10I 类钢的不锈钢焊丝、填充丝</td><td>—</td></tr><tr><td>FeS-10H</td><td>熔敷金属为奥氏体-铁素体组织的不锈钢焊丝、填充丝</td><td>NB/T 47018.3S2209</td></tr><tr><td>AIS-1</td><td>纯铝焊丝和填充丝</td><td>NB/T 47018.6SAI 1100, SAI 1188</td></tr><tr><td>AIS-2</td><td>铝镁焊丝和填充丝</td><td>NB/T 47018.6SAI 5183, SAI 5356,SAI 5554, SAI 5556,SAI 5654</td></tr><tr><td>AlS-3</td><td>铝硅焊丝和填充丝</td><td>NB/T 47018.6SAI 4145, SAI 4043,SAI 4047</td></tr><tr><td>TiS-1</td><td>纯钛焊丝和填充丝</td><td>NB/T 47018.7ER TA1ELIER TA2ELI</td></tr><tr><td>TiS-2</td><td>公称成分为 Ti-Pd 的焊丝和填充丝</td><td>NB/T 47018.7ER TA9</td></tr><tr><td>TiS-4</td><td>公称成分为 Ti-0.3Mo-0.8Ni 的焊丝和填充丝</td><td>NB/T 47018.7ER TA10</td></tr><tr><td>ZrS-3</td><td>Zr+Hf 不小于 99.0%的焊丝和填充丝</td><td>NB/T 47018.8ERZr-2</td></tr><tr><td>ZrS-5</td><td>Zr+Hf 不小于 95.5%的焊丝和填充丝</td><td>NB/T 47018.8ERZr-4</td></tr><tr><td>CuS-1</td><td>纯铜类焊丝和填充丝</td><td>GB/T 9460SCu 1898</td></tr><tr><td>CuS-2</td><td>青铜类的铜锡合金焊丝和填充丝</td><td>GB/T 9460SCu 5210</td></tr><tr><td>CuS-3</td><td>青铜类的铜硅合金焊丝和填充丝</td><td>GB/T 9460SCu 6560</td></tr><tr><td>CuS-4</td><td>白铜类的铜镍合金焊丝和填充丝</td><td>GB/T 9460SCu 7158</td></tr><tr><td>CuS-6</td><td>青铜类的铜铝合金焊丝和填充丝</td><td>GB/T 9460SCu 6100A</td></tr><tr><td>CuS-7</td><td>青铜类的铜镍铝合金焊丝和填充丝</td><td>GB/T 9460SCu 6325</td></tr><tr><td>NiS-1</td><td>纯镍焊丝和填充丝</td><td>GB/T 15620SNi 2061</td></tr><tr><td>NiS-2</td><td>镍铜合金焊丝和填充丝</td><td>GB/T 15620SNi 4060</td></tr><tr><td>NiS-3</td><td>镍基类镍铬钼合金和镍铬铁合金焊丝及填充丝</td><td>GB/T 15620SNi 6082, SNi 6062,SNi 6002, SNi 6625</td></tr><tr><td>NiS-4</td><td>镍基类镍钼合金焊丝和填充丝</td><td>GB/T 15620SNi 1001, SNi 1003,SNi 1004, SNi 1066</td></tr><tr><td>NiS-5</td><td>铁镍基类镍铬钼合金和镍铬铁合金焊丝及填充丝</td><td>GB/T 15620SNi 6975, SNi 6985,SNi 8065</td></tr></table>

表 4 埋弧焊用焊丝-焊剂组合分类

<table><tr><td>分类代号</td><td>分类依据</td><td>标准及型号示例</td></tr><tr><td>FeMSG-1-1</td><td>熔敷金属抗拉强度 $\geqslant 430$  MPa,用于焊接 Fe-1-1 组的埋弧焊焊丝-焊剂组合</td><td>NB/T 47018.4S 43  $\times \times$  FB-SU08A,S 43  $\times \times$  AB-SU26</td></tr><tr><td>FeMSG-1-2</td><td>熔敷金属抗拉强度 $\geqslant 490$  MPa,用于焊接 Fe-1-2 组的埋弧焊焊丝-焊剂组合</td><td>NB/T 47018.4S 49  $\times \times$  FB-SU26,S 49  $\times \times$  FB-SU34,S 49  $\times \times$  FB-SU28</td></tr><tr><td>FeMSG-1-3</td><td>熔敷金属抗拉强度 $\geqslant 550$  MPa,用于焊接 Fe-1-3 组的埋弧焊焊丝-焊剂组合</td><td>NB/T 47018.4S 55  $\times \times$  FB-SUM3,S 55  $\times \times$  FB-SUN2M1</td></tr><tr><td>FeMSG-1-4</td><td>熔敷金属抗拉强度 $\geqslant 590$  MPa,用于焊接 Fe-1-4 组的埋弧焊焊丝-焊剂组合</td><td>NB/T 47018.4S 62  $\times \times$  FB-SUM31,S 62  $\times \times$  FB-SUM3V</td></tr><tr><td>FeMSG-2</td><td>—</td><td>—</td></tr><tr><td>FeMSG-3-1</td><td>熔敷金属公称成分与 Fe-3-1 组钢材类似,用于焊接 Fe-3-1组钢的埋弧焊焊丝-焊剂组合</td><td>NB/T 47018.4S 49 $\times \times$  FB-SU1CM2,S 55 $\times \times$  FB-SU1CM3</td></tr><tr><td>FeMSG-3-2</td><td>熔敷金属公称成分与 Fe-3-2 组钢材类似,用于焊接 Fe-3-2组钢的埋弧焊焊丝-焊剂组合</td><td>NB/T 47018.4S 55  $\times \times$  FB-SUM3</td></tr><tr><td>FeMSG-3-3</td><td>熔敷金属公称成分与 Fe-3-3 组钢材类似,用于焊接 Fe-3-3组钢的埋弧焊焊丝</td><td>NB/T 47018.4S 62  $\times \times$  FB-SUM31,S 62  $\times \times$  FB-SUM3V</td></tr><tr><td>FeMSG-4</td><td>熔敷金属公称成分与 Fe-4 类钢材类似,用于焊接 Fe-4 类钢的埋弧焊焊丝-焊剂组合</td><td>NB/T 47018.4S 49 $\times \times$  FB-SU1CM2,S 55 $\times \times$  FB-SU1CMV,S 55 $\times \times$  FB-SU1CM3</td></tr><tr><td>FeMSG-5A</td><td>熔敷金属公称成分与 Fe-5A 类钢材类似,用于焊接 Fe-5A类钢的埋弧焊焊丝-焊剂组合</td><td>NB/T 47018.4S 55  $\times \times$  FB-SU $\times \times$   $\times$ </td></tr><tr><td>FeMSG-5B</td><td>熔敷金属公称成分与 Fe-5B 类钢材类似,用于焊接 Fe-5B类钢的埋弧焊焊丝-焊剂组合</td><td>NB/T 47018.4S 62  $\times \times$  FB -SU9C1MV</td></tr><tr><td>FeMSG-5C</td><td>熔敷金属公称成分与 Fe-5C 类钢材类似,用于焊接 Fe-5C类钢的埋弧焊焊丝-焊剂组合</td><td>NB/T 47018.4S 62  $\times \times$  FB-SU2C1MV</td></tr><tr><td>FeMSG-6</td><td>熔敷金属为马氏体组织的不锈钢埋弧焊焊丝-焊剂组合</td><td>NB/T 47018.4S F410  $\times \times$ -S410</td></tr><tr><td>FeMSG-7</td><td>熔敷金属为铁素体组织的不锈钢埋弧焊焊丝-焊剂组合</td><td>NB/T 47018.4S F430 × ×-S430</td></tr><tr><td>FeMGS-8</td><td>熔敷金属为奥氏体组织的不锈钢埋弧焊焊丝-焊剂组合</td><td>NB/T 47018.4S F308L × ×-S308L,S F316 × ×-S316,S F347L × ×-S347L</td></tr><tr><td>FeMSG-9B</td><td>熔敷金属 Ni 公称成分与 Fe-9B 相当,用于焊接 Fe-9B 类钢的焊丝-焊剂组合</td><td>NB/T 47018.4S 49× × FB-SUN7</td></tr><tr><td>FeMSG-10I</td><td>熔敷金属公称成分与 Fe-10I 相类似,用于焊接 Fe-10I 类钢的不锈钢埋弧焊焊丝-焊剂组合</td><td>—</td></tr><tr><td>FeMSG-10H</td><td>熔敷金属为奥氏体-铁素体双相组织的不锈钢埋弧焊 焊丝-焊剂组合</td><td>NB/T 47018.4S F2209 × ×-S2209,S F2594 × ×-S2594</td></tr><tr><td>FeMSG-11A</td><td>熔敷金属为奥氏体的镍基合金埋弧焊焊丝-焊剂组合</td><td>参照 NB/T 47018.4S F × × × ×-SNi6625</td></tr></table>

## 5.1.4 焊后热处理及分类

5.1.4.1 类别号为 Fe-1、Fe-3、Fe-4、Fe-5A、Fe-5B、Fe-5C、Fe-6、Fe-9B、Fe-10I、Fe-10H 及 Fe-11A 的材料焊后热处理类别：

a）不进行焊后热处理；

b）低于下转变温度进行焊后热处理；

c）高于上转变温度进行焊后热处理（如正火）；

d）先在高于上转变温度，而后在低于下转变温度进行焊后热处理（即正火或淬火后回火）；

e）在上下转变温度之间进行焊后热处理。

5.1.4.2 除 5.1.4.1 外，表 1 中各类别号的材料焊后热处理类别：

a）不进行焊后热处理；

b）在规定的温度范围内进行焊后热处理。

## 5.2 每种焊接方法的专用焊接工艺评定因素及分类

5.2.1 专用焊接工艺评定因素分为重要因素、补加因素和次要因素：

a）重要因素是指影响焊接接头拉伸性能和弯曲性能的焊接工艺评定因素；

b）补加因素是指影响焊接接头冲击韧性的焊接工艺评定因素；

c）次要因素是指对焊接接头力学性能和弯曲性能无明显影响的焊接工艺评定因素。

5.2.2 每种焊接方法的专用焊接工艺评定因素及分类按表 5 的规定执行。

5.2.3 带堆焊隔离层的对接焊缝焊接工艺评定规则按附录 C 的规定执行。

5.2.4 不锈钢-钢复合板焊接工艺评定规则按附录 D 的规定执行。

5.2.5 换热管与管板的焊接工艺评定规则按附录 E 的规定执行。

5.2.6 螺柱电弧焊工艺评定规则按附录 F 的规定执行。

NB/T 47014—2023

表 5 各种焊接方法的专用焊接工艺评定因素

<table><tr><td rowspan="2">类别</td><td rowspan="2">焊接工艺评定因素</td><td colspan="10">重要因素</td><td colspan="10">补加因素</td><td colspan="10">次要因素</td></tr><tr><td>气焊</td><td>焊条电弧焊</td><td>埋弧焊</td><td>熔化极气体保护焊</td><td>钨极气体保护焊</td><td>等离子弧焊</td><td>气电立焊</td><td>螺柱电弧焊</td><td>摩擦焊</td><td>电子束焊</td><td>气焊</td><td>焊条电弧焊</td><td>埋弧焊</td><td>熔化极气体保护焊</td><td>钨极气体保护焊</td><td>等离子弧焊</td><td>气电立焊</td><td>螺柱电弧焊</td><td>摩擦焊</td><td>电子束焊</td><td>气焊</td><td>焊条电弧焊</td><td>埋弧焊</td><td>熔化极气体保护焊</td><td>钨极气体保护焊</td><td>等离子弧焊</td><td>气电立焊</td><td>螺柱电弧焊</td><td>摩擦焊</td><td>电子束焊</td></tr><tr><td rowspan="10">接头</td><td>1)改变坡口形式</td><td>—</td><td>—</td><td>—</td><td>—</td><td>—</td><td>—</td><td>—</td><td>—</td><td>—</td><td>○</td><td>—</td><td>—</td><td>—</td><td>—</td><td>—</td><td>○</td><td>○</td><td>—</td><td>—</td><td>—</td><td>○</td><td>○</td><td>○</td><td>○</td><td>○</td><td>○</td><td>○</td><td>—</td><td>—</td><td>—</td></tr><tr><td>2)增加或取消衬垫</td><td>—</td><td>—</td><td>—</td><td>—</td><td>—</td><td>—</td><td>—</td><td>—</td><td>—</td><td>○</td><td>—</td><td>—</td><td>—</td><td>—</td><td>—</td><td>—</td><td>—</td><td>—</td><td>—</td><td>—</td><td>○</td><td>—</td><td>—</td><td>—</td><td>—</td><td>—</td><td>—</td><td>—</td><td>—</td><td>—</td></tr><tr><td>3)改变衬垫的公称成分</td><td>—</td><td>—</td><td>—</td><td>—</td><td>—</td><td>—</td><td>—</td><td>—</td><td>—</td><td>—</td><td>—</td><td>—</td><td>—</td><td>—</td><td>—</td><td>—</td><td>—</td><td>—</td><td>—</td><td>—</td><td>○</td><td>—</td><td>—</td><td>—</td><td>—</td><td>—</td><td>—</td><td>—</td><td>—</td><td>—</td></tr><tr><td>4)增大坡口根部间隙</td><td>—</td><td>—</td><td>—</td><td>—</td><td>—</td><td>—</td><td>—</td><td>—</td><td>—</td><td>○</td><td>—</td><td>—</td><td>—</td><td>—</td><td>—</td><td>—</td><td>○</td><td>—</td><td>—</td><td>—</td><td>○</td><td>○</td><td>○</td><td>○</td><td>○</td><td>○</td><td>○</td><td>—</td><td>—</td><td>—</td></tr><tr><td>5)减小坡口根部间隙</td><td>—</td><td>—</td><td>—</td><td>—</td><td>—</td><td>—</td><td>—</td><td>—</td><td>—</td><td>—</td><td>—</td><td>—</td><td>—</td><td>—</td><td>—</td><td>—</td><td>—</td><td>—</td><td>—</td><td>—</td><td>○</td><td>○</td><td>○</td><td>○</td><td>○</td><td>○</td><td>○</td><td>—</td><td>—</td><td>○</td></tr><tr><td>6)取消单面焊时的衬垫</td><td>—</td><td>—</td><td>—</td><td>—</td><td>—</td><td>—</td><td>—</td><td>—</td><td>—</td><td>—</td><td>—</td><td>—</td><td>—</td><td>—</td><td>—</td><td>—</td><td>—</td><td>—</td><td>—</td><td>—</td><td>—</td><td>○</td><td>○</td><td>○</td><td>—</td><td>—</td><td>—</td><td>—</td><td>—</td><td>—</td></tr><tr><td>7)增加或取消非金属或非熔化的焊接熔池金属成形块(或焊缝背面成形块)</td><td>—</td><td>—</td><td>—</td><td>—</td><td>—</td><td>○</td><td>—</td><td>—</td><td>○</td><td>—</td><td>—</td><td>—</td><td>—</td><td>—</td><td>—</td><td>—</td><td>—</td><td>—</td><td>—</td><td>—</td><td>—</td><td>○</td><td>○</td><td>○</td><td>○</td><td>○</td><td>—</td><td>—</td><td>—</td><td>—</td></tr><tr><td>8)增加或取消衬垫或锁底焊缝</td><td>○</td><td>○</td><td>○</td><td>○</td><td>○</td><td>○</td><td>○</td><td>○</td><td>○</td><td>○</td><td>—</td><td>—</td><td>—</td><td>—</td><td>—</td><td>—</td><td>—</td><td>—</td><td>—</td><td>—</td><td>—</td><td>○</td><td>○</td><td>○</td><td>○</td><td>○</td><td>—</td><td>—</td><td>—</td><td>—</td></tr><tr><td>9)增加衬垫,或改变衬垫的公称成分</td><td>—</td><td>—</td><td>—</td><td>—</td><td>—</td><td>—</td><td>—</td><td>—</td><td>—</td><td>○</td><td>—</td><td>—</td><td>—</td><td>—</td><td>—</td><td>—</td><td>—</td><td>—</td><td>—</td><td>—</td><td>—</td><td>—</td><td>—</td><td>—</td><td>○</td><td>○</td><td>—</td><td>—</td><td>—</td><td>—</td></tr><tr><td>10)改变螺柱焊端部的尺寸和形状</td><td>—</td><td>—</td><td>—</td><td>—</td><td>—</td><td>—</td><td>○</td><td>—</td><td>—</td><td>—</td><td>—</td><td>—</td><td>—</td><td>—</td><td>—</td><td>—</td><td>—</td><td>—</td><td>—</td><td>—</td><td>—</td><td>—</td><td>—</td><td>—</td><td>—</td><td>—</td><td>—</td><td>—</td><td>—</td><td>—</td></tr></table>

表 5 各种焊接方法的专用焊接工艺评定因素（续）

NB/T 47014—2023

<table><tr><td rowspan="2">类别</td><td rowspan="2">焊接工艺评定因素</td><td colspan="10">重要因素</td><td colspan="10">补加因素</td><td colspan="10">次要因素</td></tr><tr><td>气焊</td><td>焊条电弧焊</td><td>埋弧焊</td><td>熔化极气体保护焊</td><td>钨极气体保护焊</td><td>等离子弧焊</td><td>气电立焊</td><td>螺柱电弧焊</td><td>摩擦焊</td><td>电子束焊</td><td>气焊</td><td>焊条电弧焊</td><td>埋弧焊</td><td>熔化极气体保护焊</td><td>钨极气体保护焊</td><td>等离子弧焊</td><td>气电立焊</td><td>螺柱电弧焊</td><td>摩擦焊</td><td>电子束焊</td><td>气焊</td><td>焊条电弧焊</td><td>埋弧焊</td><td>熔化极气体保护焊</td><td>钨极气体保护焊</td><td>等离子弧焊</td><td>气电立焊</td><td>螺柱电弧焊</td><td>摩擦焊</td><td>电子束焊</td></tr><tr><td rowspan="4">接头</td><td>11)改变电弧保护套圈型号或焊剂型号</td><td>—</td><td>—</td><td>—</td><td>—</td><td>—</td><td>—</td><td>—</td><td>—</td><td>○</td><td>—</td><td>—</td><td>—</td><td>—</td><td>—</td><td>—</td><td>—</td><td>—</td><td>—</td><td>—</td><td>—</td><td>—</td><td>—</td><td>—</td><td>—</td><td>—</td><td>—</td><td>—</td><td>—</td><td>—</td><td>—</td></tr><tr><td>12)两工件端部焊接平面与旋转轴线夹角变化大于评定值 $\pm 10^{\circ}$ </td><td>—</td><td>—</td><td>—</td><td>—</td><td>—</td><td>—</td><td>—</td><td>—</td><td>—</td><td>○</td><td>—</td><td>—</td><td>—</td><td>—</td><td>—</td><td>—</td><td>—</td><td>—</td><td>—</td><td>—</td><td>—</td><td>—</td><td>—</td><td>—</td><td>—</td><td>—</td><td>—</td><td>—</td><td>—</td><td>—</td></tr><tr><td>13)焊接接头横截面积的变化大于评定值10%,或两工件相焊处,从实心截面改变为空心截面,或反之</td><td>—</td><td>—</td><td>—</td><td>—</td><td>—</td><td>—</td><td>—</td><td>—</td><td>—</td><td>○</td><td>—</td><td>—</td><td>—</td><td>—</td><td>—</td><td>—</td><td>—</td><td>—</td><td>—</td><td>—</td><td>—</td><td>—</td><td>—</td><td>—</td><td>—</td><td>—</td><td>—</td><td>—</td><td>—</td><td>—</td></tr><tr><td>14)管-管相焊处的外径变化超出评定试件 $\pm 10\%$ </td><td>—</td><td>—</td><td>—</td><td>—</td><td>—</td><td>—</td><td>—</td><td>—</td><td>—</td><td>○</td><td>—</td><td>—</td><td>—</td><td>—</td><td>—</td><td>—</td><td>—</td><td>—</td><td>—</td><td>—</td><td>—</td><td>—</td><td>—</td><td>—</td><td>—</td><td>—</td><td>—</td><td>—</td><td>—</td><td>—</td></tr><tr><td rowspan="6">填充金属</td><td>1)焊丝或填充丝</td><td>—</td><td>—</td><td>—</td><td>—</td><td>—</td><td>—</td><td>—</td><td>—</td><td>—</td><td>○</td><td>—</td><td>—</td><td>—</td><td>—</td><td>—</td><td>—</td><td>—</td><td>—</td><td>—</td><td>—</td><td>○</td><td>○</td><td>○</td><td>○</td><td>○</td><td>○</td><td>—</td><td>—</td><td>—</td><td></td></tr><tr><td>2)改变混合焊剂的混合比例</td><td>—</td><td>—</td><td>○</td><td>—</td><td>—</td><td>—</td><td>—</td><td>—</td><td>—</td><td>—</td><td>—</td><td>—</td><td>—</td><td>—</td><td>—</td><td>—</td><td>—</td><td>—</td><td>—</td><td>—</td><td>—</td><td>—</td><td>—</td><td>—</td><td>—</td><td>—</td><td>—</td><td>—</td><td>—</td><td></td></tr><tr><td>3)增加或取消填充金属</td><td>—</td><td>—</td><td>—</td><td>—</td><td>○</td><td>○</td><td>—</td><td>—</td><td>—</td><td>○</td><td>—</td><td>—</td><td>—</td><td>—</td><td>—</td><td>—</td><td>—</td><td>—</td><td>—</td><td>—</td><td>—</td><td>—</td><td>—</td><td>—</td><td>—</td><td>—</td><td>—</td><td>—</td><td>—</td><td></td></tr><tr><td>4)添加或取消附加的填充丝,与评定值比,填充金属体积改变超过10%</td><td>—</td><td>—</td><td>○</td><td>○</td><td>—</td><td>—</td><td>—</td><td>—</td><td>—</td><td>—</td><td>—</td><td>—</td><td>—</td><td>—</td><td>—</td><td>—</td><td>—</td><td>—</td><td>—</td><td>—</td><td>—</td><td>—</td><td>—</td><td>—</td><td>—</td><td>—</td><td>—</td><td>—</td><td>—</td><td></td></tr><tr><td>5)实心焊丝、药芯焊丝、金属粉之间变更</td><td>—</td><td>—</td><td>—</td><td>○</td><td>○</td><td>○</td><td>○</td><td>—</td><td>—</td><td>—</td><td>—</td><td>—</td><td>—</td><td>—</td><td>—</td><td>—</td><td>—</td><td>—</td><td>—</td><td>—</td><td>—</td><td>—</td><td>—</td><td>—</td><td>—</td><td>—</td><td>—</td><td>—</td><td>—</td><td></td></tr><tr><td>6)增加或取消可熔性嵌条</td><td>—</td><td>—</td><td>—</td><td>—</td><td>—</td><td>—</td><td>—</td><td>—</td><td>—</td><td>—</td><td>—</td><td>—</td><td>—</td><td>—</td><td>—</td><td>—</td><td>—</td><td>—</td><td>—</td><td>—</td><td>—</td><td>—</td><td>—</td><td>○</td><td>○</td><td>—</td><td>—</td><td>—</td><td>—</td><td></td></tr></table>

表 5 各种焊接方法的专用焊接工艺评定因素（续）

NB/T 47014—2023

<table><tr><td rowspan="2">类别</td><td rowspan="2">焊接工艺评定因素</td><td colspan="10">重要因素</td><td colspan="11">补加因素</td><td colspan="10">次要因素</td></tr><tr><td>气焊</td><td>焊条电弧焊</td><td>埋弧焊</td><td>熔化极气体保护焊</td><td>钨极气体保护焊</td><td>等离子弧焊</td><td>气电立焊</td><td>螺柱电弧焊</td><td>摩擦焊</td><td>电子束焊</td><td>气焊</td><td>焊条电弧焊</td><td>埋弧焊</td><td>熔化极气体保护焊</td><td>钨极气体保护焊</td><td>等离子弧焊</td><td>气电立焊</td><td>螺柱电弧焊</td><td>摩擦焊</td><td>电子束焊</td><td>气焊</td><td>焊条电弧焊</td><td>埋弧焊</td><td>熔化极气体保护焊</td><td>钨极气体保护焊</td><td>等离子弧焊</td><td>气电立焊</td><td>螺柱电弧焊</td><td>摩擦焊</td><td>电子束焊</td><td></td></tr><tr><td rowspan="3">焊接位置</td><td>1)与评定试件相比,改变焊接位置</td><td>—</td><td>—</td><td>—</td><td>—</td><td>—</td><td>—</td><td>—</td><td>○</td><td>—</td><td>—</td><td>—</td><td>—</td><td>—</td><td>—</td><td>—</td><td>—</td><td>—</td><td>—</td><td>—</td><td>—</td><td>○</td><td>○</td><td>○</td><td>○</td><td>○</td><td>○</td><td>—</td><td>—</td><td>—</td><td>—</td><td></td></tr><tr><td>2)立缝反面清根露出正面合格的焊缝金属时,根部焊道向上或向下</td><td>—</td><td>—</td><td>—</td><td>—</td><td>—</td><td>—</td><td>—</td><td>—</td><td>—</td><td>—</td><td>—</td><td>—</td><td>—</td><td>—</td><td>—</td><td>—</td><td>—</td><td>—</td><td>—</td><td>—</td><td>—</td><td>○</td><td>—</td><td>○</td><td>○</td><td>○</td><td>—</td><td>—</td><td>—</td><td>—</td><td></td></tr><tr><td>*3)从评定合格的焊接位置改变为向上立焊</td><td>—</td><td>—</td><td>—</td><td>—</td><td>—</td><td>—</td><td>—</td><td>—</td><td>—</td><td>—</td><td>—</td><td>○</td><td>—</td><td>○</td><td>○</td><td>○</td><td>—</td><td>—</td><td>—</td><td>—</td><td>—</td><td>—</td><td>—</td><td>—</td><td>—</td><td>—</td><td>—</td><td>—</td><td>—</td><td>—</td><td></td></tr><tr><td rowspan="3">预热、后热</td><td>1)预热温度比已评定合格值降低55°C以上</td><td>—</td><td>○</td><td>○</td><td>○</td><td>○</td><td>○</td><td>○</td><td>○</td><td>○</td><td>○</td><td>—</td><td>—</td><td>—</td><td>—</td><td>—</td><td>—</td><td>—</td><td>—</td><td>—</td><td>—</td><td>○</td><td>—</td><td>—</td><td>—</td><td>—</td><td>—</td><td>—</td><td>—</td><td>—</td><td>—</td><td></td></tr><tr><td>*2)道间最高温度比经评定记录值高55°C以上</td><td>—</td><td>—</td><td>—</td><td>—</td><td>—</td><td>—</td><td>—</td><td>—</td><td>—</td><td>—</td><td>—</td><td>○</td><td>○</td><td>○</td><td>○</td><td>○</td><td>—</td><td>—</td><td>—</td><td>—</td><td>—</td><td>—</td><td>—</td><td>—</td><td>—</td><td>—</td><td>—</td><td>—</td><td>—</td><td>—</td><td></td></tr><tr><td>3)施焊结束后至焊后热处理前,改变后热温度和保温时间</td><td>—</td><td>—</td><td>—</td><td>—</td><td>—</td><td>—</td><td>—</td><td>—</td><td>—</td><td>—</td><td>—</td><td>—</td><td>—</td><td>—</td><td>—</td><td>—</td><td>—</td><td>—</td><td>—</td><td>—</td><td>—</td><td>○</td><td>○</td><td>○</td><td>—</td><td>—</td><td>—</td><td>—</td><td>—</td><td>—</td><td></td></tr><tr><td rowspan="4">气体</td><td>1)改变可燃气体种类</td><td>○</td><td>—</td><td>—</td><td>—</td><td>—</td><td>—</td><td>—</td><td>—</td><td>—</td><td>—</td><td>—</td><td>—</td><td>—</td><td>—</td><td>—</td><td>—</td><td>—</td><td>—</td><td>—</td><td>—</td><td>—</td><td>—</td><td>—</td><td>—</td><td>—</td><td>—</td><td>—</td><td>—</td><td>—</td><td>—</td></tr><tr><td>2)改变气体保护方式(如真空、惰性气体等)</td><td>—</td><td>—</td><td>—</td><td>—</td><td>—</td><td>—</td><td>—</td><td>—</td><td>○</td><td>○</td><td>—</td><td>—</td><td>—</td><td>—</td><td>—</td><td>—</td><td>—</td><td>—</td><td>—</td><td>—</td><td>—</td><td>—</td><td>—</td><td>—</td><td>—</td><td>—</td><td>—</td><td>—</td><td>—</td><td colspan="2">—</td></tr><tr><td>3)改变单一保护气体种类;改变混合保护配比超出GB/T 39255公称值制备公差;从单一保护气体改用混合保护气体或反之;增加或取消保护气体</td><td>—</td><td>—</td><td>—</td><td>○</td><td>○</td><td>—</td><td>○</td><td>○</td><td>—</td><td>—</td><td>—</td><td>—</td><td>—</td><td>—</td><td>—</td><td>—</td><td>—</td><td>—</td><td>—</td><td>—</td><td>—</td><td>—</td><td>—</td><td>—</td><td>—</td><td>—</td><td>—</td><td>—</td><td>—</td><td colspan="2">—</td></tr><tr><td>4)当类别号为Fe-10I、Ti-1、Ti-2、Zr-3、Zr-5、Ni-1~Ni-5时,取消焊缝背面保护气体,或背面保护气从惰性气体改变为混合气体,或背面保护气体流量比评定值减少10%或更多</td><td>—</td><td>—</td><td>—</td><td>○</td><td>○</td><td>○</td><td>—</td><td>—</td><td>—</td><td>—</td><td>—</td><td>—</td><td>—</td><td>—</td><td>—</td><td>—</td><td>—</td><td>—</td><td>—</td><td>—</td><td>—</td><td>—</td><td>—</td><td>—</td><td>—</td><td>—</td><td>—</td><td>—</td><td>—</td><td colspan="2"></td></tr></table>

表 5 各种焊接方法的专用焊接工艺评定因素（续）

NB/T 47014—2023

<table><tr><td rowspan="2">类别</td><td rowspan="2">焊接工艺评定因素</td><td colspan="10">重要因素</td><td colspan="10">补加因素</td><td colspan="10">次要因素</td></tr><tr><td>气焊</td><td>焊条电弧焊</td><td>埋弧焊</td><td>熔化极气体保护焊</td><td>钨极气体保护焊</td><td>等离子弧焊</td><td>气电立焊</td><td>螺柱电弧焊</td><td>摩擦焊</td><td>电子束焊</td><td>气焊</td><td>焊条电弧焊</td><td>埋弧焊</td><td>熔化极气体保护焊</td><td>钨极气体保护焊</td><td>等离子弧焊</td><td>气电立焊</td><td>螺柱电弧焊</td><td>摩擦焊</td><td>电子束焊</td><td>气焊</td><td>焊条电弧焊</td><td>埋弧焊</td><td>熔化极气体保护焊</td><td>钨极气体保护焊</td><td>等离子弧焊</td><td>气电立焊</td><td>螺柱电弧焊</td><td>摩擦焊</td><td>电子束焊</td></tr><tr><td rowspan="4">气体</td><td>5)当焊接Fe-10I、Ti-1、Ti-2、Zr-3、Zr-5类材料时,取消尾部保护气体;尾部保护气从惰性气体改变为混合气体;或尾部保护气体流量比评定值减少10%或更多</td><td>—</td><td>—</td><td>—</td><td>○</td><td>○</td><td>○</td><td>—</td><td>—</td><td>—</td><td>—</td><td>—</td><td>—</td><td>—</td><td>—</td><td>—</td><td>—</td><td>—</td><td>—</td><td>—</td><td>—</td><td>—</td><td>—</td><td>—</td><td>—</td><td>—</td><td>—</td><td>—</td><td>—</td><td>—</td><td>—</td></tr><tr><td>6)改变离子气和保护气体的组成</td><td>—</td><td>—</td><td>—</td><td>—</td><td>—</td><td>○</td><td>—</td><td>—</td><td>—</td><td>—</td><td>—</td><td>—</td><td>—</td><td>—</td><td>—</td><td>—</td><td>—</td><td>—</td><td>—</td><td>—</td><td>—</td><td>—</td><td>—</td><td>—</td><td>—</td><td>—</td><td>—</td><td>—</td><td>—</td><td>—</td></tr><tr><td>7)保护气体流量改变超出规定范围</td><td>—</td><td>—</td><td>—</td><td>—</td><td>—</td><td>—</td><td>—</td><td>—</td><td>—</td><td>—</td><td>—</td><td>—</td><td>—</td><td>—</td><td>—</td><td>—</td><td>—</td><td>—</td><td>—</td><td>—</td><td>—</td><td>—</td><td>—</td><td>○</td><td>○</td><td>—</td><td>○</td><td>—</td><td>—</td><td>—</td></tr><tr><td>8)除4)外增加或取消背面保护气体,改变背面保护气体规定的流量和组成</td><td>—</td><td>—</td><td>—</td><td>—</td><td>—</td><td>—</td><td>—</td><td>—</td><td>—</td><td>—</td><td>—</td><td>—</td><td>—</td><td>—</td><td>—</td><td>—</td><td>—</td><td>—</td><td>—</td><td>—</td><td>—</td><td>—</td><td>—</td><td>○</td><td>○</td><td>○</td><td>—</td><td>—</td><td>—</td><td>—</td></tr><tr><td rowspan="6">电特性</td><td>1)改变电流种类或极性</td><td>—</td><td>○</td><td>—</td><td>—</td><td>—</td><td>—</td><td>—</td><td>—</td><td>—</td><td>—</td><td>—</td><td>○</td><td>○</td><td>○</td><td>○</td><td>○</td><td>○</td><td>—</td><td>—</td><td>—</td><td>—</td><td>—</td><td>○</td><td>○</td><td>○</td><td>○</td><td>—</td><td>○</td><td>—</td><td>—</td></tr><tr><td>*2)增加热输入或单位长度焊道的熔敷金属体积超过评定合格值</td><td>—</td><td>—</td><td>—</td><td>—</td><td>—</td><td>—</td><td>—</td><td>—</td><td>—</td><td>—</td><td>—</td><td>○</td><td>○</td><td>○</td><td>○</td><td>○</td><td>○</td><td>—</td><td>—</td><td>—</td><td>—</td><td>—</td><td>—</td><td>—</td><td>—</td><td>—</td><td>—</td><td>—</td><td>—</td><td>—</td></tr><tr><td>3)改变焊接电流范围,除焊条电弧焊、钨极气体保护焊外改变电弧电压范围</td><td>—</td><td>—</td><td>—</td><td>—</td><td>—</td><td>—</td><td>—</td><td>—</td><td>—</td><td>—</td><td>—</td><td>—</td><td>—</td><td>—</td><td>—</td><td>—</td><td>—</td><td>—</td><td>—</td><td>—</td><td>—</td><td>○</td><td>○</td><td>○</td><td>○</td><td>○</td><td>—</td><td>—</td><td>—</td><td>—</td></tr><tr><td>4)在直流电源上叠加或取消脉冲电流</td><td>—</td><td>—</td><td>—</td><td>—</td><td>—</td><td>—</td><td>—</td><td>—</td><td>—</td><td>—</td><td>—</td><td>—</td><td>—</td><td>—</td><td>—</td><td>—</td><td>—</td><td>—</td><td>—</td><td>—</td><td>—</td><td>—</td><td>—</td><td>—</td><td>○</td><td>—</td><td>—</td><td>—</td><td>—</td><td>—</td></tr><tr><td>5)钨极的种类或直径</td><td>—</td><td>—</td><td>—</td><td>—</td><td>—</td><td>—</td><td>—</td><td>—</td><td>—</td><td>—</td><td>—</td><td>—</td><td>—</td><td>—</td><td>—</td><td>—</td><td>—</td><td>—</td><td>—</td><td>—</td><td>—</td><td>—</td><td>—</td><td>—</td><td>○</td><td>○</td><td>—</td><td>—</td><td>—</td><td>—</td></tr><tr><td>6)从粗滴过渡、喷射过渡或脉冲过渡改变为短路过渡,或反之</td><td>—</td><td>—</td><td>—</td><td>○</td><td>—</td><td>—</td><td>—</td><td>—</td><td>—</td><td>—</td><td>—</td><td>—</td><td>—</td><td>—</td><td>—</td><td>—</td><td>—</td><td>—</td><td>—</td><td>—</td><td>—</td><td>—</td><td>—</td><td>—</td><td>—</td><td>—</td><td>—</td><td>—</td><td>—</td><td>—</td></tr></table>

表 5 各种焊接方法的专用焊接工艺评定因素（续）

NB/T 47014—2023

<table><tr><td rowspan="2">类别</td><td rowspan="2">焊接工艺评定因素</td><td colspan="10">重要因素</td><td colspan="10">补加因素</td><td colspan="10">次要因素</td></tr><tr><td>气焊</td><td>焊条电弧焊</td><td>埋弧焊</td><td>熔化极气体保护焊</td><td>钨极气体保护焊</td><td>等离子弧焊</td><td>气电立焊</td><td>螺柱电弧焊</td><td>摩擦焊</td><td>电子束焊</td><td>气焊</td><td>焊条电弧焊</td><td>埋弧焊</td><td>熔化极气体保护焊</td><td>钨极气体保护焊</td><td>等离子弧焊</td><td>气电立焊</td><td>螺柱电弧焊</td><td>摩擦焊</td><td>电子束焊</td><td>气焊</td><td>焊条电弧焊</td><td>埋弧焊</td><td>熔化极气体保护焊</td><td>钨极气体保护焊</td><td>等离子弧焊</td><td>气电立焊</td><td>螺柱电弧焊</td><td>摩擦焊</td><td>电子束焊</td></tr><tr><td rowspan="5">电特性</td><td>7)与评定值相比,改变电弧时间超过±0.1s</td><td>—</td><td>—</td><td>—</td><td>—</td><td>—</td><td>—</td><td>—</td><td>○</td><td>—</td><td>—</td><td>—</td><td>—</td><td>—</td><td>—</td><td>—</td><td>—</td><td>—</td><td>—</td><td>—</td><td>—</td><td>—</td><td>—</td><td>—</td><td>—</td><td>—</td><td>—</td><td>—</td><td>—</td><td>—</td><td>—</td></tr><tr><td>8)与评定值相比,改变电流超过±10%</td><td>—</td><td>—</td><td>—</td><td>—</td><td>—</td><td>—</td><td>—</td><td>○</td><td>—</td><td>—</td><td>—</td><td>—</td><td>—</td><td>—</td><td>—</td><td>—</td><td>—</td><td>—</td><td>—</td><td>—</td><td>—</td><td>—</td><td>—</td><td>—</td><td>—</td><td>—</td><td>—</td><td>—</td><td>—</td><td>—</td></tr><tr><td>9)改变焊接电源类型</td><td>—</td><td>—</td><td>—</td><td>—</td><td>—</td><td>—</td><td>—</td><td>○</td><td>—</td><td>—</td><td>—</td><td>—</td><td>—</td><td>—</td><td>—</td><td>—</td><td>—</td><td>—</td><td>—</td><td>—</td><td>—</td><td>—</td><td>—</td><td>—</td><td>—</td><td>—</td><td>—</td><td>—</td><td>—</td><td>—</td></tr><tr><td>10)电子束电流改变超过评定值±5%;电子束电压改变超过评定值±2%;焊接速度改变超过评定值±2%;电子束焦点电流改变超过评定值±5%</td><td>—</td><td>—</td><td>—</td><td>—</td><td>—</td><td>—</td><td>—</td><td>—</td><td>—</td><td>○</td><td>—</td><td>—</td><td>—</td><td>—</td><td>—</td><td>—</td><td>—</td><td>—</td><td>—</td><td>—</td><td>—</td><td>—</td><td>—</td><td>—</td><td>—</td><td>—</td><td>—</td><td>—</td><td>—</td><td></td></tr><tr><td>11)电子枪至工件距离改变超过评定值±5%;振荡幅度或宽度改变超过评定值±20%;电子束脉动频率相对评定值发生改变</td><td>—</td><td>—</td><td>—</td><td>—</td><td>—</td><td>—</td><td>—</td><td>—</td><td>—</td><td>○</td><td>—</td><td>—</td><td>—</td><td>—</td><td>—</td><td>—</td><td>—</td><td>—</td><td>—</td><td>—</td><td>—</td><td>—</td><td>—</td><td>—</td><td>—</td><td>—</td><td>—</td><td>—</td><td>—</td><td></td></tr></table>

表 5 各种焊接方法的专用焊接工艺评定因素（续）

<table><tr><td rowspan="2">类别</td><td rowspan="2">焊接工艺评定因素</td><td colspan="10">重要因素</td><td colspan="11">补加因素</td><td colspan="10">次要因素</td></tr><tr><td>气焊</td><td>焊条电弧焊</td><td>埋弧焊</td><td>熔化极气体保护焊</td><td>钨极气体保护焊</td><td>等离子弧焊</td><td>气电立焊</td><td>螺柱电弧焊</td><td>摩擦焊</td><td>电子束焊</td><td>气焊</td><td>焊条电弧焊</td><td>埋弧焊</td><td>熔化极气体保护焊</td><td>钨极气体保护焊</td><td>等离子弧焊</td><td>气电立焊</td><td>螺柱电弧焊</td><td>摩擦焊</td><td>电子束焊</td><td>气焊</td><td>焊条电弧焊</td><td>埋弧焊</td><td>熔化极气体保护焊</td><td>钨极气体保护焊</td><td>等离子弧焊</td><td>气电立焊</td><td>螺柱电弧焊</td><td>摩擦焊</td><td>电子束焊</td><td></td></tr><tr><td rowspan="9">技术措施</td><td>1)从氧化焰改为还原焰,或反之</td><td>—</td><td>—</td><td>—</td><td>—</td><td>—</td><td>—</td><td>—</td><td>—</td><td>—</td><td>—</td><td>—</td><td>—</td><td>—</td><td>—</td><td>—</td><td>—</td><td>—</td><td>—</td><td>—</td><td>—</td><td>○</td><td>—</td><td>—</td><td>—</td><td>—</td><td>—</td><td>—</td><td>—</td><td>—</td><td>—</td><td></td></tr><tr><td>2)左焊法或右焊法</td><td>—</td><td>—</td><td>—</td><td>—</td><td>—</td><td>—</td><td>—</td><td>—</td><td>—</td><td>—</td><td>—</td><td>—</td><td>—</td><td>—</td><td>—</td><td>—</td><td>—</td><td>—</td><td>—</td><td>—</td><td>○</td><td>—</td><td>—</td><td>—</td><td>—</td><td>—</td><td>—</td><td>—</td><td>—</td><td>—</td><td></td></tr><tr><td>3)不摆动焊或摆动焊</td><td>—</td><td>—</td><td>—</td><td>—</td><td>—</td><td>—</td><td>—</td><td>—</td><td>—</td><td>—</td><td>—</td><td>—</td><td>—</td><td>—</td><td>—</td><td>—</td><td>—</td><td>—</td><td>—</td><td>—</td><td>○</td><td>○</td><td>○</td><td>○</td><td>○</td><td>○</td><td>—</td><td>—</td><td>—</td><td>—</td><td></td></tr><tr><td>4)改变焊前清理和层间清理方法</td><td>—</td><td>—</td><td>—</td><td>—</td><td>—</td><td>—</td><td>—</td><td>—</td><td>—</td><td>—</td><td>—</td><td>—</td><td>—</td><td>—</td><td>—</td><td>—</td><td>—</td><td>—</td><td>—</td><td>—</td><td>○</td><td>○</td><td>○</td><td>○</td><td>○</td><td>○</td><td>○</td><td>—</td><td>—</td><td>○</td><td></td></tr><tr><td>5)改变清根方法</td><td>—</td><td>—</td><td>—</td><td>—</td><td>—</td><td>—</td><td>—</td><td>—</td><td>—</td><td>—</td><td>—</td><td>—</td><td>—</td><td>—</td><td>—</td><td>—</td><td>—</td><td>—</td><td>—</td><td>—</td><td>—</td><td>○</td><td>○</td><td>○</td><td>○</td><td>○</td><td>—</td><td>—</td><td>—</td><td>—</td><td></td></tr><tr><td>6)机动焊、自动焊时,改变电极(焊丝、钨极)摆动幅度、频率和两端停留时间</td><td>—</td><td>—</td><td>—</td><td>—</td><td>—</td><td>—</td><td>—</td><td>—</td><td>—</td><td>○</td><td>—</td><td>—</td><td>—</td><td>—</td><td>—</td><td>—</td><td>—</td><td>—</td><td>—</td><td>—</td><td>—</td><td>—</td><td>○</td><td>○</td><td>○</td><td>○</td><td>○</td><td>—</td><td>—</td><td>—</td><td></td></tr><tr><td>7)改变导电嘴至工件的距离</td><td>—</td><td>—</td><td>—</td><td>—</td><td>—</td><td>—</td><td>—</td><td>—</td><td>—</td><td>—</td><td>—</td><td>—</td><td>—</td><td>—</td><td>—</td><td>—</td><td>—</td><td>—</td><td>—</td><td>—</td><td>—</td><td>—</td><td>○</td><td>○</td><td>—</td><td>—</td><td>○</td><td>—</td><td>—</td><td>—</td><td></td></tr><tr><td>*8)由每面多道焊改为每面单道焊</td><td>—</td><td>—</td><td>—</td><td>—</td><td>—</td><td>—</td><td>—</td><td>—</td><td>—</td><td>—</td><td>—</td><td>○</td><td>○</td><td>○</td><td>○</td><td>○</td><td>—</td><td>—</td><td>—</td><td>—</td><td>—</td><td>○</td><td>○</td><td>○</td><td>○</td><td>○</td><td>—</td><td>—</td><td>—</td><td>—</td><td></td></tr><tr><td>*9)机动焊、自动焊时,单丝焊改为多丝焊,或反之</td><td>—</td><td>—</td><td>—</td><td>—</td><td>—</td><td>—</td><td>—</td><td>—</td><td>—</td><td>—</td><td>—</td><td>—</td><td>○</td><td>○</td><td>○</td><td>○</td><td>○</td><td>—</td><td>—</td><td>—</td><td>—</td><td>—</td><td>○</td><td>○</td><td>○</td><td>○</td><td>—</td><td>—</td><td>—</td><td>—</td><td></td></tr></table>

表 5 各种焊接方法的专用焊接工艺评定因素（续）

NB/T 47014—2023

<table><tr><td rowspan="2">类别</td><td rowspan="2">焊接工艺评定因素</td><td colspan="10">重要因素</td><td colspan="10">补加因素</td><td colspan="10">次要因素</td></tr><tr><td>气焊</td><td>焊条电弧焊</td><td>埋弧焊</td><td>熔化极气体保护焊</td><td>钨极气体保护焊</td><td>等离子弧焊</td><td>气电立焊</td><td>螺柱电弧焊</td><td>摩擦焊</td><td>电子束焊</td><td>气焊</td><td>焊条电弧焊</td><td>埋弧焊</td><td>熔化极气体保护焊</td><td>钨极气体保护焊</td><td>等离子弧焊</td><td>气电立焊</td><td>螺柱电弧焊</td><td>摩擦焊</td><td>电子束焊</td><td>气焊</td><td>焊条电弧焊</td><td>埋弧焊</td><td>熔化极气体保护焊</td><td>钨极气体保护焊</td><td>等离子弧焊</td><td>气电立焊</td><td>螺柱电弧焊</td><td>摩擦焊</td><td>电子束焊</td></tr><tr><td rowspan="7">技术措施</td><td>10)机动焊、自动焊时,改变电极间距</td><td>—</td><td>—</td><td>—</td><td>—</td><td>—</td><td>—</td><td>—</td><td>—</td><td>—</td><td>—</td><td>—</td><td>—</td><td>—</td><td>—</td><td>—</td><td>—</td><td>—</td><td>—</td><td>—</td><td>—</td><td>—</td><td>—</td><td>○</td><td>○</td><td>○</td><td>○</td><td>—</td><td>—</td><td>—</td><td></td></tr><tr><td>11)从手工焊改为机动焊、自动焊,或反之</td><td>—</td><td>—</td><td>—</td><td>—</td><td>—</td><td>—</td><td>—</td><td>—</td><td>—</td><td>—</td><td>—</td><td>—</td><td>—</td><td>—</td><td>—</td><td>—</td><td>—</td><td>—</td><td>—</td><td>—</td><td>—</td><td>○</td><td>○</td><td>○</td><td>○</td><td>—</td><td>—</td><td>—</td><td>—</td><td></td></tr><tr><td>12)有无锤击焊缝</td><td>—</td><td>—</td><td>—</td><td>—</td><td>—</td><td>—</td><td>—</td><td>—</td><td>—</td><td>—</td><td>—</td><td>—</td><td>—</td><td>—</td><td>—</td><td>—</td><td>—</td><td>—</td><td>—</td><td>—</td><td>○</td><td>○</td><td>○</td><td>○</td><td>○</td><td>○</td><td>—</td><td>—</td><td>—</td><td></td></tr><tr><td>13)嘴孔、喷嘴尺寸</td><td>—</td><td>—</td><td>—</td><td>—</td><td>—</td><td>—</td><td>—</td><td>—</td><td>—</td><td>—</td><td>—</td><td>—</td><td>—</td><td>—</td><td>—</td><td>—</td><td>—</td><td>—</td><td>—</td><td>—</td><td>—</td><td>—</td><td>—</td><td>○</td><td>○</td><td>○</td><td>—</td><td>—</td><td>—</td><td></td></tr><tr><td>14)改变螺柱焊枪型号;与评定变化值相比,提升高度变化超过0.8mm</td><td>—</td><td>—</td><td>—</td><td>—</td><td>—</td><td>—</td><td>—</td><td>○</td><td>—</td><td>—</td><td>—</td><td>—</td><td>—</td><td>—</td><td>—</td><td>—</td><td>—</td><td>—</td><td>—</td><td>—</td><td>—</td><td>—</td><td>—</td><td>—</td><td>—</td><td>—</td><td>—</td><td>—</td><td>—</td><td></td></tr><tr><td>15)与评定值相比,工件外表面线速度变化量大于评定值±10%</td><td>—</td><td>—</td><td>—</td><td>—</td><td>—</td><td>—</td><td>—</td><td>—</td><td>○</td><td>—</td><td>—</td><td>—</td><td>—</td><td>—</td><td>—</td><td>—</td><td>—</td><td>—</td><td>—</td><td>—</td><td>—</td><td>—</td><td>—</td><td>—</td><td>—</td><td>—</td><td>—</td><td>—</td><td>—</td><td></td></tr><tr><td>16)顶锻压力变化量大于评定值±10%</td><td>—</td><td>—</td><td>—</td><td>—</td><td>—</td><td>—</td><td>—</td><td>—</td><td>○</td><td>—</td><td>—</td><td>—</td><td>—</td><td>—</td><td>—</td><td>—</td><td>—</td><td>—</td><td>—</td><td>—</td><td>—</td><td>—</td><td>—</td><td>—</td><td>—</td><td>—</td><td>—</td><td>—</td><td>—</td><td></td></tr><tr><td></td><td>17)转动能量变化量大于评定值±10%</td><td>—</td><td>—</td><td>—</td><td>—</td><td>—</td><td>—</td><td>—</td><td>—</td><td>○</td><td>—</td><td>—</td><td>—</td><td>—</td><td>—</td><td>—</td><td>—</td><td>—</td><td>—</td><td>—</td><td>—</td><td>—</td><td>—</td><td>—</td><td>—</td><td>—</td><td>—</td><td>—</td><td>—</td><td>—</td><td></td></tr><tr><td rowspan="5">技术措施</td><td>18)顶锻变形量变化量大于评定值±10%</td><td>-</td><td>-</td><td>-</td><td>-</td><td>-</td><td>-</td><td>-</td><td>-</td><td>○</td><td>-</td><td>-</td><td>-</td><td>-</td><td>-</td><td>-</td><td>-</td><td>-</td><td>-</td><td>-</td><td>-</td><td>-</td><td>-</td><td>-</td><td>-</td><td>-</td><td>-</td><td>-</td><td>-</td><td>-</td><td>-</td></tr><tr><td>19)填丝焊改为小孔焊,或反之</td><td>-</td><td>-</td><td>-</td><td>-</td><td>-</td><td>○</td><td>-</td><td>-</td><td>-</td><td>-</td><td>-</td><td>-</td><td>-</td><td>-</td><td>-</td><td>-</td><td>-</td><td>-</td><td>-</td><td>-</td><td>-</td><td>-</td><td>-</td><td>-</td><td>-</td><td>-</td><td>-</td><td>-</td><td>-</td><td>-</td></tr><tr><td>20)对于纯钛、钛合金和锆、锆合金,在密封室内焊接,改变为密封室外焊接</td><td>-</td><td>-</td><td>-</td><td>-</td><td>○</td><td>○</td><td>-</td><td>-</td><td>-</td><td>○</td><td>-</td><td>-</td><td>-</td><td>-</td><td>-</td><td>-</td><td>-</td><td>-</td><td>-</td><td>-</td><td>-</td><td>-</td><td>-</td><td>-</td><td>-</td><td>-</td><td>-</td><td>-</td><td>-</td><td>-</td></tr><tr><td>21)改变射束流轴线对工件的角度;改变焊接设备的类型;真空焊接环境压力增加超过评定值;灯丝种类、大小或外型的任何改变</td><td>-</td><td>-</td><td>-</td><td>-</td><td>-</td><td>-</td><td>-</td><td>-</td><td>-</td><td>○</td><td>-</td><td>-</td><td>-</td><td>-</td><td>-</td><td>-</td><td>-</td><td>-</td><td>-</td><td>-</td><td>-</td><td>-</td><td>-</td><td>-</td><td>-</td><td>-</td><td>-</td><td>-</td><td>-</td><td>-</td></tr><tr><td>22)增加饰面焊道;改变焊接设备的类型;单面焊改为双面焊,或反之</td><td>-</td><td>-</td><td>-</td><td>-</td><td>-</td><td>-</td><td>-</td><td>-</td><td>-</td><td>○</td><td>-</td><td>-</td><td>-</td><td>-</td><td>-</td><td>-</td><td>-</td><td>-</td><td>-</td><td>-</td><td>-</td><td>-</td><td>-</td><td>-</td><td>-</td><td>-</td><td>-</td><td>-</td><td>-</td><td>-</td></tr><tr><td colspan="32">注:1.“○”为评定因素,“—”为非评定因素;2.“*”为当高于上转变温度的焊后热处理或奥氏体-铁素体双相钢、奥氏体钢焊接接头焊后经固溶处理时不作为补加因素;3.药芯焊丝电弧焊焊接工艺评定因素与熔化极气体保护焊相同。</td></tr></table>

## 6 对接焊缝和角焊缝焊接工艺评定

## 6.1 各种焊接方法的通用评定规则

## 6.1.1 焊接方法的评定规则

焊接方法改变，需重新进行焊接工艺评定。

## 6.1.2 母材的评定规则

6.1.2.1 类别的评定规则（螺柱焊、摩擦焊除外）：

a）母材类别号改变，需重新进行焊接工艺评定；

b）Fe-1～Fe-5A 某类别号母材相焊，评定合格的焊条电弧焊、埋弧焊、熔化极气体保护焊、钨极气体保护焊及填丝等离子弧焊焊接工艺，适用于该类别号母材与低类别号母材相焊；

c）除 b）外不同类别号的母材相焊，即使各自母材焊接工艺评定均合格，其焊接接头仍需重新进行焊接工艺评定；

d）当热影响区规定冲击时，两类（组）别号母材之间相焊，所拟定的预焊接工艺规程，与他们各自相焊评定合格的焊接工艺相同，则这两类（组）别号母材之间相焊，不需重新进行焊接工艺评定。

6.1.2.2 组别评定规则（螺柱焊、摩擦焊除外）：

a）除下述规定外，母材组别号改变时，需重新进行焊接工艺评定；

b）某母材评定合格的焊接工艺，适用于同组别号的其他母材；

c）在同类别号中，高组别号母材评定合格的焊接工艺，适用于该高组别号母材与低组别号母材相焊；

d）Fe-1-2 组别号母材评定合格的焊接工艺，适用于 Fe-1-1 组别号母材。

6.1.2.3 摩擦焊时母材的评定规则：

a）当母材公称成分或抗拉强度等级改变时，需重新进行焊接工艺评定；

b）两种不同公称成分或抗拉强度等级的母材相焊，即使各自母材焊接工艺评定均合格，其焊接接头仍需重新进行焊接工艺评定。

## 6.1.3 填充金属的评定规则

6.1.3.1 变更填充金属类别号，需重新进行焊接工艺评定，但用强度级别高的类别填充金属代替强度级别低的类别填充金属焊接 Fe-1、Fe-3 类母材时除外。

6.1.3.2 埋弧焊、熔化极气体保护焊时，附加填充金属的增加、取消或其体积改变超过 10% 需重新进行焊接工艺评定。

6.1.3.3 当规定进行冲击试验时，在同类别号填充金属中，用冲击吸收能量合格指标较低的填充金属替代较高的填充金属（除冲击吸收能量合格指标较低时仍可符合本文件或设计文件规定）或用非碱性药皮焊条代替碱性药皮焊条均为补加因素，需增补冲击韧性试验。

6.1.3.4 属于 NB/T 47018.4 中奥氏体不锈钢埋弧焊用焊接材料，改变焊剂制造方法（熔炼焊剂、烧结焊剂），需重新进行焊接工艺评定。

## 6.1.4 焊后热处理的评定规则

6.1.4.1 改变焊后热处理类别，需重新进行焊接工艺评定。

6.1.4.2 当规定进行冲击试验时，除气焊、螺柱电弧焊、摩擦焊外，焊后热处理的保温温度或保温时间范围改变后需重新进行焊接工艺评定。试件的焊后热处理应与焊件在制造过程中的焊后热处理基本相同，低于下转变温度进行焊后热处理时，试件保温时间不得少于焊件在制造过程中累计保温时间的 80%，保温温度相同的多次焊后热处理的保温时间可累加成一次完成。

## 6.1.5 试件厚度与焊件厚度的评定规则

6.1.5.1 对接焊缝试件评定合格的焊接工艺适用于焊件厚度的有效范围，按表 6 或表 7 的规定。

6.1.5.2 当规定进行冲击试验时，焊条电弧焊、埋弧焊、钨极气体保护焊、熔化极气体保护焊、等离子弧焊及气电立焊的焊接工艺评定合格后，若 $T \geqslant 6 \, mm$ 时，适用于焊件母材厚度的有效范围最小值为试件厚度 T 与 $16 \, mm$ 的较小值；当 $T < 6 \, mm$ 时，适用于焊件母材厚度的最小值为 T/2。如试件经高于上转变温度的焊后热处理、奥氏体-铁素体双相钢焊接接头或奥氏体焊接接头经固溶处理、有冲击试验的焊接工艺评定应用于无冲击要求的焊件时，仍按表 6 或表 7 的规定。

6.1.5.3 当厚度较大的母材焊件属于表 8 所列的情况时，评定合格的焊接工艺适用于焊件母材厚度的有效范围最大值按表 8 的规定。

6.1.5.4 当试件符合表 9 所列的焊接条件时，评定合格的焊接工艺适用于焊件的最大厚度按表 9 的规定。

表 6 对接焊缝试件厚度与焊件厚度规定（试件进行拉伸试验和横向弯曲试验）  
单位为毫米
