Repository: bjy1984/AIcheck

File: rules/results/TSGZ6002-2010《焊接人员考核细则》.pdf.md (part 2 of 2)
---
<table><tr><td rowspan="3">试件类别</td><td rowspan="3">试件形式</td><td rowspan="2" colspan="2">试件厚度或管径(mm)</td><td colspan="6">检验项目</td></tr><tr><td rowspan="2">外观检查(件)</td><td rowspan="2">射线检测(件)</td><td colspan="3">弯曲试验(个)</td><td rowspan="2">金相检验(宏观,个)</td></tr><tr><td>厚度</td><td>管外径</td><td>面弯</td><td>背弯</td><td>侧弯(注A-6)</td></tr><tr><td rowspan="6">对接焊缝试件</td><td rowspan="2">板</td><td>&lt;12</td><td>—</td><td>1</td><td>1</td><td>1</td><td>1</td><td>—</td><td>—</td></tr><tr><td>≥12</td><td>—</td><td>1</td><td>1</td><td>—</td><td>—</td><td>2</td><td>—</td></tr><tr><td rowspan="2">管(注A-7)</td><td>—</td><td>&lt;76</td><td>3</td><td>3</td><td>1</td><td>1</td><td>—</td><td>—</td></tr><tr><td>—</td><td>≥76</td><td>1</td><td>1</td><td>1</td><td>1</td><td>—</td><td>—</td></tr><tr><td rowspan="2">管材向下焊</td><td>&lt;12</td><td rowspan="2">≥300</td><td>1</td><td>1</td><td>1</td><td>1</td><td>—</td><td>—</td></tr><tr><td>≥12</td><td>1</td><td>1</td><td>—</td><td>—</td><td>2</td><td>—</td></tr><tr><td rowspan="2">管板角接头试件</td><td rowspan="2">管与板</td><td rowspan="2">—</td><td>&lt;76</td><td>2</td><td>—</td><td>—</td><td>—</td><td>—</td><td>任一试件取4个检查面</td></tr><tr><td>≥76</td><td>1</td><td>—</td><td>—</td><td>—</td><td>—</td><td>4</td></tr><tr><td rowspan="3">角焊缝试件</td><td>板</td><td>≤10</td><td>—</td><td>1</td><td>—</td><td>—</td><td>—</td><td>—</td><td>4</td></tr><tr><td rowspan="2">管与板(管)</td><td rowspan="2">任意厚度</td><td>&lt;76</td><td>2</td><td>—</td><td>—</td><td>—</td><td>—</td><td>任一试件取4个检查面</td></tr><tr><td>≥76</td><td>1</td><td>—</td><td>—</td><td>—</td><td>—</td><td>4</td></tr><tr><td>耐蚀堆焊试件</td><td>板或管</td><td colspan="2">—</td><td>1</td><td>1(渗透)</td><td>—</td><td>—</td><td>2</td><td>—</td></tr><tr><td>螺柱焊试件</td><td>板与柱</td><td colspan="2">—</td><td>5</td><td>—</td><td>—</td><td>—</td><td>5(折弯)</td><td>—</td></tr></table>

注A-6：当试件厚度大于或者等于 $10\mathrm{mm}$ 时，可以用2个侧弯试样代替面弯与背弯试样。  
注A-7：管子摩擦焊按照对接焊缝试件对待。

## A5.2.2 外观检查

## A5.2.2.1 检查方法

(1)采用宏观(目视或者5倍放大镜等)方法进行；

(2)手工焊的板材试件两端 $20\mathrm{mm}$ 内的缺陷不计；

(3)焊缝的余高和宽度可用焊缝检验尺测量最大值和最小值，不取平均值；

(4) 单面焊的背面焊缝宽度可不测定。

## A5.2.2.2 检查基本要求

(1)焊缝表面应当是焊后原始状态，焊缝表面没有加工修磨或者返修；

(2)属于一个考试项目的所有试件外观检查的结果均符合各项要求，该项试件的外观检查为合格，否则为不合格。

## A5.2.2.3 检查内容与评定指标

## A5.2.2.3.1 焊缝表面

(1) 各种焊缝表面不得有裂纹、未熔合、夹渣、夹钨、气孔、焊瘤和未焊透，机动焊和自动焊的焊缝表面不得有咬边和凹坑；

(2)手工焊焊缝表面的咬边和背面凹坑不得超过表A-15的规定，镍和镍合金、钛和钛合金其焊缝表面不得有咬边；

(3)堆焊两相邻焊道之间的凹下量不得大于1mm，焊道间搭接接头的不平度在试件范围内不得超过1.5mm；

(4)钛材焊缝和热影响区的表面颜色检查，银白色、金黄色(致密)为合格，蓝色、紫色、灰色、暗灰色与黄色粉状物均为不合格。

表 A-15 试件焊缝表面缺陷规定

<table><tr><td>缺陷名称</td><td>允许的最大尺寸</td></tr><tr><td>咬边</td><td>深度小于或者等于0.5mm,焊缝两侧咬边总长度不得超过焊缝长度的10%</td></tr><tr><td>背面凹坑</td><td>(1)当 $T \leqslant 5\text{mm}$ 时,深度不大于25% $T$ ,且不大于1mm;(2)当 $T >5\text{mm}$ 时,深度不大于20% $T$ ,且不大于2mm;(3)除仰焊位置的板材试件不作规定外,总长度不超过焊缝长度的10%</td></tr></table>

## A5.2.2.3.2 焊缝外形尺寸

焊缝外形尺寸应当符合表 A-16(除摩擦焊、螺柱焊外，厚度大于或者等于 20mm 的埋弧焊试件，余高为 0mm \~ 4mm) 和以下规定：

(1)焊缝边缘直线度f，手工焊 $f\leq2mm$ ，机动焊与自动焊 $f\leq3mm$ ；

(2) 角焊缝试件、管板角接头试件的角焊缝中，焊缝的凹度或者凸度不大于1.5mm；

(3)角焊缝试件的焊脚为 $0.5T\sim 1T$ ，两焊脚之差小于或者等于 $3\mathrm{mm}$ ；管板角接

头试件中管侧焊脚为 $0.5T\sim 1T$

(4) 不带衬垫的板材对接焊缝试件、不带衬垫的管板角接头试件和外径不小于76mm的管材对接焊缝试件，背面焊缝的余高不大于3mm。

A-16 试件焊缝外形尺寸

<table><tr><td rowspan="2">焊接方法、机动化程度</td><td colspan="2">焊缝余高</td><td colspan="2">焊缝余高差</td><td colspan="2">焊缝宽度</td><td colspan="2">焊道高度差</td></tr><tr><td>平焊</td><td>其他位置</td><td>平焊</td><td>其他位置</td><td>比坡口每侧增宽</td><td>宽度差</td><td>平焊</td><td>其他位置</td></tr><tr><td>手工焊</td><td>0~3</td><td>0~4</td><td>≤2</td><td>≤3</td><td>0.5~2.5</td><td>≤3</td><td>—</td><td>—</td></tr><tr><td>机动焊和自动焊</td><td>0~3</td><td>0~3</td><td>≤2</td><td>≤2</td><td>2~4</td><td>≤2</td><td>—</td><td>—</td></tr><tr><td>堆焊</td><td>—</td><td>—</td><td>—</td><td>—</td><td>—</td><td>—</td><td>≤1.5</td><td>≤1.5</td></tr></table>

## A5.2.2.3.3 试件外形尺寸

板材对接焊缝试件焊后变形角度 $\theta$ 小于或者等于 $3^{\circ}$ （有色金属试件焊后变形角度小于或等于 $10^{\circ}$ ），试件错边量 $e$ 不得大于 $10\% T$ ，且小于或者等于 $2\mathrm{mm}$ ，见图A-4。

![](images/9f1ca89b6443569d88831c396e3f71a05899f053dd22be946e80c795bac25745.jpg)  
(a) 试件的变形角度

![](images/c6d0d48163895143e707af738ab7ac7cfa9554bd32e8ac6911bc4d3062c928ba.jpg)  
(b) 试件的错边量  
图A-4 板材试件的变形角度和错边量

## A5.2.3 无损检测

(1)试件的射线检测按照JB/T4730《承压设备无损检测》标准进行，射线检测技术不低于AB级，合格级别不低于Ⅱ级（注A-8）；

注 A-8：从事机电类设备结构件焊接焊工考试试件允许按照产品设计、制造技术规范规定的无损检测标准进行检测。

(2)堆焊试件表面按照JB/T4730《承压设备无损检测》标准采用渗透检测，焊缝质量等级为I级。

## A5.2.4 弯曲试验

A5.2.4.1 取样位置

(1) 板材试件(包括堆焊试件)应当按照图 A-5 的位置截取弯曲试样；

![](images/29709c5879fdba4fffb03b4b0736ce316c3260bebbcdef4452ed98fd61e2d9d9.jpg)  
（a）板材对接焊缝试件

![](images/79780ad6cf40dd5023cf639a403819dcced6789ff9978b112c43637daeb6cbd5.jpg)  
(b) 板材堆焊试件  
图A-5 板材试件弯曲试样的截取位置

(2) 管材试件 (包括堆焊试件) 应当按照图 A-6 的位置截取弯曲试样。

![](images/417c965ef3e3b03104aa1e3a3c16f8dcd0dfeaaa5090f8c05b051bfad698e6d4.jpg)  
图A-6 管材试件弯曲试样的截取位置

## A5.2.4.2 试样形式和尺寸

对接焊缝试件弯曲试样的形式和尺寸见图 A-7。堆焊侧弯试样尺寸参见图 A-7(c)，试样宽度至少应当包括堆焊层全部、熔合线和热影响区。试样上的余高以及焊缝背面的多余部分应用机械方法去除，面弯和背弯试样的拉伸面应当平齐。

## A5.2.4.2.1 面弯和背弯试样

(1) 表 A-17 中序号为 1 的母材类别，当 T > 3mm 时，取 S = 3mm，从试样受压面去除多余厚度；当 $T \leqslant 3mm$ 时，S 尽量接近 T；

(2) 表 A-17 中除序号为 1 以外的母材类别，当 T > 10mm 时，取 S = 10mm，从试样受压面去除多余厚度；当 $T \leqslant 10mm$ 时，S 尽量接近 T；

(3) 板状与管状试件外径 D > 100mm，试样宽度 B = 38mm；当 $50mm \leqslant D \leqslant 100mm$ 时，则 $B = S + \frac{D}{20} \, (\text{mm})$ ，且 $8mm \leqslant B \leqslant 38mm$ ；当 $10mm \leqslant D < 50mm$ 时，则 $B = S + \frac{D}{10} \, (\text{mm})$ ，且最小为 8mm；对于 $D \leqslant 25mm$ ，则将试件在圆周方向上 4 等分取样。

## A5.2.4.2.2 横向侧弯试样

(1) 当试件厚度 T 为大于或者等于 10mm 且小于 38mm 时，试样宽度 b 等于或者接近试件厚度；

(2) 当试件厚度 T 等于或者大于 38mm 时，允许沿试件厚度方向分层切成宽度为 20mm 至 38mm 等分的两片或者多片试样的试验代替一个全厚度侧弯试样的试验，或者试样在全宽度下弯曲。

![](images/9b3eb95d952a5f8366f68259c1148235d935064620a35e2d4ece36a4b65ab247.jpg)  
（a）板状和管状试件的面弯试样

![](images/f73f5678b074f7c052df7c9c5844dad192805387cb60cbb77989cbb68180d0d3.jpg)  
(b) 板状和管状试件的背弯试样

注 A-9：试样长度 $I \approx D_{0} + 2.5S + 100$ ，mm ( $D_{0}$ ——弯心直径，mm)。
注 A-10：试样拉伸面棱角 $R \leqslant 3mm$ 。

![](images/af4519b622470f31426b863805c623dc1bf1889fcbb94dbd7748e694d524bdff.jpg)  
(c) 横向侧弯试样  
注 A-11：b ——试样宽度（此时为试件厚度方向）。  
注 A-12：I 等于或大于 150mm。

图 A-7 对接焊缝试件弯曲试样的形式和尺寸

## A5.2.4.3 试验方法和合格指标

## A5.2.4.3.1 试验方法

(1)弯曲试验按照表A-17规定的试验参数和GB/T2653《焊接接头弯曲试验方法》进行；

(2)试样的焊缝中心应对准弯心轴线。侧弯试验时，若试样表面存在缺欠，则以缺欠较严重一侧作为拉伸面；

(3)弯曲角度应以试样承受载荷时测量为准；

(4)除表A-17序号1至序号4所列的母材类别外，对于断后伸长率 $A$ 标准规定值下限小于 $20\%$ 的母材，若按照表A-17序号5规定的弯曲试验不合格而其实测值小于 $20\%$ ，则允许加大弯心直径重新进行试验，此时弯心直径等于 $\frac{S(200 - A)}{2A}$ （ $A$ 为断后伸长率的规定值下限乘以100)，支座间距等于弯心直径加（ $2S + 3)\mathrm{mm}$

(5)横向试样弯曲试验时，焊缝金属和热影响区应完全位于试样的弯曲部分内。

## A5.2.4.3.2 合格指标

(1) 对接焊缝试件的弯曲试样弯曲到表 A-17 规定的角度后，其拉伸面上的焊缝和热影响区内，沿任何方向不得有单条长度大于 3mm 的开口缺陷，试样的棱角开口缺陷一般不计，但由未熔合、夹渣或其他内部缺欠引起的棱角开口缺陷长度应计入；

(2) 耐蚀堆焊试件弯曲试样弯曲到表 A-17 规定的角度后，在试样拉伸面上的堆焊层内不得有长度大于 1.5mm 的任一开口缺陷，在熔合线内不得有长度大于 3mm 的任一开口缺陷；

(3)试件的2个弯曲试样试验结果均合格时弯曲试验为合格；2个试样均不合格时，不允许复验，弯曲试验为不合格；若其中1个试样不合格，允许从原试件上另取1个试样进行复验，复验合格，弯曲试验为合格。

表 A-17 弯曲试验参数

<table><tr><td>序号</td><td>焊缝两侧的母材类别</td><td>试样厚度S(mm)</td><td>弯心直径 $D_0$  (mm)</td><td>支承辊之间距离(mm)</td><td>弯曲角度(°)</td></tr><tr><td rowspan="2">1</td><td rowspan="2">(1)A1III与A1I、A1II、A1III、A1V相焊;(2)用A1fS3类焊丝焊接A1I、A1II、A1III、A1V(各自焊接或相互焊接);(3)CuV;(4)各类铜母材用焊条Cuf3、Cuf6和Cuf7,焊丝CufS3、CufS6和CufS7焊接</td><td>3</td><td>52</td><td>60</td><td rowspan="2">180</td></tr><tr><td>&lt;3</td><td>16.5S</td><td>18.5S+1.5</td></tr><tr><td>序号</td><td>焊缝两侧的母材类别</td><td>试样厚度S(mm)</td><td>弯心直径D0(mm)</td><td>支承辊之间距离(mm)</td><td>弯曲角度(°)</td></tr><tr><td rowspan="2">2</td><td rowspan="2">A1V与A1I、A1II、A1V相焊A1II与A1I、A1II相焊</td><td>10</td><td>64</td><td>86</td><td rowspan="8">180</td></tr><tr><td>&lt;10</td><td>6.6S</td><td>8.6S+3</td></tr><tr><td rowspan="2">3</td><td rowspan="2">Ti-1</td><td>10</td><td>76</td><td>98</td></tr><tr><td>&lt;10</td><td>8S</td><td>10S+3</td></tr><tr><td rowspan="2">4</td><td rowspan="2">Ti-2</td><td>10</td><td>95</td><td>118</td></tr><tr><td>&lt;10</td><td>10S</td><td>12S+3</td></tr><tr><td rowspan="2">5</td><td rowspan="2">除以上所列类别母材外,断后伸长率标准规定值下限大于或者等于20%的母材类别</td><td>10</td><td>38</td><td>60</td></tr><tr><td>&lt;10</td><td>4S</td><td>6S+3</td></tr></table>

## A5.2.5 金相检验(宏观)

## A5.2.5.1 金相检验取样

(1) 管材角焊缝试件和管板角接头试件按照图 A-8 规定，在 3 点、6 点、9 点和 12 点时钟位置分别剖开，沿顺时针方向制备 4 个金相试样，板材角焊缝试件按照图 A-9 规定制备 4 个金相试样，金相试样检查面为 A；

(2)试样包含全部焊缝区、熔合区和热影响区即可。

## A5.2.5.2 检验方法

(1) 将金相试样的检查面磨光，并且经浸蚀，使焊缝区与热影响区界限清晰；

(2)采用目视或者5倍放大镜进行检验。

![](images/be37f6b1bcac48ed9634b7b757f06b2b888deed9f0232c15bc51b3e3540abbae.jpg)  
注 A-13：A 面为金相试样检查面。  
图 A-8 管板角接头和管材角焊缝试件金相试样(宏观)的截取位置

mm

![](images/33fa7542248e764fd7fc5fdc7c95d7d2fda876d88fa1553dfcc46dfff1026854.jpg)  
注 A-14：A 面为金相试样检查面。

图A-9 板材角焊缝试件金相试样(宏观)截取位置

## A5.2.5.3 检验内容与评定

(1) 没有裂纹和未熔合；

(2)焊缝根部焊透；

(3)气孔或者夹渣的最大尺寸不得超过 $1.5\mathrm{mm}$ ；当气孔或者夹渣大于 $0.5\mathrm{mm}$ ，不大于 $1.5\mathrm{mm}$ 时，其数量不得多于 1 个；当存在小于或者等于 $0.5\mathrm{mm}$ 的气孔或者夹渣时，其数量不得多于 3 个。

## A5.3 螺柱焊试件检验

## A5.3.1 试件检验方法

试件检验可以采用以下任一种方法：

(1)锤击螺柱上端部，使 $1 / 4$ 的螺柱长度贴在试件板上；

(2) 按照图 A-10 所示，用套管使螺柱弯曲不小于 $15^{\circ}$ ，然后恢复原位。

![](images/480f2b403867eea023c8612d495bbb5fe2f4b5fe7b7746474095ad931a43fb22.jpg)

<table><tr><td>螺柱直径</td><td>3</td><td>5</td><td>6</td><td>10</td><td>13</td><td>16</td><td>20</td><td>22</td><td>25</td></tr><tr><td>套管间距e</td><td>3</td><td>3</td><td>5</td><td>6</td><td>8</td><td>9</td><td>12</td><td>12</td><td>15</td></tr></table>

图A-10 螺柱焊弯曲试验方法简图

## A5.3.2 检验内容与评定

每个螺柱的焊缝和热影响区在锤击或者弯曲试验后，没有开裂为合格。

## A6 补考规定

焊工焊接操作技能考试不合格者，允许在3个月内补考一次。每个补考项目的试件数量按照表A-13的规定，试件检验项目、数量和试样数量按照表A-14的规定。其中弯曲试验，无论1个或者2个试样不合格，均不允许复验，本次考试为不合格。

## A7 其他金属材料和填充金属材料考试要求

## A7.1 金属材料

(1) 如果不是表 A-2 中所示例的材料，只要其化学成分、力学性能与表 A-2 中某材料相近，考试机构在本单位使用的焊工考试管理方法中，便可以将此材料列入某材料所在的类别中；

(2) 如果没有相应类别，则按照本细则第三十六条规定办理。

## A7.2 填充金属材料

(1) 表 A-3 以外类别或者标准的焊条，应当按照境内焊条相应的国家标准确定其型号，由考试机构根据该焊条药皮类型，在本单位使用的焊工考试管理方法中，纳入表 A-3 所在类别中；如果没有相应类别，则按照本细则第三十六条规定办理；

(2) 表 A-3 以外焊丝的化学成分与表 A-3 中某型号(牌号)相近，则由考试机构在本单位使用的焊工考试管理方法中，将此焊丝列入某型号(牌号)所在类别中；若没有相应类别，则按照本细则第三十六条规定办理。

## A8 复审抽考

## A8.1 抽考方法

(1) 在焊工持有项目范围内 (可被替代的项目除外) 抽考的项目，应当包括每种焊接方法；

(2) 在同一种焊接方法的项目中，按照手工焊—机动焊—自动焊的替代顺序抽考。

在同一种焊接方法、同一机动化程度的若干项目中，在复审焊工或者其代表在场的情况下，由考试机构随机抽取任一项目，作为复审抽考项目。

## A8.2 抽考项目结果判定

(1) 抽考项目合格，则相同焊接方法中的所有项目继续有效；

(2)抽考项目不合格，则相同焊接方法中的所有项目不再有效。

## A9 焊工操作技能考试项目代号

焊工操作技能考试项目代号，应当按照每个焊工、每种焊接方法分别表示。

## A9.1 焊工操作技能考试项目表示方法

## A9.1.1 手工焊焊工操作技能考试项目表示方法

手工焊焊工操作技能考试项目表示为①-②-③-④/⑤-⑥-⑦，如果操作技能考试项目中不出现其中某项时，则不包括该项。项目具体含义如下：

①—焊接方法代号，见表A-1，耐蚀堆焊加代号：（N与试件母材厚度）；

②—金属材料类别代号，见表A-2，试件为异类别金属材料用“X/X”表示；

③—试件位置代号，见表 A-4，带衬垫加代号：(K)；

④—焊缝金属厚度(对于板材角焊缝试件为试件母材厚度 T)；

⑤—外径；

⑥—填充金属类别代号，见表 A-3；

⑦—焊接工艺因素代号，见表 A-5。

## A9.1.2 焊机操作工操作技能考试项目表示方法

焊机操作工操作技能考试项目表示为①-②-③，项目具体含义如下：

①—焊接方法代号，见表 A-1，耐蚀堆焊加代号(N 与试件母材厚度)；

②—试件位置代号，见表 A-4，带衬垫加代号 “(K)”；

③—焊接工艺因素代号，见表 A-5。

## A9.2 项目代号应用举例

(1) 厚度为 14mm 的 Q345R 钢板对接焊缝平焊试件带衬垫，使用 J507 焊条手工焊接，试件全焊透，项目代号为 SMAW-Fe II-1G(K)-14-Fef3J；

(2)壁厚为 $8\mathrm{mm}$ 、外径为 $60\mathrm{mm}$ 的Q245R钢管对接焊缝水平固定试件，背面不加衬垫，用手工钨极氩弧焊打底，背面没有保护气体，填充金属为实芯焊丝，采用直流电源，反接施焊，焊缝金属厚度为 $3\mathrm{mm}$ 。然后采用J427焊条手工焊填满坡口，项目代号为GTAW-FeI-5G-3/60-FefS-02/11/13和SMAW-FeI-5G(K)-5/60-Fef3J；

(3)板厚为 $10\mathrm{mm}$ 的Q345R钢板对接焊缝立焊试件无衬垫，采用半自动 $\mathrm{CO}_{2}$ 气体保护焊，填充金属为药芯焊丝，背面无气体保护，采用喷射弧施焊，试件全焊透，项目代号为FCAW-FeII-3G-10-FefS-11/15；

(4) 管材对接焊缝无衬垫水平固定试件，壁厚为 8mm，外径为 70mm，钢号为 16Mn，采用机动熔化极气体保护焊，使用实芯焊丝，脉冲弧施焊，实施遥控，在自动跟踪条件下进行多道焊，试件全焊透，项目代号为 GMAW-5G-06/09/20；

(5)壁厚为 $10\mathrm{mm}$ 、外径为 $86\mathrm{mm}$ 的16Mn钢制管材垂直固定试件，使用A312焊条沿圆周方向手工堆焊，项目代号为SMAW(N10)-FeII-2G-86-Fcf4；

(6)管板角接头无衬垫水平固定试件，管材壁厚为 $3\mathrm{mm}$ ，外径为 $25\mathrm{mm}$ ，材质为

20号钢，板材厚度为 $8\mathrm{mm}$ ，材质为Q345R，手工钨极氩弧焊打底不加填充焊丝，采用直流电源反接，背面无气体保护，焊缝金属厚度为 $2\mathrm{mm}$ ，然后采用机动钨极氩弧焊药芯焊丝多道焊，填满坡口，焊机无稳压系统，无自动跟踪系统，目视观察、控制。项目代号为GTAW-FeI/FeII-5FG-2/25-01/11/13和GTAW-5FG(K)-05/07/09/19；

(7)S290钢管外径为 $320\mathrm{mm}$ ，壁厚为 $12\mathrm{mm}$ ，水平固定位置，使用EXX10焊条手工向下焊打底，背面没有衬垫，焊缝金属厚度为 $4\mathrm{mm}$ ，然后采用药芯焊丝机动向上焊，无自动跟踪系统，遥控施焊过程，进行多道多层焊填满坡口，项目代号为SMAW-FeII-5GX-4/320-Fef2和FCAW-5G(K)-07/09/20；

(8)板厚为 $16\mathrm{mm}$ 的06Cr19Ni10钢板，采用埋弧焊(机动)平焊，背面加焊剂垫，焊机无自动跟踪系统，焊丝为H08Cr21Ni10Ti，焊剂为HJ260，目视观察控制，单面施焊2层，填满坡口，项目代号为SAW-1G(K)-07/09/19；

(9)厚度 $12\mathrm{mm}$ 的1060铝板对接焊缝平焊试件，采用半自动熔化极气体保护焊、焊丝用ER4043焊丝，采用直流反接，熔滴弧施焊，单面多道焊全焊透，背面有保护气体，项目代号为GMAW-A1I-1G-12-AlfS3-10/15；

(10)板厚为 $10\mathrm{mm}$ 的Q345R钢板角焊缝试件，立焊。采用半自动 $\mathrm{CO}_{2}$ 气体保护焊，背面无保护气体，填充金属为药芯焊丝，喷射弧过渡，完成试件的焊接，项目代号为FCAW-FeII-3F-10-FefS-11/15。

## 特种设备非金属材料焊工考试范围、内容、方法和结果评定

## B1 适用范围

本附件规定了聚乙烯焊工考试内容、方法、结果、评定与项目代号。适用于特种设备用聚乙烯管道的热熔对接法和电熔连接法的焊工考试。

## B2 术语

本附件所列的术语，为非金属材料焊接所用，其他有关非金属材料焊接的术语同附件A。

## B2.1 热熔对接法

使用专门加热工具对非金属材料制两元件端部加热至粘流状态后，在压力下将其焊合的方法。

## B2.2 电熔连接法

将非金属材料制电熔管件通电加热至表面熔化状态，使之与相接触的另一元件表面焊合的方法。

## B3 基本知识考试

基本知识包括以下范围：

(1) 聚乙烯压力管道基本知识；

(2)聚乙烯材料的分类、型号、牌号、成分、使用性能、加热后特点；

(3)聚乙烯管道用焊接设备、焊接辅具、量具的种类、名称、工作原理、使用方法和维护；

(4) 热熔对接法和电熔连接法的特点、焊接工艺参数、焊接操作程序；

(5)焊接缺陷种类、产生原因、危害与预防措施；

(6)聚乙烯管道焊接接头的性能及其影响因素；

(7)聚乙烯焊接质量的影响因素和控制措施；

(8)聚乙烯焊接质量的检验方法和评定规定，非破坏性检验和破坏性检验方法的特点和评定规定；

(9)焊接质量管理体系、规章制度和工艺纪律；

(10)焊接作业指导书、焊接工艺评定；

(11)焊接安全知识；

(12) 压力管道法律、法规、标准和技术条件；

(13)法规、安全技术规范有关焊接作业人员考核和管理规定。

## B4 焊接操作技能考试

## B4.1 焊接操作技能要素

(1)焊接方法；

(2)焊接方法的机动化程度；

(3)试件类别；

(4)试件管材外径。

## B4.2 焊接操作技能要素的分类与代号

## B4.2.1 焊接方法、机动化程度与代号

焊接方法与代号见表B-1，机动化程度与代号见表B-2。热熔对接法分为机动焊和自动焊，电熔连接法则全为自动焊。

表 B-1 焊接方法与代号

<table><tr><td>焊接方法</td><td>代号</td></tr><tr><td>热熔对接法</td><td>BW</td></tr><tr><td>电熔连接法</td><td>EW</td></tr></table>

表 B-2 机动化程度与代号

<table><tr><td>机动化程度</td><td>代号</td></tr><tr><td>机动焊</td><td>J</td></tr><tr><td>自动焊</td><td>Z</td></tr></table>

## B4.2.2 试件类别与代号

试件类别与代号见表B-3与图B-1。

表 B-3 试件类别与代号

<table><tr><td>试件类别</td><td>代号</td></tr><tr><td>热熔对接焊小试件</td><td>d</td></tr><tr><td>热熔对接焊大试件</td><td>D</td></tr><tr><td>热熔对接焊三通试件</td><td>S</td></tr><tr><td>电熔连接焊承插试件</td><td>C</td></tr><tr><td>电熔连接焊鞍形试件</td><td>A</td></tr></table>

![](images/f1a0a7d5caafaebceffaa78bdaab23978805f9ce59ea7dabc1dd16f9a09d1075.jpg)  
(a) 热熔对接焊大(小)试件  
代号D或者d

![](images/624065cb57bd2f9f1d017312af6cdbdfd724f192ea240fc3f8f359dc81e4391e.jpg)  
(b) 热熔对接焊三通试件代号 S

![](images/5f4a87a680e035a58db764a48b185d1c8d0b4bff163aa1b6dc4d01da48cffd31.jpg)  
（c）电熔连接焊承插试件代号C

![](images/0d505e393366771ba89451965d48d4ccaf304289c365e6c4230b7e561ce43c6d.jpg)  
(d) 电熔连接焊鞍形试件(旁通式)
代号 A  
图B-1 试件类别

## B4.3 焊接操作技能考试规定

## B4.3.1 焊接方法

变更焊接方法，需重新进行焊接操作技能考试。

## B4.3.2 焊接方法的机动化程度

热熔对接法机动焊操作工操作技能考试合格后，可以免除自动焊考试，反之不可。

## B4.3.3 试件类别

## B4.3.3.1 热熔对接法操作工操作技能考试

(1) 在机动焊范围内，热熔对接焊小试件考试合格后，其余试件合格项目方有效；

(2)三通试件考试合格后，焊接多角焊焊件、对接焊焊件和四通焊焊件，不需要重新进行考试。

## B4.3.3.2 电熔连接法操作工操作技能考试

操作工操作技能考试试件类别，由考试机构确定。改变试件类别，不需要重新进行焊接操作技能考试。

## B4.3.4 试件尺寸与焊件尺寸

操作工经操作技能考试合格后，适用于焊件的尺寸范围见表B-4。

表 B-4 试件尺寸与焊件尺寸  
mm

<table><tr><td rowspan="2">试件类别</td><td colspan="2">试件尺寸</td><td colspan="2">适用于焊件尺寸范围</td></tr><tr><td>外径(DN)</td><td>壁厚(S)</td><td>外径(DN)</td><td>壁厚(S)</td></tr><tr><td>热熔对接焊小试件</td><td>110≤DN≤250</td><td>≥6</td><td>≤250</td><td>不限</td></tr><tr><td>热熔对接焊大试件</td><td>≥315</td><td>-</td><td>&gt;250</td><td>不限</td></tr><tr><td>热熔对接焊三通试件</td><td>≥315</td><td>-</td><td>不限</td><td>不限</td></tr><tr><td>电熔连接焊承插试件</td><td>≥63</td><td>DN=63(按SDR11)</td><td>不限</td><td>不限</td></tr><tr><td>电熔连接焊鞍形试件</td><td>≥110</td><td>-</td><td>不限</td><td>不限</td></tr></table>

## B4.4 焊接操作技能考试方法

## B4.4.1 试件准备

## B4.4.1.1 试件的尺寸和数量

试件的尺寸和数量见表B-5，试件用材料由考试机构指定。

## B4.4.1.2 考试要求

(1) 考试前，由考试机构编制焊工考试编号，会同监考人员与焊工共同确认，并且在试件上标注考试编号和项目代号；

(2)考试所用的管道元件必须符合国家标准要求，电熔管件应当是原包装；

(3)考试用的所有管材试件，由应考焊工进行切割下料；

(4)试件的规格和数量应当符合表B-5的要求；

(5)电熔连接法焊接之前，仔细清除被焊管表面的氧化皮；

(6) 焊工应当按照考试机构提供的焊接作业指导书焊接考试试件, 不得多焊试件, 从中挑选;

(7) 考试用焊机应处于正常工作状态。

表 B-5 试件的规格尺寸和数量

<table><tr><td rowspan="2">试件类别</td><td rowspan="2">试件数量不少于</td><td colspan="5">试件尺寸,mm</td></tr><tr><td>外径(DN)</td><td>L</td><td> $L_1$ </td><td>壁厚(S)</td><td>材料</td></tr><tr><td>热熔对接焊小试件</td><td>2(注B-1)</td><td>110≤DN≤250</td><td rowspan="5" colspan="2">应当满足安装和试验要求</td><td>≥6</td><td rowspan="5">PE80或PE100</td></tr><tr><td>热熔对接焊大试件</td><td>2(注B-1)</td><td>≥315</td><td>—</td></tr><tr><td>热熔对接焊三通试件</td><td>1(注B-2)</td><td>≥315</td><td>—</td></tr><tr><td>电熔连接焊承插试件</td><td>2(注B-3)</td><td>≥63</td><td>DN=63(按SDR11)</td></tr><tr><td>电熔连接焊鞍形试件</td><td>1(注B-4)</td><td>≥110</td><td>—</td></tr></table>

注 B-1：见图 B-1 (a)。  
注 B-2：见图 B-1 (b)。  
注 B-3：见图 B-1 (c)。  
注 B-4：见图 B-1 (d)。

## B5 考试结果与评定

## B5.1 综合评定

(1)焊工基本知识考试满分为100分，不低于60分为合格；

(2)焊接操作技能考试通过检验焊工操作过程与试件进行评定，焊工操作必须满足焊接工艺过程与所要求的全部技术参数要求；各考试项目的试件，按照本附件规定的检验项目分别制备。焊工焊接操作过程与每个试件的各项检验均合格时，该考试项目为合格。

## B5.2 试件检验

## B5.2.1 一般要求

(1) 每个试件须先进行外观检查，合格后再进行破坏性检验；

(2) 破坏性检验应当在焊接完成 24h 后，在 $23^{\circ}C \pm 2^{\circ}C$ 条件下最少进行 6h 的状态调节后才可进行。

B5.2.2 试件检验项目与数量见表 B-6。

表 B-6 试件检验项目与数量

<table><tr><td>试件类别</td><td>宏观(外观)检查</td><td>拉伸性能试验</td><td>挤压剥离试验</td><td>拉伸剥离试验</td><td>撕裂剥离试验</td><td>耐压(静液压强度)试验</td></tr><tr><td>热熔对接焊大(小)试件</td><td>2件</td><td>任取1件</td><td>—</td><td>—</td><td>—</td><td>—</td></tr><tr><td>热熔对接焊三通试件</td><td>1件</td><td>—</td><td>—</td><td>—</td><td>—</td><td>取1件</td></tr><tr><td>电熔连接焊承插试件</td><td>2件</td><td>—</td><td>DN&lt;90mm任取1件</td><td>DN≥90mm任取1件</td><td>—</td><td>—</td></tr><tr><td>电熔连接焊鞍形试件</td><td>1件</td><td>—</td><td>DN≤225mm</td><td>—</td><td>DN&gt;225mm</td><td>—</td></tr></table>

B5.2.3 外观检查

B5.2.3.1 外观检查方法

外观检查采用目视或者5倍放大镜进行。

## B5.2.3.2 外观检查的基本要求

(1) 卷边表面应是焊后原始状态，表面没有经加工修磨；

(2) 属于一个考试项目的所有试件外观检查结果均符合各项要求，该项目试件的外观检查为合格，否则为不合格。

## B5.2.3.3 热熔对接焊试件外观检查内容与评定

B5.2.3.3.1 焊后状态的表面缺陷

卷边应沿整个外圆周平滑对称，尺寸均匀、饱满、圆润。翻边不得有切口或者缺口状缺陷，不得有明显的海绵状浮渣出现，无明显的气孔，不得有明显的二次卷边现象。

B5.2.3.3.2 焊后状态的外形尺寸

(1) 外卷边 (见图 B-2) 的中心高度 K 值必须大于零；

(2)焊接处的错边量不得超过管材壁厚的10%。

![](images/85a0178f821028079a212ab6588a6e498c568405c972af4aceb0c3c83d55380f.jpg)  
图 B-2 对接焊卷边示意图

## B5.2.3.4 电熔连接焊试件外观检查内容与评定

## B5.2.3.4.1 承插试件

(1) 管件应当完整无损，无变形与变色；

(2)从观察孔应当能看到少量的聚乙烯顶出，但是顶出物不得呈流淌状，焊接表面不得有熔融物溢出；

(3)管件承插口应当与焊接的管材保持同轴；

(4)检查管件端口处管材，插口管材应当有明显圆周状刮削痕迹和管件位置标志。

## B5.2.3.4.2 鞍形试件

(1)管件与管材焊接后，不得有熔融物流出管件表面，从观察孔应当能看到有少量的聚乙烯顶出，但是顶出物不得呈流淌状；

(2) 管件应当与管材轴向垂直；

(3)管件焊接处应当有明显圆周状刮削痕迹和管件位置标志。

## B5.2.4 拉伸性能试验

## B5.2.4.1 试验方法

试验方法按照 GB/T 19810《聚乙烯(PE)管材和管件 热熔对接接头 拉伸强度和破坏形式的测定》规定。

## B5.2.4.2 试验结果与评定

拉伸试验到破坏为止。试样韧性破坏为合格，脆性破坏为不合格。

B5.2.5 挤压剥离试验

B5.2.5.1 试验方法

试验方法按照GB/T19806《塑料管材和管件聚乙烯电熔组件的挤压剥离试验》规定。

## B5.2.5.2 试验结果与评定

剥离脆性破坏百分比小于或者等于 $33.3\%$ 时为合格。

B5.2.6 拉伸剥离试验

B5.2.6.1 试验方法

试验方法按照 GB/T 19808《塑料管材和管件 公称外径大于或等于 90mm 的聚乙烯电熔组件的拉伸剥离试验》规定。

## B5.2.6.2 试验结果与评定

剥离脆性破坏百分比小于或者等于 $33.3\%$ 时为合格。

B5.2.7 撕裂剥离试验

B5.2.7.1 试验方法

试验方法按照《燃气用聚乙烯管道焊接技术规则》(TSG D2002)附件H撕裂剥离试验方法规定。

## B5.2.7.2 试验结果与评定

剥离脆性破坏百分比小于或者等于 $33.3\%$ 时为合格。

B5.2.8 耐压(静液压强度)试验

B5.2.8.1 试验方法

试验方法按照GB/T6111《流体输送用热塑性塑料管材耐内压试验方法》规定。

## B5.2.8.2 试验参数

(1) 密封接头，a 型；

(2)方向，任意；

(3) 调节时间，12h；

(4)试验时间，165h；

(5) 环应力，PE80 为 4.5MPa、PE100 为 5.4MPa；

(6)试验温度， $80^{\circ}\mathrm{C}$ 。

## B5.2.8.3 试验结果与评定

焊接处无破坏，无渗漏为合格。

## B6 补考规定

焊工焊接操作技能考试不合格者，允许在3个月内补考一次。每个补考项目的试件数量按照表B-5的规定，试件检验项目与数量按照表B-6的规定。

## B7 复审抽考

## B7.1 抽考方法

(1)在焊工持有项目范围内(可被替代的项目除外)抽考的项目，应当包括每种焊接方法；

(2)在同一种焊接方法的项目中，按照机动焊—自动焊的替代顺序抽考。

在同一种焊接方法、同一机动化程度的若干项目中，在复审焊工或者其代表在场时，由考试机构随机抽取任一项目，作为复审抽考项目。

## B7.2 抽考项目结果判定

(1)抽考项目合格，则相同焊接方法中的所有项目继续有效；

(2)抽考项目不合格，则相同焊接方法中的所有项目不再有效。

## B8 焊工操作技能考试项目代号

## B8.1 焊工操作技能考试项目表示方法

考试项目表示方法为①—②—③，项目具体含义如下：

①—焊接方法代号，见表 B-1；

②—机动化程度代号，见表 B-2；

③—试件类别代号，见表 B-3。

## B8.2 考试项目代号应用举例

(1) 某焊工考试使用电熔管件，将两段 SDR11 管材，公称直径 DN110mm，壁厚 10.0mm 焊合在一起。项目代号，EW-Z-C。

(2) 某焊工考试使用 SDR17.6 管材对接，公称直径 DN250mm，壁厚 14.2mm，夹入热熔对接焊机，手持压力把，待液压拖力稳定后，在规定时间内移开热源，完成了焊接操作技能考试。项目代号，BW-J-d。

附件C

## 特种设备焊接操作人员考试申请表

<table><tr><td>申请人姓名</td><td></td><td>性别</td><td colspan="2"></td><td rowspan="5">照片</td></tr><tr><td>申请考试性质</td><td colspan="4">☐首次考试 ☐重新考试 ☐补考 ☐增项 ☐抽考</td></tr><tr><td>通信地址</td><td colspan="4"></td></tr><tr><td>学历</td><td></td><td>邮政编码</td><td colspan="2"></td></tr><tr><td>公民身份号码</td><td></td><td>联系电话</td><td colspan="2"></td></tr><tr><td>申请操作技能考试项目</td><td colspan="5"></td></tr><tr><td>用人单位(或者培训机构)名称</td><td colspan="5"></td></tr><tr><td>单位地址</td><td colspan="5"></td></tr><tr><td>单位联系人</td><td colspan="2"></td><td>联系电话</td><td colspan="2"></td></tr><tr><td colspan="6">是否委托考试机构办理取证手续:☐是 ☐否</td></tr><tr><td>工作简历</td><td colspan="5"></td></tr><tr><td>用人单位(或者培训机构)意见</td><td colspan="5">申请人安全教育和培训情况:申请人独立承担焊接工作的能力:(单位公章)年 月 日</td></tr><tr><td>相关材料</td><td colspan="5">☐居民身份证(复印件,1份);☐1寸正面近期免冠照片(2张);☐毕业证书(复印件)或者学历证明(1份);☐医疗卫生机构出具的含有视力、色盲等内容的身体健康证明声明:本人对所填写的内容和所提交材料的真实性负责。申请人(签字): 日期:</td></tr></table>

注：用人单位(或者培训机构)应当明确申请人经过安全教育和培训情况，并且确认申请人独立承担焊接工作的能力。

附件D

## 特种设备焊接操作人员考试基本情况表

<table><tr><td colspan="3">姓名</td><td colspan="2"></td><td colspan="2">性别</td><td colspan="3"></td></tr><tr><td colspan="3">公民身份号码</td><td colspan="2"></td><td colspan="2">焊接操作人员考试编号</td><td colspan="3"></td></tr><tr><td colspan="3">首次取得焊接操作人员合格证时间</td><td colspan="2"></td><td colspan="2">考试性质</td><td colspan="3">☐首次考试 ☐重新考试☐补考 □增项 □抽考</td></tr><tr><td colspan="3">重新考试原因</td><td colspan="7"></td></tr><tr><td rowspan="3">基本知识考试</td><td colspan="3">考试日期</td><td colspan="2"></td><td colspan="2"></td><td colspan="2"></td></tr><tr><td rowspan="2">考试内容</td><td colspan="2">焊接方法</td><td colspan="2"></td><td colspan="2">试卷编号</td><td colspan="2"></td></tr><tr><td colspan="2">母材种类</td><td colspan="2"></td><td colspan="2">考试成绩</td><td colspan="2"></td></tr><tr><td rowspan="13">操作技能考试</td><td colspan="3">时间</td><td colspan="3">项目代号</td><td colspan="2">监考人员</td><td>考试结果</td></tr><tr><td colspan="3"></td><td colspan="3"></td><td colspan="2"></td><td></td></tr><tr><td colspan="3"></td><td colspan="3"></td><td colspan="2"></td><td></td></tr><tr><td colspan="3"></td><td colspan="3"></td><td colspan="2"></td><td></td></tr><tr><td colspan="3"></td><td colspan="3"></td><td colspan="2"></td><td></td></tr><tr><td colspan="3"></td><td colspan="3"></td><td colspan="2"></td><td></td></tr><tr><td colspan="3"></td><td colspan="3"></td><td colspan="2"></td><td></td></tr><tr><td colspan="3"></td><td colspan="3"></td><td colspan="2"></td><td></td></tr><tr><td colspan="3"></td><td colspan="3"></td><td colspan="2"></td><td></td></tr><tr><td rowspan="2" colspan="3"></td><td colspan="3"></td><td colspan="2"></td><td></td></tr><tr><td colspan="3"></td><td colspan="2"></td><td></td></tr><tr><td colspan="3"></td><td colspan="3"></td><td colspan="2"></td><td></td></tr><tr><td colspan="3"></td><td colspan="3"></td><td colspan="2"></td><td></td></tr><tr><td colspan="10">说明:主任: 日期:(考试机构公章)年 月 日</td></tr></table>

注：(1)当焊接设备与仪表、试件用母材、焊材与烘干、试件加工与尺寸、检验人员资质、焊接操作人员执行焊接工艺、考场纪律都合格时，监考人员才能签字确认；  
(2)对于第二次及以后复审考试项目，应当说明适用于该焊接操作人员证上未考的项目范围。

附件 E

## 金属材料焊接操作技能考试检验记录表

姓名：

考试编号：

<table><tr><td colspan="2">焊接方法</td><td colspan="2"></td><td colspan="3">机动化程度</td><td colspan="2">☐自动焊 ☐机动焊☐手工焊</td></tr><tr><td colspan="2">焊接作业指导书编号</td><td colspan="2"></td><td colspan="3">试件金属材料类别代号</td><td colspan="2"></td></tr><tr><td colspan="2">试件板材厚度</td><td colspan="2"></td><td colspan="3">试件管材外径与壁厚</td><td colspan="2"></td></tr><tr><td colspan="2">螺柱直径</td><td colspan="2"></td><td colspan="3">填充金属材料类别代号、型号</td><td colspan="2"></td></tr><tr><td colspan="2">考试项目代号</td><td colspan="7"></td></tr><tr><td colspan="9">试件外观检查</td></tr><tr><td>焊缝表面状况</td><td colspan="2">焊缝余高</td><td>焊缝余高差</td><td colspan="2">比坡口每侧增宽</td><td colspan="2">宽度差</td><td>焊缝边缘直线度</td></tr><tr><td></td><td colspan="2"></td><td></td><td colspan="2"></td><td colspan="2"></td><td></td></tr><tr><td>背面焊缝余高</td><td colspan="2">裂纹</td><td>未熔合</td><td colspan="2">夹渣</td><td colspan="2">咬边</td><td>未焊透</td></tr><tr><td></td><td colspan="2"></td><td></td><td colspan="2"></td><td colspan="2"></td><td></td></tr><tr><td>背面凹坑</td><td colspan="2">气孔</td><td>焊瘤</td><td colspan="2">变形角度</td><td colspan="2">错边量</td><td></td></tr><tr><td></td><td colspan="2"></td><td></td><td colspan="2"></td><td colspan="2"></td><td></td></tr><tr><td>角焊缝凹凸度</td><td colspan="2">焊脚</td><td colspan="2">堆焊焊道接头不平度</td><td colspan="2">堆焊焊道高度差</td><td colspan="2">堆焊凹下量</td></tr><tr><td></td><td colspan="2"></td><td colspan="2"></td><td colspan="2"></td><td colspan="2"></td></tr><tr><td colspan="9">外观检查结果:(合格、不合格)检验员: 日期:</td></tr><tr><td colspan="9">无损检验</td></tr><tr><td colspan="2">射线透照质量等级</td><td colspan="2">焊缝缺陷等级</td><td colspan="3">报告编号与日期</td><td colspan="2">结果</td></tr><tr><td colspan="2"></td><td colspan="2"></td><td colspan="3"></td><td colspan="2">☐合格 ☐不合格</td></tr><tr><td colspan="2">渗透检测方法</td><td colspan="2">渗透检测结果</td><td colspan="3">报告编号与日期</td><td colspan="2">结果</td></tr><tr><td colspan="2"></td><td colspan="2"></td><td colspan="3"></td><td colspan="2">☐合格 ☐不合格</td></tr><tr><td colspan="9">无损检测人员: 日期:无损检测人员证书号:</td></tr></table>

共页第页

续表

<table><tr><td colspan="11">弯曲试验</td></tr><tr><td colspan="2">面弯</td><td colspan="3">背弯</td><td colspan="3">侧弯</td><td colspan="2">报告编号与日期</td><td>结果</td></tr><tr><td colspan="2"></td><td colspan="3"></td><td colspan="3"></td><td colspan="2"></td><td>☐合格☐不合格</td></tr><tr><td colspan="11">检验员: 日期:</td></tr><tr><td colspan="11">金相检验(宏观)</td></tr><tr><td colspan="7">检验结果</td><td rowspan="2" colspan="2">报告编号与日期</td><td rowspan="2" colspan="2">结果</td></tr><tr><td>金相面I</td><td colspan="2">金相面II</td><td colspan="2">金相面III</td><td colspan="2">金相面IV</td></tr><tr><td></td><td colspan="2"></td><td colspan="2"></td><td colspan="2"></td><td colspan="2"></td><td colspan="2">☐合格 ☐不合格</td></tr><tr><td colspan="11">检验员: 日期:</td></tr><tr><td colspan="11">螺柱折弯试验</td></tr><tr><td rowspan="2">折弯方法</td><td colspan="6">检验结果</td><td rowspan="2" colspan="2">报告编号与日期</td><td rowspan="2" colspan="2">结果</td></tr><tr><td>试件I</td><td>试件II</td><td>试件III</td><td>试件IV</td><td colspan="2">试件V</td></tr><tr><td></td><td></td><td></td><td></td><td></td><td colspan="2"></td><td colspan="2"></td><td colspan="2">☐合格 ☐不合格</td></tr><tr><td colspan="11">检验员: 日期:</td></tr><tr><td colspan="11">本考试机构确认该焊接操作人员按照《特种设备焊接操作人员考核细则》进行焊接操作技能考试试件检验,数据正确,记录无误。该项目焊接操作技能考试结果评为:(合格、不合格)考试机构技术负责人: 日期:(考试机构公章)年 月 日</td></tr></table>

共页第页

附件F

## 非金属材料焊接操作技能考试检验记录表(PE)

姓名：

考试编号：

<table><tr><td colspan="2" rowspan="2">试件类别</td><td colspan="2">☐热熔对接焊大(小)试件☐热熔对接焊三通试件</td><td colspan="2" rowspan="2">机动化程度</td><td colspan="2">☐机动 ☐自动</td></tr><tr><td colspan="2">☐电熔连接焊承插试件☐电熔连接焊鞍形试件</td><td colspan="2">☐自动</td></tr><tr><td colspan="2" rowspan="2">焊机名称</td><td>热熔焊机</td><td colspan="2"></td><td colspan="2">型号</td><td></td></tr><tr><td>电熔焊机</td><td colspan="2"></td><td colspan="2">型号</td><td></td></tr><tr><td colspan="2" rowspan="2">管材</td><td>规格</td><td colspan="5"></td></tr><tr><td>材料级别</td><td colspan="2">☐PE80 ☐PE100</td><td colspan="2">标准尺寸比</td><td>☐SDR11 ☐SDR17.6</td></tr><tr><td colspan="2" rowspan="2">管件</td><td>规格</td><td colspan="5"></td></tr><tr><td>材料级别</td><td colspan="2">☐PE80 ☐PE100</td><td colspan="2">标准尺寸比</td><td>☐SDR11 ☐SDR17.6</td></tr><tr><td colspan="8">热熔对接焊过程评定 试件编号:</td></tr><tr><td>项目号</td><td colspan="2">评定项目</td><td>评定结果</td><td>项目号</td><td colspan="2">评定项目</td><td>评定结果</td></tr><tr><td>1</td><td colspan="2">焊接前准备</td><td>☐合格 ☐不合格</td><td>4.1</td><td colspan="2">测量拖动压力</td><td>MPa</td></tr><tr><td>1.1</td><td colspan="2">清洁接头</td><td></td><td>4.2</td><td colspan="2">检查间隙</td><td>mm</td></tr><tr><td>1.2</td><td colspan="2">测量电压</td><td>V</td><td>4.3</td><td colspan="2">检查错边</td><td></td></tr><tr><td>1.3</td><td colspan="2">热板检查</td><td></td><td>4.4</td><td colspan="2">检查夹紧</td><td></td></tr><tr><td>1.4</td><td colspan="2">热板预热(10min)</td><td></td><td>5</td><td colspan="2">端面平整吸热</td><td>☐合格 ☐不合格</td></tr><tr><td>2</td><td colspan="2">装夹焊件</td><td>☐合格 ☐不合格</td><td>5.1</td><td colspan="2">端面平整压力</td><td>MPa</td></tr><tr><td>2.1</td><td colspan="2">设置吸热/冷却时间</td><td>s/min</td><td>5.2</td><td colspan="2">圆周卷边</td><td></td></tr><tr><td>2.2</td><td colspan="2">清洁管表面</td><td></td><td>5.3</td><td colspan="2">吸热计时</td><td>s</td></tr><tr><td>3</td><td colspan="2">铣削焊接面</td><td>☐合格 ☐不合格</td><td>6</td><td colspan="2">切换对接</td><td>☐合格 ☐不合格</td></tr><tr><td>3.1</td><td colspan="2">放铣刀锁安全锁</td><td></td><td>6.1</td><td colspan="2">切换时间</td><td>s</td></tr><tr><td>3.2</td><td colspan="2">形成连续屑</td><td></td><td>6.2</td><td colspan="2">冷却计时</td><td>min</td></tr><tr><td>3.3</td><td colspan="2">降压、开机架、停刀</td><td></td><td>7</td><td colspan="2">拆卸</td><td>☐合格 ☐不合格</td></tr><tr><td>3.4</td><td colspan="2">清屑</td><td></td><td>7.1</td><td colspan="2">降压松夹具</td><td></td></tr><tr><td>4</td><td colspan="2">测量拖动压力与检查</td><td>☐合格 ☐不合格</td><td></td><td colspan="2"></td><td></td></tr><tr><td colspan="8">电熔连接焊过程评定 试件编号:</td></tr><tr><td colspan="2">项目号</td><td>评定项目</td><td>评定结果</td><td colspan="2">项目号</td><td>评定项目</td><td>评定结果</td></tr><tr><td colspan="2">1</td><td>焊接前准备</td><td></td><td colspan="2">4</td><td>去氧化皮</td><td></td></tr><tr><td colspan="2">1.1</td><td>测量电压</td><td>V</td><td colspan="2">5</td><td>承插管件与轴线</td><td></td></tr><tr><td colspan="2">1.2</td><td>辅具准备</td><td></td><td colspan="2">6</td><td>手动或者自动模式</td><td></td></tr><tr><td colspan="2">2</td><td>管材截取</td><td></td><td colspan="2">7</td><td>输入焊接参数</td><td></td></tr><tr><td colspan="2">3</td><td>划线</td><td></td><td colspan="2">8</td><td>冷却时间</td><td>min</td></tr><tr><td colspan="8">试件焊缝宏观(外观)检查</td></tr><tr><td colspan="2">项目号</td><td>检查项目</td><td>检查结果</td><td colspan="2">项目号</td><td>检查项目</td><td>检查结果</td></tr><tr><td rowspan="7">热熔对接焊</td><td>1</td><td>焊缝圆周卷边</td><td></td><td rowspan="7">电熔连接焊</td><td>1</td><td>插入深度</td><td></td></tr><tr><td>2</td><td>焊缝中心高度</td><td>mm</td><td>2</td><td>同轴度</td><td></td></tr><tr><td>3</td><td>是否有浮渣</td><td></td><td>3</td><td>刮氧化皮</td><td></td></tr><tr><td>4</td><td>是否有缺口</td><td></td><td>4</td><td>观察孔</td><td></td></tr><tr><td>5</td><td>冷却时间</td><td>min</td><td>5</td><td>熔融材料流出</td><td></td></tr><tr><td>6</td><td>错边量</td><td>mm</td><td></td><td></td><td></td></tr><tr><td>7</td><td>磕碰痕迹</td><td>mm</td><td></td><td></td><td></td></tr><tr><td colspan="3">检查结果</td><td>☐合格 ☐不合格</td><td colspan="3">检查结果</td><td>☐合格 ☐不合格</td></tr><tr><td colspan="8">备注(不正常情况记载):</td></tr><tr><td colspan="8">热熔对接焊过程的评定结果:☐合格 ☐不合格评定人员: 日期:</td></tr><tr><td colspan="8">电熔连接焊过程的评定结果:☐合格 ☐不合格评定人员: 日期:</td></tr></table>

共页第页

续表

<table><tr><td colspan="4">热熔对接焊大(小)试件拉伸试验</td></tr><tr><td>试件编号</td><td></td><td>报告编号</td><td></td></tr><tr><td>试验日期</td><td></td><td>试样编号</td><td>☐☐-1; ☐☐-2; ☐☐-3</td></tr><tr><td>检测结果</td><td></td><td>试验结论</td><td>☐合格 ☐不合格</td></tr><tr><td colspan="4">检验员: 日期:</td></tr><tr><td colspan="4">热熔对接焊三通试件耐压试验</td></tr><tr><td>试件编号</td><td></td><td>报告编号</td><td></td></tr><tr><td>试验日期</td><td></td><td>试样编号</td><td>☐☐-1; ☐☐-2; ☐☐-3</td></tr><tr><td>检测结果</td><td></td><td>试验结论</td><td>☐合格 ☐不合格</td></tr><tr><td colspan="4">检验员: 日期:</td></tr><tr><td colspan="4">电熔连接焊承插试件挤压剥离试验(DN&lt;90mm)</td></tr><tr><td>试件编号</td><td></td><td>报告编号</td><td></td></tr><tr><td>试验日期</td><td></td><td>试样编号</td><td>☐☐-1; ☐☐-2; ☐☐-3</td></tr><tr><td>检测结果</td><td></td><td>试验结论</td><td>☐合格 ☐不合格</td></tr><tr><td colspan="4">检验员: 日期:</td></tr><tr><td colspan="4">电熔连接焊承插试件拉伸剥离试验(DN≥90mm)</td></tr><tr><td>试件编号</td><td></td><td>报告编号</td><td></td></tr><tr><td>试验日期</td><td></td><td>试样编号</td><td>☐☐-1; ☐☐-2; ☐☐-3</td></tr><tr><td>检测结果</td><td></td><td>试验结论</td><td>☐合格 ☐不合格</td></tr><tr><td colspan="4">检验员: 日期:</td></tr><tr><td colspan="4">电熔连接焊鞍形试件挤压剥离试验(DN≤225mm)</td></tr><tr><td>试件编号</td><td></td><td>报告编号</td><td></td></tr><tr><td>试验日期</td><td></td><td>试样编号</td><td>☐☐-1; ☐☐-2; ☐☐-3</td></tr><tr><td>检测结果</td><td></td><td>试验结论</td><td>☐合格 ☐不合格</td></tr><tr><td colspan="4">检验员: 日期:</td></tr><tr><td colspan="4">电熔连接焊鞍形试件撕裂剥离试验(DN&gt;225mm)</td></tr><tr><td>试件编号</td><td></td><td>报告编号</td><td></td></tr><tr><td>试验日期</td><td></td><td>试样编号</td><td>☐☐-1; ☐☐-2; ☐☐-3</td></tr><tr><td>检测结果</td><td></td><td>试验结论</td><td>☐合格 ☐不合格</td></tr><tr><td colspan="4">检验员: 日期:</td></tr><tr><td colspan="4">本考试机构确认该焊接操作人员的焊接操作技能考试和检验的数据正确,记录无误。该项目焊接操作技能考试结果评为(合格,不合格)。评定人员: 日期:考试机构技术负责人: 日期: 考试机构(公章)年 月 日</td></tr></table>

附：试验报告。

附件G

## 特种设备焊接操作人员复审申请表

<table><tr><td colspan="2">申请人姓名</td><td></td><td>性别</td><td colspan="2"></td><td rowspan="6">照片</td></tr><tr><td colspan="2">通信地址</td><td colspan="4"></td></tr><tr><td colspan="2">学历</td><td></td><td>邮政编码</td><td colspan="2"></td></tr><tr><td colspan="2">公民身份号码</td><td></td><td>联系电话</td><td colspan="2"></td></tr><tr><td colspan="2">原发证机关</td><td colspan="4"></td></tr><tr><td colspan="2">发证机关地址</td><td colspan="4"></td></tr><tr><td colspan="2">证书编号</td><td></td><td>发证日期</td><td colspan="3"></td></tr><tr><td colspan="2">申请复审考试项目</td><td>上次考试时间</td><td colspan="2">申请复审考试项目</td><td colspan="2">上次考试时间</td></tr><tr><td colspan="2"></td><td></td><td colspan="2"></td><td colspan="2"></td></tr><tr><td colspan="2"></td><td></td><td colspan="2"></td><td colspan="2"></td></tr><tr><td colspan="7">是否委托考试机构办理复审手续:☐是;☐否</td></tr><tr><td>用人单位</td><td colspan="6"></td></tr><tr><td>单位地址</td><td colspan="6"></td></tr><tr><td>单位联系人</td><td colspan="2"></td><td>联系电话</td><td colspan="3"></td></tr><tr><td>工作简历</td><td colspan="6"></td></tr><tr><td>用人单位(或者培训机构)意见</td><td colspan="6">申请人安全教育和培训:申请人违规、违法等不良记录:(用人单位或者培训机构公章)年 月 日</td></tr><tr><td>相关材料</td><td colspan="6">☐《特种设备作业人员证》(原件);☐《特种设备焊接操作人员焊绩记录表》(原件);☐医疗卫生机构出具的含有视力、色盲等内容的身体健康证明(原件);☐焊接操作人员焊接操作技能考试检验记录表(原件)声明:本人对所填写的内容和所提交材料的真实性负责。申请人(签字): 日期:</td></tr></table>

注：(1)用人单位(或者培训机构)应当明确申请人经过安全教育和培训情况，并且确认申请人是否有违规、违法等不良记录；  
(2)如果申请复审作业项目较多，可以另附页。

附件H

# 特种设备焊接操作人员焊绩记录表

用人单位：\_\_\_\_（公章）

焊接操作人员姓名：\_\_\_\_公民身份号码：\_\_\_\_

《特种设备作业人员证》编号：\_\_\_\_

记录表编号：

<table><tr><td>产品名称与编号</td><td>焊缝编号</td><td>合格项目代号</td><td>填表人与施焊日期</td></tr><tr><td rowspan="3"></td><td></td><td></td><td rowspan="2"></td></tr><tr><td></td><td></td></tr><tr><td></td><td></td><td>月 日</td></tr><tr><td rowspan="3"></td><td></td><td></td><td rowspan="2"></td></tr><tr><td></td><td></td></tr><tr><td></td><td></td><td>月 日</td></tr><tr><td rowspan="3"></td><td></td><td></td><td rowspan="2"></td></tr><tr><td></td><td></td></tr><tr><td></td><td></td><td>月 日</td></tr><tr><td rowspan="3"></td><td></td><td></td><td rowspan="2"></td></tr><tr><td></td><td></td></tr><tr><td></td><td></td><td>月 日</td></tr><tr><td rowspan="3"></td><td></td><td></td><td rowspan="2"></td></tr><tr><td></td><td></td></tr><tr><td></td><td></td><td>月 日</td></tr><tr><td rowspan="3"></td><td></td><td></td><td rowspan="2"></td></tr><tr><td></td><td></td></tr><tr><td></td><td></td><td>月日</td></tr><tr><td rowspan="3"></td><td></td><td></td><td rowspan="2"></td></tr><tr><td></td><td></td></tr><tr><td></td><td></td><td>月 日</td></tr><tr><td rowspan="3"></td><td></td><td></td><td rowspan="2"></td></tr><tr><td></td><td></td></tr><tr><td></td><td></td><td>月 日</td></tr><tr><td colspan="4">违规、违法记录</td></tr><tr><td colspan="4"></td></tr></table>

焊接检验员：

日期：

焊接责任工程师：

日期：

## 相关规章和规范历次制(修)定情况

1.《锅炉压力容器焊工考试规则》(试行)(国家劳动总局, 1980 年 9 月 13 日颁布, 1988 年 10 月 1 日废止)。

2.《锅炉压力容器焊工考试规则》(劳动人事部，劳人锅〔1988〕1号，1988年1月3日颁布，1988年10月1日施行)。

3.《锅炉压力容器压力管道焊工考试与管理规则》(国家质量监督检验检疫总局，国质检锅〔2002〕109号，2002年4月18日颁布，2002年10月1日起执行)。

4.特种设备作业人员监督管理办法(国家质检总局令第70号，2005年1月10日公布，2005年7月1日施行)。

5.特种设备作业人员考核规则(TSG Z6001—2005，2005年9月16日国家质检总局颁布，颁布之日起施行)。

TSG特种设备安全技术规范特种设备焊接操作人员考核细则TSGZ6002-2010中华人民共和国国家质量监督检验检疫总局颁布

新华出版社出版发行  
(北京石景山区京原路8号 邮编：100043)  
新华书店经销  
北京玥实印刷有限公司印刷  
版权专有 不得翻印

开本880×1230 1/16 印张4.5 字数40千字
2010年12月第1版 2010年12月第1次印刷
\*

书号：155011·041 定价：40.00元
