Repository: bjy1984/AIcheck

File: rules/results/GB 50236-2011 现场设备、工业管道焊接工程施工规范.pdf.md (part 3 of 3)
---
<table><tr><td colspan="2">母材类别</td><td>焊条型号</td><td>焊丝型号</td></tr><tr><td rowspan="3">Monel 400</td><td>Inconel 600Incoloy 800</td><td>ENi 6062(ENiCrFe-3)ENi 6133(ENiCrFe-2)</td><td>SNi 6082(ERNiCr-3)SNi 7092(ERNiCrFe-6)</td></tr><tr><td>Hastelloy BHastelloy B2</td><td>ENi 4060(ENiCu-7)</td><td>SNi 4060(ERNiCu-7)</td></tr><tr><td>Hastelloy C</td><td>ENi 6133(ENiCrFe-2)ENi 6062(ENiCrFe-3)</td><td>SNi 6082(ERNiCr-3)SNi 7092(ERNiCrFe-6)</td></tr><tr><td rowspan="2">Inconel 600Incoloy 800</td><td>Hastelloy BHastelloy B2Hastelloy C</td><td>ENi 6062(ENiCrFe-3)ENi 6133(ENiCrFe-2)</td><td>SNi 6082(ERNiCr-3)SNi 7092(ERNiCrFe-6)</td></tr><tr><td>Hastelloy C276Hastelloy C4</td><td>ENi 1004(ENiMo-3)</td><td>SNi 1004(ERNiMo-3)</td></tr><tr><td>Hastelloy B</td><td>Hastelloy C</td><td>ENi 1004(ENiMo-3)</td><td>SNi 1004(ERNiMo-3)</td></tr></table>

注：括号内型号为被替代标准《镍及镍合金焊条》GB/T 13814—1992 的焊条型号和《镍及镍合金焊丝》GB/T 15620—1995 中的焊丝型号。  
D.0.5 锆及锆合金焊丝的选用宜符合表 D.0.5 的规定。

表 D.0.5 锆及锆合金焊丝选用表

<table><tr><td>母材种类</td><td>母材牌号举例</td><td>焊丝型号(AWS A5.24)</td></tr><tr><td>工业纯锆</td><td>ASME SB523、SB658 R60702</td><td>ERZr2</td></tr><tr><td>Zr-1.5Sn合金</td><td>ASME SB523、SB658 R60704</td><td>ERZr3</td></tr><tr><td>Zr-2.5Nb合金</td><td>ASME SB523、SB658 R60705</td><td>ERZr4</td></tr></table>

## 本规范用词说明

1 为便于在执行本规范条文时区别对待,对要求严格程度不同的用词说明如下:

1) 表示很严格, 非这样做不可的:

正面词采用“必须”，反面词采用“严禁”；

2) 表示严格, 在正常情况下均应这样做的:

正面词采用“应”，反面词采用“不应”或“不得”；

3) 表示允许稍有选择, 在条件许可时首先应这样做的:

正面词采用“宜”，反面词采用“不宜”；

4) 表示有选择, 在一定条件下可以这样做的, 采用“可”。

2 条文中指明应按其他有关标准执行的写法为：“应符合……的规定”或“应按……执行”。

## 引用标准名录

《工业金属管道工程施工规范》GB 50235

《现场设备、工业管道焊接工程施工质量验收规范》GB 50683

《不锈钢焊条》GB/T 983

《气焊、焊条电弧焊、气体保护焊和高能束焊的推荐坡口》GB/T 985.1

《埋弧焊的推荐坡口》GB/T 985.2

《铝及铝合金气体保护焊的推荐坡口》GB/T 985.3

《复合钢的推荐坡口》GB/T 985.4

《焊接用钢盘条》GB/T 3429

《钛及钛合金丝》GB/T 3623

《焊接用不锈钢盘条》GB/T 4241

《氩》GB/T 4842

《纯氦》GB 4844.2

《碳钢焊条》GB/T 5117

《低合金钢焊条》GB/T 5118

《埋弧焊用碳钢焊丝和焊剂》GB/T 5293

《溶解乙炔》GB 6819

《气体保护电弧焊用碳钢、低合金钢焊丝》GB/T 8110

《纯氮、高纯氮和超纯氮》GB/T 8979

《铜及铜合金焊丝》GB/T 9460

《碳钢药芯焊丝》GB/T 10045

《电弧螺柱焊用圆柱头焊钉》GB/T 10433

《铝及铝合金焊丝》GB/T 10858

《埋弧焊用低合金钢焊丝和焊剂》GB/T 12470

《镍及镍合金焊条》GB/T 13814

《熔化焊用钢丝》GB/T 14957

《镍及镍合金焊丝》GB/T 15620

《低合金钢药芯焊丝》GB/T 17493

《不锈钢药芯焊丝》GB/T 17853

《埋弧焊用不锈钢焊丝和焊剂》GB/T 17854.

《特种设备焊接操作人员考核细则》TGS Z6002

《焊接用二氧化碳》HG/T 2537

《焊接材料质量管理规程》JB/T 3223

《承压设备无损检测》JB/T 4730

《承压设备焊接工艺评定》NB/T 47014

《压力容器焊接规程》NB/T 47015

《承压设备用焊接材料订货技术条件 第7部分:钛及钛合金焊丝和填充丝》NB/T 47018.7

《惰性气体保护焊接用不锈钢棒及钢丝》YB/T 5091

# 中华人民共和国国家标准

# 现场设备、工业管道焊接工程施工规范

GB 50236 - 2011

条文说明

## 修订说明

《现场设备、工业管道焊接工程施工规范》GB 50236—2011，经住房和城乡建设部2011年2月18日以第942号公告批准发布。

本规范是在《现场设备、工业管道焊接工程施工及验收规范》GB 50236—98的基础上修订而成，上一版的主编单位是中国化学工程第三建设公司，参编单位是哈尔滨焊接研究所、原化工部管理干部学院、原化工部施工标准化管理中心站、中国化学工程第十三建设公司、原电力部安徽省第二建设公司、中国石化总公司燕山石化建设公司。主要起草人是鲁爱琴、张正先、宋胜英、程训义、夏节文、梁永利、涂乃明、田淑珍、廖传庆。

本规范依据建设部标准定额司要求“验评分离、强化验收、完善手段、过程控制”的原则进行修订。据此，修编组进行了广泛的调查研究，总结了我国焊接工程施工的技术水平和实践经验，同时参考了国外先进技术法规、技术标准。

按“验评分离”原则修订后，本规范更名为《现场设备、工业管道焊接工程施工规范》。本规范修改的主要技术内容已在前言中表述。

为便于广大设计、施工、科研、学校等单位有关人员在使用本规范时能正确理解和执行条文规定，《现场设备、工业管道焊接工程施工规范》修编组按章、节、条顺序编制了本规范的条文说明，对条文规定的目的、依据以及执行中需注意的有关事项进行了说明，还着重对强制性条文的强制性理由做了解释。但是，本条文说明不具备与标准正文同等的法律效力，仅供使用者作为理解和把握标准规定的参考。

## 目次

1 总 则 …… (83)
2 术语 …… (85)
3 基本规定 …… (86)
4 材料 …… (88)
5 焊接工艺评定 …… (90)
6 焊接技能评定 …… (94)
7 碳素钢及合金钢的焊接 …… (97)
7.1 一般规定 …… (97)
7.2 焊前准备 …… (97)
7.3 焊接工艺要求 …… (99)
7.4 焊前预热及焊后热处理 …… (103)
8 铝及铝合金的焊接 …… (106)
8.1 一般规定 …… (106)
8.2 焊前准备 …… (106)
8.3 焊接工艺要求 …… (107)
9 铜及铜合金的焊接 …… (109)
9.1 一般规定 …… (109)
9.2 焊前准备 …… (110)
9.3 焊接工艺要求 …… (110)
10 钛及钛合金的焊接 …… (112)
10.1 一般规定 …… (112)
10.2 焊前准备 …… (112)
10.3 焊接工艺要求 …… (113)
11 镍及镍合金的焊接 …… (116)

11.1 一般规定 …… (116)
11.2 焊前准备 …… (116)
11.3 焊接工艺要求 …… (117)
12 锆及锆合金的焊接 …… (118)
12.1 一般规定 …… (118)
12.2 焊前准备 …… (118)
12.3 焊接工艺要求 …… (119)
13 焊接检验及焊接工程交接 …… (120)
13.1 焊接前检查 …… (120)
13.2 焊接中间检查 …… (120)
13.3 焊接后检查 …… (122)
13.4 焊接工程交接 …… (124)

## 1 总 则

1.0.2 明确本规范的适用范围是金属材料，而不适用于非金属材料。现场设备和工业管道的常用金属材料的范围：碳素钢系指含C≤0.30%；合金钢包括低合金结构钢、低温钢、耐热钢、不锈钢、耐热耐蚀高合金钢等；在铝及铝合金材料中，由于现场设备和管道工程主要使用工业纯铝和防锈铝合金（铝镁合金和铝锰合金），而其他铝合金因其可焊性差很少被工程所采用，故本规范适用于工业纯铝及防锈铝合金材料的焊接。同样，在设备和管道工程中所采用的铜及铜合金主要是纯铜和黄铜，所以本规范仅包括纯铜和黄铜的焊接。钛及钛合金包括工业纯钛和低合金钛；镍及镍合金包括工业纯镍、镍基合金和铁镍基合金；锆及锆合金在冶金、石油化工等方面主要用作耐腐蚀材料，在这里系指核工业以外的锆及锆合金，如美国的工业锆ASTM R60702和ASTM R60705等。

1.0.3 本规范适用的焊接方法仅是熔化焊部分，本次修订增加了自保护药芯焊丝电弧焊、气电立焊和螺柱焊方法。根据现行国家标准《焊接及相关工艺方法代号》GB/T 5185—2005 的分类，焊条电弧焊、埋弧焊、钨极惰性气体保护电弧焊（TIG，如钨极氩弧焊）、熔化极气体保护电弧焊、自保护药芯焊丝电弧焊均属于电弧焊的范畴。熔化极气体保护电弧焊包括熔化极惰性气体保护电弧焊（MIG，如熔化极氩弧焊）、熔化极非惰性气体保护电弧焊（MAG，如二氧化碳气体保护焊）、非惰性气体保护的药芯焊丝电弧焊和惰性气体保护的药芯焊丝电弧焊四种。气电立焊主要用于现场大型金属储罐的纵缝焊接，近几年来在国内应用发展较快。自保护药芯焊丝电弧焊与焊条电弧焊同属于金属电弧焊的范畴，近年来自保护药芯焊丝电弧焊在现场设备和管道工程中得到推广应用。螺柱焊主要用于现场设备的栓钉(保温钉)焊接,在国内已逐步取代栓钉的手工电弧焊方法。气焊方法仅限于焊接黄铜,它在工程建设现场的小口径低碳钢管道上的应用已被钨极氩弧焊所取代。对于钎焊,在现场设备和管道工程中应用极少,故未列入。

1.0.5 设计文件是管道工程施工的基本依据，按图施工是国务院令第279号发布的《建设工程质量管理条例》第28条和第29条的规定，应严格执行。实际施工过程中，施工单位经常会发现设计不合理或不符合实际之处；现场也会出现材料采购困难或引进新材料的情况，需要通过材料代用来保证施工有序进行。此时，施工单位可对设计文件修改或材料代用提出建议，经原设计单位研究决定后作出设计变更，签署意见并盖章后，方可按变更后的设计要求进行施工。

1.0.8 由于本规范是指导基本建设施工现场焊接的综合性规范，是对现场设备、工业管道焊接施工提出的基本要求。考虑到各行业施工的特殊性，本规范只对各行业焊接施工质量控制的共性内容提出要求，而把各行业焊接施工的特殊性交由相关行业标准和专业标准来处理。因此，现场焊接工程施工除应执行本规范的规定外，尚应按国家现行有关标准执行。

## 2 术语

2.0.2 该术语参照了现行国家标准《焊接管理任务与职责》GB/T19419—2003关于焊接管理人员的定义，专指那些通过培训、教育或实践获得一定焊接专业知识，其能力得到认可并被指定对焊接及相关制造活动负有责任的人员。

2.0.3 国内有些标准和规程采用的术语不统一，如焊接工艺指导书、焊接作业指导书等。本规范综合了现行国家标准《焊接术语》GB/T 3375—1994、行业标准《钢制压力容器焊接工艺评定》JB 4708—2000 和《焊接词典》的定义。

2.0.4 该术语根据现行国家标准《焊接工艺规程及评定的一般规则》GB/T 19866—2005，定义为“待评定的焊接工艺规程”。

2.0.7 采用了现行国家标准《钢熔化焊焊工技能评定》GB/T 15169—2003的术语，将其定义为“对焊接作业人员的操作技能进行评估考核的过程”。

## 3 基本规定

3.0.1 本条强调设计文件中焊接技术条件的重要性,是要求设计人员保证设计文件的完整性和可操作性,使施工少走弯路。原规范对设计文件的内容要求很具体,设计一般很难做到,实际工作中此条变成了空话。本次修订为原则性的要求,对具体内容不作规定,由设计按照工程实际需要提出焊接技术条件。

3.0.2 焊接人员包括焊接责任人员和作业人员。焊接责任人员包括焊接技术人员、焊接检查人员、焊接材料管理人员、焊缝无损检测人员等；焊接作业人员包括焊工、焊接热处理工以及与焊接工作相关的辅助人员（如管工、铆工、电工等）。焊接人员的素质是保证焊接工程质量的前提条件，本条是对焊接责任人员及作业人员最基本的要求。

3.0.4 本条强调施工单位应具备的焊接条件，包括焊接技术能力、焊接人员和装备等资源能力、建立质量管理体系的运行水平，是保证工程焊接质量的基本条件。施工单位的焊接技术能力水平，一般通过焊接工艺评定来体现。

3.0.5 本条对施焊环境提出了基本要求。关于“焊接环境温度”的规定，国内不少标准提出允许焊接的最低环境温度值，但规定的温度值不尽一致。实际上，在整个焊接过程中，只要能保证被焊区域的足够温度（包括在必要时采取的预热、中间加热、缓冷等手段）就可顺利地进行焊接，获得合格接头。所以对环境温度值给予限制不是充分必要的，目前又尚无为大家所接受的公认合理的限制环境温度标准。故本条提出在采取措施，能保证被焊区域所需足够温度和焊工技术不受影响的情况下，对环境温度值不作强制性规定。

3.0.6 焊接施工中超过两次返修的焊缝是不断存在的。实践已证明，只要在焊缝返修时的焊接工艺措施得当，超过两次返修的焊缝其使用性能不会受到影响。相反，对钢而言，多次返修后对热影响区的多次回火作用有利于改善力学性能。若措施不当，只会使新老缺陷问题更加严重。如：铝材随着焊接返修次数的增加，焊缝成形就越来越困难。本规范提出限制返修次数不是从技术角度出发，主要是从焊接质量管理角度考虑的。返修两次仍不合格，说明这位焊工连续三次都不能焊好，应该采取管理措施，如：更换焊工；及时、准确地分析缺陷产生的原因；重新制定返修措施、调整焊接工艺（无须重新评定焊接工艺），防止缺陷的进一步扩大；修正奖惩政策；加强对返修质量的监控等，这些都要通过施焊单位采取管理手段来完成。

3.0.8 不锈钢和有色金属管道大多用于各种耐腐蚀性介质或在高温、低温等特殊条件下使用，如钛的耐蚀性主要依靠表面形成致密的氧化膜来达到。因而它们在焊接生产过程中，应考虑如何保护其管道表面在搬运、存放、切割加工、焊接和安装过程中不造成机械损伤和被污染（如铁离子或氯离子等杂质污染），以免影响其使用性能。

## 4 材料

4.0.1 用于焊接工程的所有材料都应有制造厂的质量证明书。对无质量证明书的材料应按材料标准规定补作试验，证明材料合格后方可使用。

4.0.2 检查并确认母材是否无差错地用在设计所规定的部位上，乃是焊接之前一个极其重要的工作，也是保证焊接质量的前提。所以本条提出：母材使用前应按国家现行标准和设计文件的规定进行检查和验收，确保投入使用的母材是合格产品。实行产品质量终身制要求无论是在施工过程中还是在施工结束后材料都要有可追溯性。

4.0.3 本条所述焊接材料包含了非承压和承压的设备和管道用焊接材料。焊接材料质量是保证焊缝质量的关键，故对不同母材用焊接材料的生产标准进行了详细规定。

根据现行国家标准《氩》GB/T 4842—2006 的规定, 纯氩合格品的纯度指标不应低于 99.998%, 故对原规范的氩气纯度指标进行了修改。

原规范二氧化碳气体纯度为不应低于99.5%。现依据现行行业标准《焊接用二氧化碳》HG/T 2537—1993的规定，含水量不应大于0.005%，二氧化碳气体纯度不应低于99.9%进行了修改。

原规范氧气的纯度为 98.5%。现在焊接用氧气的生产技术规定氧气的纯度为 99.5%(见《工业氧》GB/T 3863—2008)。氧气的纯度对气焊、切割的效率和质量有很大影响，用于气焊和切割的氧气纯度越高越好，尤其是切割时，为实现切口下缘无粘渣。现在施工中已没有用电石自制乙炔气体，所以将原规范的有关要求删除。

铈钨电极电子逸出功低，化学稳定性高，允许电流密度大，无放射性，性能优于纯钨极，是目前普遍采用的钨极。钍钨极电子发射能力强，允许电流密度大，电弧燃烧较稳定，但钍元素具有一定的放射性。故本规范推荐采用铈钨极，而不推荐采用钍钨极。

4.0.4 为新增条文。条文中第4款“焊接材料试验或复验”在设计技术文件或供货协议有要求时才进行。

## 5 焊接工艺评定

5.0.1 焊接工艺能否保证工程焊接质量很关键。焊接工艺正确与否，需要通过焊接工艺评定进行验证。焊接工艺评定一是为验证所拟定的焊件焊接工艺的正确性，二是评价施焊单位施焊焊缝的使用性能符合设计要求的能力。所以焊接工艺评定很重要，必须在工程焊接前完成。

焊接工艺评定与焊接性能试验是两个相互关联、又有所区别的概念。焊接性能试验主要解决材料如何焊接问题，但不能回答在具体工艺条件下焊接接头的使用性能是否满足要求这个实际问题，只有依靠焊接工艺评定来完成。钢材的焊接性能是焊接工艺评定的基础、前提。没有充分掌握钢材的焊接性能就很难拟定出完整的焊接工艺进行评定。钢材的焊接性能可以通过调研、查找资料、咨询及必要的试验获得，但真实性必须可靠。本条只要求在焊接工艺评定前应掌握材料的焊接性能，没有要求每次评定前都要进行一次焊接性能试验。

5.0.2 原规范第4章“焊接工艺评定”的内容主要依据美国机械工程师协会ASME第Ⅸ卷《焊接和钎焊评定》，并结合国内情况编写的，这与《钢制压力容器焊接工艺评定》JB4708—2000观点是一致的。最近JB4708—2000已修订为《承压设备焊接工艺评定》NB/T47014—2011，适用范围扩大到锅炉、压力容器、压力管道、气瓶等特种设备，仍然保留了ASME-Ⅸ的观点。为避免目前国内同一种产品的焊接工艺评定标准较多，给企业带来重复做焊接工艺评定的麻烦，本次修订直接引用《承压设备焊接工艺评定》NB/T47014—2011标准。

5.0.3\~5.0.9 焊接工艺评定的一般过程是:根据金属材料的焊接性能,按照设计技术条件和制作安装工艺拟定焊接工艺预规程;施焊试件和制取试样;检验试件和试样,测定焊接接头是否具有标准规定的技术要求;提出焊接工艺评定报告,判定焊接工艺评定的结果。

如何判断一项焊接工艺评定结果是否合格，并能应用于本规范适用范围内的焊接工程上，首先应确定该项评定的试验程序、试验方法和评定合格标准是否符合《承压设备焊接工艺评定》NB/T 47014的规定。然后根据《承压设备焊接工艺评定》NB/T 47014规定的重要因素和补加重要因素(有冲击韧性要求时)核定其适用的范围。对其中的不符合项应采取追加试验和评定的方法，或重新进行焊接工艺评定。

在已有焊接工艺评定的基础上因评定条件改变而增加检验和试验内容，或者标准改版时，还会遇到焊接工艺评定报告的变更问题。按照本规范的观点，除允许对焊接工艺评定报告进行编辑上的更改或补充外，一般焊接工艺评定报告是不允许变更的，因为焊接工艺评定报告是进行特定焊接试验时发生事件的记录。“编辑上的更改”是指诸如母材或填充金属分类号的误用。“补充”是指诸如由于标准的修改而引起的变化。在焊接工艺评定报告中可以附加补充文件，只要这些补充文件被试验记录或类似数据证实是原来评定条件的一部分。但是对焊接工艺评定报告的所有变更（包括日期）都必须进行再确认。

焊接工艺评定验证施焊单位拟定焊接工艺的正确性，并评定施焊单位在限制条件下焊成合格接头的能力。所以焊接工艺评定的基本原则是：

1 应以金属材料的焊接性能为基础，并在产品焊接前完成。

2 应在一个单位所建立的焊接质量管理体系内完成(见本规范第3.0.4条)。换言之,每个施焊单位应自行组织并完成焊接工艺评定工作。任何施焊单位不允许将焊接工艺评定的关键工作(如焊接工艺预规程的编制、试件焊接等)委托另一个单位完成。

试件和试样的加工、无损检测和理化性能试验等可委托其他检测试验机构完成，但施焊单位应对整个工艺评定工作及试验结果负全部责任。

3 评定试件由本单位技能熟练的焊工使用本单位的焊接设备施焊，既可证明施焊单位的焊接技术能力和工装水平，又能排除焊工技能因素的影响。

4 不允许“照抄”或“输入”外单位的焊接工艺评定。

5 焊接工艺预规程应由具有一定专业知识和相当实践经验的焊接技术人员拟定。

5.0.10 本规范将“焊接工艺文件”摆到一个很重要的位置，在后面各章里对焊接坡口制备、焊接过程控制参数、预热和热处理控制参数等均要求“符合焊接工艺文件的规定”。焊接工艺文件包括焊接工艺评定资料（焊接工艺评定报告、焊接工艺预规程、检测试验报告等）、焊接工艺规程、焊接施工方案（措施）等。焊接工艺规程是指导焊工和热处理工按相应技术法规或标准要求焊制产品的重要工艺文件，也是证明施焊单位具有按国家法规或标准制造、安装合格产品能力的主要文件之一，同时还是参与工程焊接管理的各方和相关部门检查焊接工艺纪律执行情况的重要检查依据。在实际工作中，很多施焊单位和焊接工程技术人员都常常忽视焊接工艺评定和焊接工艺规程的作用。本条的提出就是要求施焊单位和焊接工程技术人员在编制焊接工艺规程时应重视焊接工艺评定报告，重视焊接工艺规程的内容和编制质量。编制焊接工艺规程的基本要求是：

1 焊接工艺规程必须由施焊单位自行编制,不得沿用其他企业的焊接工艺规程,也不得委托其他单位编制用以指导本单位焊接施工的焊接工艺规程。

2 现场编制焊接工艺规程时，应以焊接工艺评定报告为依据，还要综合考虑设计文件和相关标准要求、产品使用和施工条件等情况。本条规定：

1) 一个焊接工艺规程可依据一个或多个焊接工艺评定报告进行编制。例如：手工钨极氩弧焊+手工电弧焊的组合焊工艺，可分别依据手工钨极氩弧焊方法的焊接工艺评定报告和手工电弧焊方法的焊接工艺评定报告进行编制。

2) 一个焊接工艺评定报告可用于编制多个焊接工艺规程。例如：已知立向上焊位置的焊接工艺评定报告，可用于编制平焊、横焊、仰焊等各种不同位置的焊接工艺规程。

3 焊接工艺规程不能完全等同于“焊接工艺预规程”。即使焊接工艺因素(重要因素、补加重要因素和次要因素)未超出“焊接工艺预规程”所适用的范围，也必须另行编制焊接工艺规程。

4 一份完整的焊接工艺规程应当列出为完成符合质量要求的焊缝所必需的全部焊接工艺参数(工艺因素)，除了规定直接影响焊缝力学性能的重要工艺参数(重要因素和补加重要因素)以外，还应规定可能影响焊缝质量和外形的次要工艺参数(次要因素)。

5 当某个焊接工艺因素(重要因素、补加重要因素和次要因素中的任何一个因素)的变化超出标准规定的评定范围时,均需重新编制焊接工艺规程,并应有相对应的焊接工艺评定报告作为支持性文件。

6 焊接工艺规程应由具有一定专业知识和相当实践经验的焊接技术人员编制，焊接技术负责人审批。只有经过审批的焊接工艺规程才可用于指导焊工施焊和焊后热处理工作。

## 6 焊接技能评定

6.0.1 本条规定了焊接技能评定的组织和实施机构是企业焊接技能评定委员会。企业焊接技能评定委员会必须在企业中产生，按照企业质量管理体系的要求建立与运行，不强调有关主管部门的审批程序。未设立焊接技能评定委员会的单位，其焊工的焊接档案可委托由承担其焊接技能评定的企业负责管理。

6.0.2 本条规定的企业焊接技能评定委员会应具备的条件必须是本单位具备的，主要包括人员、场地、设备、工艺文件等。一般不得外借设备、外借人员和租用场地作为焊接技能评定的场地。焊接技能评定委员会必须有的基本人员包括承担考试技术责任的焊接工程师、具有较高理论和实际水平的射线照相检验人员以及具有监督焊工技能考试和执行工艺指令能力的焊接技师，其中射线检测人员应取得国家有关部门至少射线检测Ⅱ级资格。对考试的场地、工装设备、检测手段等提出要求，目的是保证焊工考试工作的顺利进行，也是成立焊工考试机构的必备条件。本条规定企业具有管理不少于50名焊工的能力，是指与本企业签订有劳动合同的焊工。

6.0.4 基于我国的国情，对焊工的文化程度加以规定是有必要的。为避免考试成绩低劣，致使大量焊接技能评定不能通过，故规定参加考试的焊工应有一定基础并要通过焊接技能评定委员会的审查批准。

6.0.5 基本知识考试是参加技能考试的前提,因为技能水平的提高是建立在理论水平的基础上,为督促焊工学习基本知识,提高理论水平,规定基本知识考试合格后方能参加操作技能考试。

6.0.6 本条规定的焊工基本知识考试的内容包括焊工为合理施焊和安全操作所必备的基本知识。这样规定比国内其他考试规则的内容范围窄，但针对性强，符合焊工的基本条件和满足现场焊接工作的需要。

6.0.7 规定了焊工在何时何种情况下可以免除基本知识考试，但材料类别或焊接方法有改变时，需重新增加相应材料类别、焊接方法的考试。因为不同种类的材料其焊接特点有一定差别，对焊接技能的要求就不一样；不同的焊接方法其焊接基本原理大不相同。焊工必须经过对该种类材料或焊接方法的基本知识进行系统的学习，方能正确掌握和提高。

6.0.8 强调了焊工应严格按照焊接工艺规程的要求进行技能评定，其目的是：一方面保证焊接技能评定不受不良的焊接工艺因素影响，另一方面考核焊工执行焊接工艺指令的能力。

6.0.9 原规范第5章关于“焊接操作技能评定的范围、内容、方法和结果评定”的内容主要依据美国机械工程师协会ASME第Ⅸ卷《焊接和钎焊评定》并结合国情编写的，这与《锅炉压力容器压力管道焊工考试与管理规则》（国质检锅[2002]109号）是一致的。《锅炉压力容器压力管道焊工考试与管理规则》现已修订为《特种设备焊接操作人员考核细则》TSG Z 6002—2010，而且保留了ASME第Ⅸ卷的一些观点。为简化规范条文的叙述，也为协调好本规范与国家质检总局特种设备安全技术规范《特种设备焊接人员操作考核细则》TSG Z 6002—2010的关系，避免重复性的工作，本次修订对原规范中涉及焊接操作技能评定的相关内容与《特种设备焊接操作人员考核细则》基本一致的部分直接采用。

《特种设备焊接操作人员考核细则》中不涉及锆及锆合金材料，故对其作补充要求。

原规范提出了同一管状试件上同时进行水平固定及垂直固定两位置的考试，实践表明这是一种行之有效且经济合理的办法。本次修订予以保留，并对管径进行了限制。

本条第3款依据ASME第Ⅸ卷对部分材料的部分焊接方法

免去了弯曲性能检验的要求。

依据 ASME 第Ⅻ卷, 结合我国施工现场工件材质多, 用于考试的材料供应不足的实际情况, 在焊接材料与原规定不变的前提下, 考试试件的母材采用低合金系列材料代替高合金材料是可行的。当考试试件母材按本规范表 6.0.9 代用时, 焊接材料必须与原规定的考试试件母材相匹配。本规定适用于只进行射线检测的试件, 如果有弯曲性能检验要求时, 则不适合。

6.0.10 焊接技能评定不合格的原因可能有技能以外因素的影响,所以应给予补考的机会,补考仍不合格,可对其技能作出判断,需经一段时间的培训和学习,方能再次申请考试。对于补考仍不合格者,应经过多长时间的培训和学习,才能再次申请补考呢?国内标准规定为3个月,国外规范无时间规定。我们认为应根据焊工培训进步情况决定,在时间上以不作硬性规定为宜。

6.0.11 对连续中断 6 个月焊接作业需要再参加焊接工作的焊工，国内一些考试规则规定的办法是“重新考试”。但完全依靠重新考试会给企业带来繁重的工作量和经济负担。本条增加“现场考核”的办法，同样能考查焊工在中断 6 个月后技能有无退步。“现场考核”的办法及考核焊缝的长度规定主要依据 ASME 第Ⅸ卷。

由于各企业内部的质量管理指标和考核办法不尽相同，对焊工技能等级的要求也不尽一致，质量低劣注销合格证的条件由企业质检部门确定。

6.0.12 在施工现场往往一名焊工除承担本规范适用范围内的焊接工作外，还同时从事锅炉、压力容器、钢结构构件等的焊接工作，相应的规范又规定必须符合各自考规的要求，所以，作为企业和焊工都希望能建立起各考规之间的联系“桥梁”，以避免重复考核。本条提出：若焊工按其他标准考核合格，承担本规范适用范围的焊接作业时，应取得建设单位（或监理）的焊接责任工程师认可，条件是认可的项目应符合本章规定。

# 7 碳素钢及合金钢的焊接

## 7.1 一般规定

7.1.1 本条是对碳素钢和合金钢现场设备和管道焊接施工适用材料范围的规定。合金钢主要包括低合金结构钢、低温钢、耐热钢、不锈钢(含铁素体不锈钢、马氏体不锈钢、奥氏体不锈钢、双相不锈钢等)、耐热耐蚀高合金钢等。

7.1.2 本条是对适用焊接方法的规定。与原规范相比，增加了自保护药芯焊丝电弧焊、气电立焊、螺柱焊，这都是目前工程现场已采用且技术成熟的方法。随着钨极惰性气体保护电弧焊(钨极氩弧焊)方法的普及，气焊方法对于碳钢和合金钢而言已很少采用，面临淘汰，但本次修订仍保留，理由是对于普通低碳钢的焊接不失为一种成本低、又能满足使用要求的焊接方法。工程现场设备和管道常用的合金钢主要包括低合金结构钢、低温钢、耐热钢、不锈钢(含双相不锈钢)、耐热耐蚀高合金钢等。

## 7.2 焊前准备

7.2.1 机械加工即冷加工，主要包括车、刨、砂轮切割、坡口机加工等，适用于所有的材料。但不锈钢、有色金属等材料用砂轮切割与修磨坡口时，应使用专用砂轮，不得使用切割碳素钢管的砂轮，以免受污染而影响不锈钢和有色金属的质量。等离子弧或氧乙炔火焰加工即热加工，等离子弧切割主要用于高合金钢和有色金属材料，但氧乙炔火焰切割主要适用于碳素钢和低合金钢。对淬硬倾向大的合金钢，热加工切割容易产生表面淬硬层。表面淬硬层的厚度与切割方法、切割速度、工件材质、结构状况及环境条件有关。因此，对不同的材料应正确选用合适的热切割加工方法和采取相应的措施,减少淬硬层的厚度,否则应采用机械方法加工处理。

7.2.2 焊件坡口及内外侧表面的油、漆、锈、毛刺、镀锌层等污物和有色金属表面氧化膜的存在，对焊接质量影响很大。尽管组对前对其进行过清理，但由于焊件组对过程或组对清理后的待焊过程中，坡口表面仍可能被氧化或被污染。焊丝也会由于其表面的油污、锈蚀等对焊接质量造成不良影响。在组对前应对坡口及坡口两侧内外表面进行清理，在施焊开始之前还应对坡口及坡口两侧和焊丝进行清理和检查。由于不同材料的焊接特性不同，坡口两侧的清理对象、清理范围和清理方法等要求也不同（见本规范第7章～第12章相关条款）。

7.2.4 焊件组对错边量的大小直接影响到根部焊道质量，尤其是单面焊焊缝，如局部错边量过大，易导致焊缝根部产生未熔合缺陷和造成应力集中。有些设备和管道还会因错边产生冲刷腐蚀。

7.2.5 本条对错边量的规定主要是从能否保证焊接质量来考虑，同时也考虑了材料制造本身允许的壁厚误差。设备对接焊缝错边量的规定是参照 ASME 第Ⅷ卷《压力容器第一册》和现行国家标准《钢制压力容器》GB 150—98 制定的。

7.2.6 本条对焊缝位置的规定主要是防止焊缝过于集中形成应力叠加，以免造成焊接接头破坏的隐患，并考虑因位置障碍影响焊工施焊和热处理工作的进行。在焊缝上开孔会使焊缝应力状态恶化，所以不宜在焊缝及其边缘上开孔。当无法避免在焊缝及其边缘上开孔或开孔补强时，开孔边缘应避开焊缝缺陷位置，并对开孔附近的焊缝进行检测。

7.2.7 焊接坡口的根本目的是确保接头根部焊透，并使两侧的坡口面熔合良好。设计焊接坡口既要符合设计文件的要求，还要考虑母材的焊接性、结构的刚性、焊接应力、焊接方法的特点及其熔深等。对于奥氏体不锈钢的焊接，还要注意坡口形式和尺寸对抗腐蚀性能的影响。所以焊缝的坡口形式和尺寸应按照能保证焊接质量、焊缝填充金属尽量少、避免产生缺陷、减少焊接残余应力和变形、减少异种金属焊缝的稀释率、有利于焊接防护、使焊工操作方便、适应无损检测要求等原则，并根据接头形式、母材厚度、焊接位置、焊接方法、有无衬垫及使用条件等确定。本条推荐的标准坡口供现场编制焊接工艺规程时参考。

7.2.8 对不等厚焊件组对时错边量的处理要求既从保证焊接质量出发，又考虑了使用条件、应力集中因素和焊件的外观质量。

7.2.13 不锈钢焊件焊接时，如飞溅物落到坡口两侧，易在沾污处引起腐蚀，从而影响焊件的使用性能。防止措施：坡口两侧涂加粘结剂的白垩粉、专用的防飞溅涂剂。此条要求主要针对焊条电弧焊、熔化极气体保护电弧焊等飞溅大的焊接方法而言，钨极惰性气体保护电弧焊就不存在飞溅问题。

7.2.14 螺柱焊的瞬间电流大，网压的波动、电源的稳定对焊接质量影响较大。

## 7.3 焊接工艺要求

7.3.1 正确选择焊接材料是保证焊接质量最重要的也是基本的条件。本条对焊条、焊丝的选择作了原则规定。焊接材料原则上应由设计文件提出，并通过焊接工艺评定验证后才能用于焊接工程。

1 焊接材料选用的基本原则：

1) 应考虑焊接材料的工艺性能。工艺性能若不好，则电弧燃烧不稳定，不易脱渣，飞溅大，焊缝易出现气孔，容易产生焊接缺陷。所以工艺性能是否良好是选择焊材时应考虑的一项重要条件。

2) 应考虑焊材与母材的相匹配性, 保证焊接接头的使用性能, 即按照母材的化学成分、力学性能、焊接性能、焊前预热、焊后热处理和使用条件等因素综合考虑, 必要时通过试验确定。

2 同种钢材的焊接,首先要保证焊缝金属的使用性能(包括力学性能,耐热耐腐蚀及低温性能等)与母材相当。为此:

1) 碳素钢、低合金强度钢应保证焊缝的力学性能高于或等于相应母材标准规定下限值。

2) 铬钼耐热钢应保证焊缝的力学性能和化学成分均高于或等于相应母材标准规定下限值。通常情况下都是根据其合金元素含量选择相应化学成分的焊材。

3) 低合金低温钢应保证焊缝的力学性能高于或等于相应母材标准规定下限值，选用与母材使用温度相适应的焊材。就低温钢的焊接性而言，主要矛盾是保证接头的低温韧性要求，防止接头在使用中产生脆性断裂，其强度通常均能满足要求。

4) 高合金钢应保证焊缝金属的力学性能和耐腐蚀性能均高于或等于相应母材标准规定下限值。也可选用镍基焊材。

5) 当用奥氏体焊接材料焊接非奥氏体母材时，应慎重考虑母材与焊缝金属膨胀系数不同而产生的应力作用。

3 异种钢结构能充分利用材料各自的优点,节省大量的贵重材料,并能更好地满足使用要求,在工程建设施工中,不可避免地会遇到异种钢材的焊接问题。

1) 金相组织基本相同而钢种不同的异种钢焊接时，因其热物理性能彼此差异不大，可不考虑因组织差异对焊接质量所带来的问题。一般情况下根据合金含量较低一侧或介于两者之间的钢材选择焊材，既可满足对接头的使用要求，而且焊材的焊接性也较好。

2) 奥氏体钢与珠光体钢焊接时，为避免焊缝中产生脆性的马氏体组织，用含镍量高的焊接材料是目前改善此类异种钢焊接接头中熔合区质量的主要手段。含镍量越高，脆性层宽度越小，当使用镍基焊材时，脆性层会完全消失。

对于“设计温度高于 $425^{\circ}C$ 时，宜选用镍基焊接材料”的规定，主要参考电力行业和石化行业的通行做法（见现行行业标准《石油化工异种钢焊接规程》SH/T 3526—2004 和《火力发电厂焊接技术规程》DL/T 869—2004 的相关规定。

4 复合钢基层多半由碳素钢或低合金钢组成，以满足设备在使用中的强度和刚度要求；不锈钢部分称为复层，主要用来满足耐腐蚀性能要求，其厚度通常占总厚度的10%\~20%。复合钢板基层与复层过渡的焊接,实际上即为奥氏体钢与珠光体钢之间异种钢的焊接,需采用25Cr-13Ni或含镍量更高的焊材。

7.3.2 定位焊缝承受组对应力。定位焊缝过短、过薄，易撕裂，存在缺陷的可能性大。这些缺陷在焊接过程中常常不能全部熔化，而保留在新的焊道中，形成根部缺陷。因此，对定位焊缝应进行清理检查，对发现的缺陷进行打磨处理和修整。

对定位焊缝的焊接要求与正式焊缝同样对待(合格焊工,相同焊材、预热条件和焊接工艺)。

由于工夹具焊缝短，受热影响硬而脆，容易产生焊接缺陷，所以除通过组装方法和工夹具设计的改进使得工夹具焊点数最少外，最好工夹具材质与母材相同或同一类别号，工夹具焊接（焊材和工艺）也要求与正式焊接相同。

7.3.4 对合金元素含量较多的钢种，在钨极惰性气体保护电弧焊（如氩弧焊）打底时焊缝背面应充保护气体加以保护，否则焊缝背面将会被严重氧化，甚至形成疏松组织而无法成形，严重影响焊缝质量。但对合金元素含量较少的钢种，内侧是否充保护气体对焊缝成形和焊接质量并无明显影响，在此情况下则没有必要对焊缝背面金属进行保护。保护气体普遍采用氩气。国外及国内有些单位采用氮气或氩气+氢气等其他气体成分作为背面保护取得了成功经验。所以本条对焊缝背面保护方法和保护气体的种类未予限制。

根据多年来的施工经验保留原规范将钨极惰性气体保护电弧焊或熔化极气体保护电弧焊时，焊缝背面应进行保护的合金钢化学成分限定在 $Cr \geqslant 3\%$ 或合金元素总含量大于 5%。

7.3.8 中断焊接是指一条焊缝因某种原因未能完成而中断，焊缝要在完全冷却后重新开始焊接。每条焊缝连续焊完，可使焊缝在整个焊接过程中少受外界不利因素影响，因此强调：除工艺或检验要求需分次焊接外，每条焊缝宜一次连续焊完。考虑到某些焊缝要进行中间检验、或工艺要求、或其他缘故而中断焊接时，应根据工艺要求采取保温缓冷或后热等防止产生裂纹的措施。再次焊接前应清理并检查焊层表面。

7.3.9 需预拉伸或预压缩的管道焊缝组对时的附加应力由工夹具所承受，在焊接过程中和热处理前如将工夹具拆除，则这部分附加应力将叠加到焊缝上，易导致焊缝产生裂纹。为防止该附加应力在工夹具拆除后叠加到焊缝上，在焊完及热处理完毕焊缝已达到足够的强度和塑性，并经检验合格后方可拆除工夹具。

7.3.12 对低温钢、奥氏体不锈钢、双相不锈钢、耐热耐蚀高合金钢以及奥氏体与非奥氏体异种钢接头，为保证其焊接质量，除应选择正确的焊接方法和焊接材料外，需采用的焊接工艺的共同特点就是选用较小的焊接线能量施焊，并尽量降低道间温度。

焊接低温钢时，控制焊接线能量，可防止因焊缝过热出现粗大的铁素体或粗大的马氏体组织。试验证明，增大焊接线能量时，焊缝和热影响区的韧性都随之下降。

奥氏体不锈钢采用小的焊接工艺参数焊接，可有效地防止合金元素的烧损，降低焊接残余应力，减少熔池在敏化温度区的停留时间，避免产生晶间腐蚀，同时也可防止热裂纹的产生。

双相不锈钢既要控制焊接线能量的上限，也要控制其下限。这是因为当线能量太低可导致母材熔合区和热影响区铁素体含量过高，从而降低韧性和耐蚀性，而太高的线能量可导致金属间沉淀相的形成，而铁素体对形成金属间相敏感。

双相不锈钢进行多层多道焊时，后续焊道对前层焊道有热处理作用，焊缝和热影响区的奥氏体相组织增多，成为奥氏体占优势的两相组织，从而使整个焊接接头的组织和性能显著改善。所以双相钢接触腐蚀介质一面的焊缝先焊比后焊要好，这恰与奥氏体不锈钢焊缝相反。

22Cr-5Ni-3Mo(2205型)、25Cr-7Ni-4Mo(2507普通型和超级型)双相不锈钢焊接采用氩+氮混合保护气，对焊缝的双相比是有好处的。因为双相不锈钢(如2205型、2507型)均是氮合金化·102·

的，在距焊缝表面的一定范围内氮的损失是难免的，如果氮的损失过多，则焊缝区的奥氏体相比例将会大大减少，铁素体相偏高，冲击韧性下降，耐腐蚀性能也会减弱。因此保护气体中保持一定量的氮气可以补充焊接过程中金属本身氮的损失，但如果补充量太大，焊缝易产生气孔，焊缝的冲击值也会下降。一般推荐采用 $98\% \mathrm{Ar} + 2\% \mathrm{N}_2$ 比较合适。

耐热耐蚀高合金钢采用较小的焊接线能量焊接，可减小合金元素烧损和熔池过热而形成粗晶组织，获得较好“等强度”的接头。粗晶组织虽然对高温瞬时强度和持久强度有一定好处，但严重降低高温塑性和疲劳强度，并易引起热裂纹，过热区越宽，影响越严重。

非奥氏体与奥氏体异种钢接头的焊接，选用小电流、短电弧、快焊速工艺可有效降低熔合比，避免接头一侧产生淬硬组织，防止扩散层。如果淬硬倾向较大，焊前应对其预热，其预热温度比单独焊接时要低一些。

7.3.15 酸洗、钝化的目的是为了使不锈钢表面生成一层无色致密的氧化薄膜，起耐腐蚀作用。奥氏体不锈钢焊缝及其附近表面是否必须进行酸洗、钝化处理，应由设计根据使用条件确定。酸洗、钝化液的配方也应由设计或相关标准给定。

7.3.16 螺柱焊每个工作日前的焊接试验是对当天焊接人员、设备及作业条件的检验，有利于确保焊接质量。

## 7.4 焊前预热及焊后热处理

7.4.1 焊前预热和焊后热处理，是降低焊接接头的残余应力，防止产生裂纹，改善焊缝与近缝区金属组织与性能的有效方法。是否进行预热及热处理不仅要考虑钢材的淬硬性和焊件厚度，还应考虑结构刚性、介质、母材的供货状态、焊接方法及环境温度等条件。

7.4.2 预热的主要目的是为了降低钢材的淬硬程度,延缓焊缝的冷却速度，以利于氢的逸出和改善应力条件，从而降低接头的延迟裂纹倾向。提高预热温度常常会恶化劳动条件，使生产工艺复杂化。过高的预热还会降低接头韧性。因此焊前是否需要预热和预热温度如何确定要认真考虑。影响预热温度的因素很多。本条依据ASME B31.3《压力管道规范 工艺管道》提出的表7.4.2是对常用钢种的最低预热温度值要求，只考虑了材质和厚度两个因素。实际焊件预热时，不仅要考虑材料的淬硬性和焊件厚度，还应考虑结构刚性、焊接方法和环境温度等因素，当遇有拘束度较大或环境温度低等情况时应适当增加预热温度。

7.4.4 预热区域范围并非仅是焊缝和热影响区，还要考虑焊件的散热问题，以保证焊件焊接时的焊缝和热影响区温度(含壁厚方向的温度梯度)符合要求。而焊件的散热程度与焊件材质和尺寸(表面积和壁厚)有关。本条规定的预热区域范围是最低要求，实际预热的加热范围要结合焊件的实际情况确定。

7.4.5 控制道间温度的目的在于:一方面维持一定的道间温度(一般不低于预热温度),以防止焊接接头产生淬硬组织;另一方面限制道间温度不能太高,以提高接头冲击性能和耐腐蚀性能。如果道间温度不足,就相当于预热温度偏低而达不到预热的目的;但若道间温度过高,说明道间的预热温度过高,无形中增大了焊接线能量,易引起过热或产生接头塑性和冲击功的下降。对铬钼合金钢还可能在热影响区形成“软化区”,导致热强性明显下降。奥氏体不锈钢控制道间温度是为防止焊缝过热影响耐腐蚀性能。

7.4.6 本规范所叙及的焊后热处理是指“将焊接区或其在金属的相变点以下均匀加热到足够高的温度，并保持一定时间，然后均匀冷却的过程”，即对接头进行高温回火，主要作用是降低接头残余应力，不包括其他各种形式的热处理，如固溶处理、调质及正火处理等。

通过焊后热处理可以松弛焊接残余应力,软化淬硬区,改善组织,减少含氢量,提高耐蚀性,尤其是提高某些材料的冲击韧性,改善力学性能及蠕变性能。但是焊后热处理的温度过高，或者保温时间过长，反而会使焊缝金属结晶粗化，碳化物聚集或脱碳层厚度增加，从而造成力学性能、蠕变强度及缺口韧性下降。因此焊后热处理的关键参数是热处理温度和保温时间。

国家现行标准《工业金属管道工程施工规范》GB 50235 和《压力容器焊接规程》NB/T 47015 均分别对设备和管道的焊后热处理条件和工艺参数有规定，本规范直接引用。

7.4.7 苛性纳、硝酸盐、含氢化氰的溶液、氰化物溶液等介质都会使焊缝产生应力腐蚀。产生应力腐蚀的条件不仅与介质的种类有关，也与介质的浓度、温度和压力有关，所以哪些焊缝会产生应力腐蚀，应进行焊后热处理消除残余应力，应由设计单位在设计文件中予以规定。

7.4.8 非奥氏体钢之间的异种钢焊接接头的焊后热处理温度如超过合金成分较低一侧钢材的下临界点 $A_{\mathrm{cl}}$ ，则会使焊缝或靠近接头的该侧母材发生奥氏体转变，在热处理条件下形成粗晶组织而降低接头的性能。当合金成分高侧(焊接性较差侧)钢材的热处理需要温度超过低侧钢材的下临界点 $A_{\mathrm{cl}}$ 时，可在较 $A_{\mathrm{cl}}$ 低的温度下通过延长热处理恒温时间满足对整个接头的热处理要求。

为了保证调质钢的材料强度,消除应力处理的温度应比钢材原来的回火温度低 $30^{\circ}$ C 左右。

7.4.14 有延迟裂纹倾向的钢材，一般要求焊后及时热处理，以防止延迟裂纹的产生。焊后若不能及时热处理（如在热处理前进行无损检测），则应在焊后立即后热 $200^{\circ}\mathrm{C} \sim 350^{\circ}\mathrm{C}$ 保温缓冷。这样做既可减少焊缝中氢气的有害影响，降低焊接残余应力，避免焊接接头中出现马氏体组织，从而防止氢致裂纹的产生；又可在热处理前对焊缝进行无损检测，对超标缺陷进行返修，防止热处理后因返修而重新进行热处理。

# 8 铝及铝合金的焊接

## 8.1 一般规定

8.1.1、8.1.2 管道工程中使用的铝及铝合金主要是工业纯铝和防锈铝合金(铝镁合金、铝锰合金)。因铝及铝合金的导热系数大，比热是铁的1倍多，要求焊接时必须用大功率或能量集中的焊接电源。无论是焊接质量还是生产效率，惰性气体保护电弧焊(钨极氩弧焊、熔化极氩弧焊)方法都是最佳的，已被我国施工行业广泛应用。而氧乙炔焊和焊条电弧焊很难保证铝的焊接质量，已被氩弧焊所取代。

## 8.2 焊前准备

8.2.1 附录 D 表 D.0.2-1 和表 D.0.2-2 中的焊丝型号为现行国家标准《铝及铝合金焊丝》GB/T 10858—2008 中的型号。

8.2.2 原规范中规定坡口制备的原则、方法以及推荐的坡口形式和尺寸仍被广泛使用，本次修订除保留外，另推荐采用现行国家标准《铝及铝合金气体保护焊的推荐坡口》GB/T 985.3—2008。

8.2.3 在工件尺寸较大、生产周期较长、多层焊或化学清洗后又沾污时，常采用机械清理。先用丙酮、汽油等有机溶剂擦拭表面以去油，随后直接用直径0.2mm的铜丝刷或不锈钢丝刷子刷，刷到露出金属光泽为止。一般不宜用砂轮或普通砂纸打磨，以免砂粒留在金属表面，焊接时进入熔池产生夹渣等缺陷。另外也可用刮刀、锉刀等清理待焊表面。

化学清洗效率高,质量稳定,适用于清理焊丝及尺寸不大、成批生产的工件。可用浸洗法和擦洗法两种。

工件和焊丝经过清洗和清理后，在存放过程中会重新产生氧化膜,特别是在潮湿环境到焊接前的存放时间应尽量缩短,在气候潮湿的情况下,一般应在清理后4h内施焊。清理后如存放时间过长(超过8h)应重新处理。

8.2.5 铝材在高温时强度很低，液态铝的流动性能好，在焊接时焊缝金属容易产生下塌现象。为了保证焊透而又不致塌陷，焊接时常采用垫环来托住熔池及附近金属。尤其是当管道固定环焊缝的焊接位置操作难度大、组装条件差时，应尽量采用不锈钢衬环（临时或永久）、铝衬环、嵌入式不锈钢衬环焊（托板为铝）。

8.2.7 铝及铝合金设备对接焊缝的错边量参照 ASME 第Ⅷ卷《压力容器 第一册》和现行行业标准《铝制焊接容器》JB/T 4734—2002 的规定进行了修改。

## 8.3 焊接工艺要求

8.3.1 规定钨极惰性气体保护电弧焊采用交流电源。如果采用直流电源，当钨极接正极时，电弧穿透力极差，不能保证熔深；而当钨极接负极时，虽然电弧穿透力足够，但电弧对铝材表面却失去了清洗作用，另产生水气。所以只有用交流电源，钨极惰性气体保护电弧焊才能兼顾两者的优点。

规定熔化极惰性气体保护电弧焊采用直流电，焊丝接正极。因熔化极惰性气体保护电弧焊特别当电流达到射流过渡时，电弧有很强的穿透作用，当焊丝接正极时，电弧对母材表面同时兼有清洗作用，氩弧对清除氧化膜最为有效。

8.3.3、8.3.4 铝及铝合金焊件一般不预热，仅当焊件较厚，通过适当加大焊接电流仍不能使焊接正常进行时，可考虑预热，以减小焊接变形。或者当焊件表面有潮气时，为防止气孔需采取预热措施。

8.3.8 焊枪、焊丝和工件的相互位置应既便于操作，又能良好地保护焊接熔池。焊丝倾角小些为好，倾角太大容易扰乱电弧及气流的稳定性。

8.3.9 铝材焊接应尽量减少层道数，以避免母材反复受热。多层焊时的道间温度应严格控制，道间温度过高，接头强度和塑性都降低，易产生微裂纹。本条是参照现行行业标准《铝制焊接容器》JB/T 4734—2002 制定的，多层焊的道间温度应尽可能低。

8.3.10 设备和大口径铝管采用双面同步氩弧焊工艺是目前施工现场提高焊接质量的最有效措施之一。该方法的特点是：

1 可较充分地利用电弧热量,从而降低能源。

2 熔池始终处于氩气的保护之下，两侧电弧对熔池都有搅拌作用，有利于夹杂物气体的逸出，焊缝质量高。

3 能实现单面填丝焊接、双面成型，焊后不用清根，生产效率高，焊件变形小。

8.3.13 本条规定是为防止焊件变形。因铝材在受热时线膨胀系数比铁大近1倍，凝固时的收缩率又比铁大2倍，故铝材焊接时的变形量很大。如果措施不当，常出现变形，或因此产生开裂，应引起极大重视。

# 9 铜及铜合金的焊接

## 9.1 一般规定

9.1.1 现场设备和管道工程中常用的铜及铜合金主要是纯铜和黄铜。

纯铜的导热系数很高, 是钢的 6 倍\~8 倍, 是铝的 1.5 倍, 且其热容量大, 焊接时热量从焊接区迅速大量地传至周围母材, 尤其是厚壁管道焊接更为严重, 以致造成未焊透或未熔合。所以焊接纯铜管必须采用能量集中的强热源, 以保证焊接区尽快达到焊接紫铜的理想温度。

黄铜即铜锌合金。当含锌量高于0.15时，铜合金的导热率随合金成分的增加而降低。焊接时，焊接区因传导而损失的热量比纯铜少，由于锌的沸点低，在焊接过程中很容易蒸发，使焊缝产生气孔，并降低焊缝的力学性能和耐腐蚀性能。同时蒸发的锌与氧结合成氧化锌，对人体危害极大。因此焊接黄铜时，能量应比焊接纯铜时要低。

9.1.2 钨极惰性气体保护电弧焊具有电弧稳定、能量集中、保护效果好、操作灵活、焊接质量高的优点。它已逐渐取代了气焊和焊条手工焊而成为铜及铜合金焊接方法中应用最广泛的焊接方法，几乎所有的铜及铜合金均宜采用此种焊接方法。由于现场铜制设备和管道大部分焊件的厚度不超过12mm，钨极惰性气体保护电弧焊的焊接质量高，所需预热温度较低，因此现场的铜及铜合金实际上多采用钨极惰性气体保护电弧焊。

氧乙炔焊工艺简单、使用灵活、焊接温度低、可减少黄铜中锌的蒸发，所以氧乙炔焊适合于黄铜焊接。但氧乙炔焊易变形、成形不好，目前在现场应用较少，作为传统焊接方法，本次修订仍予以

保留。

## 9.2 焊前准备

9.2.1 铜及铜合金焊接时焊缝成形差、热裂纹倾向大、气孔倾向严重，从而造成接头性能下降。这些问题的存在，主要是因为铜及铜合金的导热系数大，熔化时表面张力小，流动性大，氢及氧反应后生成水及二氧化碳又不溶解于铜及其合金中，熔焊过程中晶粒长大。

焊接铜及铜合金的焊丝除了要满足对焊丝的一般工艺、冶金要求外，最重要的是控制其中杂质含量和提高其脱氧能力，以避免热裂纹和气孔的出现。因此纯铜的焊接应选择脱氧能力强的焊丝（如含硅、锰、磷等合金）及双相组织的焊丝。焊接黄铜时，为了抑制锌的蒸发烧损及其造成的气氛污染和对电弧燃烧稳定性产生影响，故采用含锌量少或最好不含锌的焊丝。铜锌合金的焊丝一般不适用于钨极惰性气体保护电弧焊，只适用于气焊。

铜及铜合金一般情况下保护气体采用氩气，在有些情况下，如焊接纯铜而又不允许预热时，采用70%氩+30%氦或氮的混合气体保护，可获得较大的熔深。但使用氮气易生气孔，使用氦气成本较高，一般并不常用。

9.2.5 铜及铜合金设备对接焊缝的错边量参照 ASME 第Ⅷ卷《压力容器 第一册》和现行行业标准《铜制压力容器》JB 4755—2006 的规定进行了修改。

## 9.3 焊接工艺要求

9.3.3 因铜及铜合金的流动性好，故应尽可能采用平焊位置。如果采用其他位置焊接，应采用小直径电极、填充丝和小电流，也可以采用脉冲电流来控制金属的流动。

9.3.5 铜的热导率高造成焊接区的热量快速传导，应采用预热来减少这种热量损失。否则，所焊接头可能未熔合、接头未熔透，或这两种情况均存在。关于纯铜的钨极惰性气体保护电弧焊应在什么厚度下预热的问题，中国机械工程学会焊接学会编著的《焊接手册》(第2版)第2卷“材料的焊接”中指出：纯铜钨极氩弧焊时，工件厚度在4mm以下可以不预热，4mm～12mm的纯铜需预热至200℃～450℃。现行行业标准《铜制压力容器》JB/T 4755—2006也规定：焊件厚度超过4mm的纯铜、黄铜焊前一般应预热。焊件厚度和尺寸、保护气体的种类不同，则预热温度不同。美国焊接学会主编的《焊接手册》中推荐黄铜的预热温度为93℃～316℃。

9.3.6 黄铜采用氧乙炔焊，由于氧乙炔焰的温度较低，故其预热温度略高于纯铜。为防止熔池金属氧化和其他气体侵入熔池，并改善液体金属的流动性，氧乙炔焊应使用焊剂。

9.3.7 为改善焊缝的性能,减小焊接应力,焊后对焊缝进行热态或冷态锤击是必要的。

9.3.8 黄铜焊后是否需要热处理取决于母材的成分及焊件的用途。高锌( $\leqslant0.20$ )黄铜合金在焊接过程中产生的应力，在某些介质中能导致应力腐蚀，以致引起产品过早破坏，且焊缝区的硬度将随焊接热所引起的时效结果而变化，因此黄铜焊后都要进行热处理以消除应力。

对于可淬硬合金焊件采用退火处理和均质化处理，以产生令人满意的金相组织，退火温度必须高于消除应力的热处理温度。美国焊接学会主编的《焊接手册》中推荐的黄铜退火温度范围为 $427^{\circ}C\sim593^{\circ}C$ 。

# 10 钛及钛合金的焊接

## 10.1 一般规定

10.1.1、10.1.2 钛的熔点高、导热性差、热容量小、电阻系数大，因而与钢、铜、铝等的焊接相比，钛的焊接熔池积累的热量多、尺寸大、高温停留时间长、冷却速度慢。在正常焊接工艺条件下，刚焊完的焊缝在长度方向上超过 $600^{\circ}\mathrm{C}$ 的区域比不锈钢约大1.5倍，比碳素钢大2.3倍，比铝大16倍，比铜大23倍。因而焊钛时不但熔池区域和焊接接头的背面要保护，焊后正在冷却中的焊接接头正面也要保护。所以钛的焊接不能采用一般的焊条电弧焊、气焊等，国内也不用埋弧焊，一般采用惰性气体保护下的钨极惰性气体保护电弧焊、熔化极惰性气体保护电弧焊等。现场设备和管道焊接通常采用钨极惰性气体保护电弧焊。

由于现场存在钛材设备焊接工作,因此本次修订增加了钛材设备焊接要求。同时,工艺设备及管道中使用的钛材多为工业纯钛及低合金钛,因此本次修订限定了本规范的使用范围为工业纯钛及低合金钛。

## 10.2 焊前准备

10.2.1 本条规定了焊接材料选用原则,主要依据中国机械工程学会焊接学会编写的《焊接手册》。对于钛焊丝的杂质成分而言,基本上将碳、氮和氢的含量都同样控制在尽可能低的水平。

原规范中规定的“焊丝的化学成分和力学性能应相当”不够明确和合理，故做了相应改动。

保护气体使用时要将保护气系统如输气软管、焊炬、拖罩中的空气置换干净。保护气应选用氩气、氦气或氩氦混合气。

10.2.2 钨极的形状和尺寸直接影响着焊接电弧的稳定和钨极的烧损程度，从而直接影响焊接质量。

10.2.5 本条是根据钛材的化学活性及一些有害杂质对焊缝性能的恶劣影响，使钛焊缝对坡口及焊丝表面的污物十分敏感的情况而制定的。很多国内外相应的标准规范及有关资料都对坡口及焊丝的清洗提出严格的要求。

在钛材焊接时，焊接接头表面以及接头两侧长度至少为20mm，母材表面上的一切鳞片、漆层、残留的污物、金属碎屑、磨料粉尘和可能与钛材发生化学作用的其他杂质，均应使用奥氏体不锈钢丝刷清除干净，粗切的坡口表面、毛刺以及其他表面缺陷均应使用细齿锉磨光，所有清理工具只能用在钛焊件上，且应在使用之前予以彻底清洁。在上述机械方法清刷洁净之后，并在将要焊接之前使用不含硫的乙醇或丙酮彻底清洗，以去除油脂。清洗是保证焊接质量的主要环节之一，否则将导致铁、氢污染或形成气孔等焊接缺陷。

推荐的酸洗溶液配方和酸洗规程见表1。

表 1 酸洗溶液配方及酸洗规程

<table><tr><td>序号</td><td>酸洗溶液配方</td><td>酸洗温度(°C)</td><td>酸洗时间(min)</td></tr><tr><td>1</td><td>盐酸250mL/L,氯化钠50g/L</td><td>25~30</td><td>10~15</td></tr><tr><td>2</td><td>氢氟酸2%,硫酸30%,其余为水</td><td>25~30</td><td>5~10</td></tr><tr><td>3</td><td>氢氟酸2%~4%,硝酸30%~40%,其余为水</td><td>≤60</td><td>2~3</td></tr></table>

注：酸洗时间取决于氧化层厚度，酸洗后应立即用清水冲洗干净并晾干。

10.2.7 钛及钛合金设备对接焊缝的错边量是参照 ASME 第Ⅷ卷《压力容器 第一册》和现行行业标准《钛制焊接容器》JB 4745—2002 的规定进行了修改。

## 10.3 焊接工艺要求

10.3.1 采用直流正接氩弧焊时，钨极因发热量小不易过热，同样直径的钨极可采用较大电流，工件发热量大，熔深大，所以生产率高，且钨极为负极，热电子发射能力强，电弧稳定而集中，有利于钛的焊接。

10.3.2 目前钛管对接焊口都是采用水平转动位置进行预制的，有利于保证管道的焊接质量。焊接固定焊缝也是可行的，只是对焊工技能要求较高，高空作业实现各部分良好的保护较麻烦，操作不方便。另外对焊接时的环境条件、要求防尘、防铁离子污染等都要采取一些必要的措施。所以在施工中尽量减少固定的安装焊口。

10.3.4 由于钛材熔点高，热容量大，导热差，焊缝和热影响区在焊接热循环的作用下晶粒易长大，从而使焊接接头塑性和韧性下降。如果使用大的工艺参数会使晶粒更加粗大，同时也使焊缝高温停留时间长，这样焊后氩气的保护时间也长，会降低工效，所以应采用小的工艺参数焊接，并应控制道间温度。必要时还应采取强制冷却措施。

10.3.5 由于钛是一种活性极强的金属，在高温下和空气中氧亲和力非常强，焊接过程中极易吸收氧、氩、氮等，致使其塑性下降，因此焊缝保护是钛焊接的重要措施。钛在400℃以上的区域必须采用严格的惰性气体保护，以避免氧化。使用保护拖罩是钛焊接的特点。

保护区分为三个部分同时进行,缺一不可。

1 利用焊炬喷嘴，保护焊后温度高于 $400^{\circ}$ C 的焊缝和焊丝；

2 利用焊炬后拖罩,保护焊后温度高于 $400^{\circ}$ C 的焊缝和热影响区外表面;

3 利用管内局部充氩，保护焊缝及热影响区的内表面。

对于设备焊缝,可用铜板垫在焊缝背面,加强焊接区的冷却并隔绝空气。也可用吹送氩气的铜垫板保护焊接区的背面。焊角焊缝时可在焊缝背面放一根一侧钻有小孔的铜管吹氩保护背面。

10.3.6 本条对引弧和熄弧提出了具体要求。采用高频引弧，是避免产生焊缝夹钨的重要手段。熄弧使用电流衰减装置的目的是填满弧坑。气体的延时保护是避免焊缝在高温下被大气污染，使

焊缝成为合格颜色。

10.3.7 焊丝同钛焊缝一样，高温下暴露在空气中会被大气污染，使用污染了的焊丝焊接会造成焊缝的污染，所以保护焊丝和保护焊缝同样重要，一旦发生了污染应立即消除。

10.3.11 钛及钛合金焊后一般不进行焊后热处理。只有当焊件需进行成形而焊缝塑性又偏低时，或钛设备用于存在应力腐蚀开裂敏感性的介质等情况下，并且设计有要求时，才进行焊后热处理。

10.3.12 不但钛的焊接热量多，而且钛的弹性模量仅为碳素钢的一半，在同样的焊接应力下，钛的焊接变形量会比碳素钢大1倍。因此焊接钛时，一般应用垫板及压板压紧工件等刚性固定措施，以减小焊接变形量。

## 11 镍及镍合金的焊接

## 11.1 一般规定

11.1.1、11.1.2 镍及镍合金设备和管道焊接时的主要问题是热裂纹；其次是由于其液态焊缝金属流动性和润湿性差，穿透力小，熔深浅，容易产生未焊透、夹渣、未熔合等缺陷。适用于镍及镍合金的焊接方法有焊条电弧焊、钨极惰性气体保护电弧焊、熔化极惰性气体保护电弧焊、埋弧焊等。埋弧焊只宜用于不要求耐晶间腐蚀性能的镍及镍合金的场合。含铬和/或钼的镍合金要求焊接接头在焊后状态有良好的耐晶间腐蚀性能时，可尽量采用钨极气体保护电弧焊、熔化极气体保护电弧焊，也可采用焊条电弧焊。

## 11.2 焊前准备

11.2.1 镍及镍合金具有较高的热裂纹敏感性,选用焊丝应与母材相当。

在采用镍合金焊丝时应注意某些焊丝(如镍钼合金、部分镍铬钼合金)不适用于埋弧焊。

在采用镍及镍合金焊条时，应注意某些焊条（如镍钼合金、部分镍铬钼合金）仅适用于平焊；某些焊条（如纯镍、镍钼合金、镍铬合金等），只有较细的焊条（如直径小于或等于3.2mm）才宜全位置焊，较粗的焊条（如直径大于3.2mm）仅宜平焊和横焊。

11.2.2 镍及镍合金焊接时熔池金属的流动性差，焊接时的熔透深度一般只有碳钢的50%左右，为使熔合良好且有一定熔深，坡口设计应与结构钢有所区别，坡口角度应适当增大，根部钝边应适当减小。

11.2.3 本条规定了坡口及边缘内外侧的清理要求。由于镍及镍基合金表面存在难熔的氧化膜，如氧化镍，它的熔点为 $2090^{\circ}C$ ，而镍的熔点只有 $1446^{\circ}C$ ，如果焊前不采用适当的方法除去表面氧化膜，焊接时易使它成为焊缝的夹杂物，甚至影响焊接正常进行。另外，工件表面粘污的物质（油脂、油漆）也会带入熔池一些有害元素，如铅、磷、硫等，以致产生裂纹，所以焊前必须彻底清理干净。

11.2.4 对于镍及镍合金管道特别要防止出现不稳定的熔透，以免产生裂纹与气孔，所以其对口错边量要求较其他金属严格。

11.2.5 镍及镍合金设备对接焊缝的错边量参照 ASME 第Ⅷ卷《压力容器 第一册》和现行行业标准《镍及镍合金制压力容器》JB 4756—2006 的规定进行了修改。

## 11.3 焊接工艺要求

11.3.2 为防止热裂纹，应采用小线能量焊接，尽量采用短电弧不摆动或小摆动的多层多道焊，可减少焊道氧化的程度。

11.3.4 对温度低于 $15^{\circ}$ C 的焊件加热，避免湿气冷凝导致焊缝产生气孔。低的道间温度有利于控制热裂纹。

11.3.5 底层焊时，背面充氩等保护气体，是为了防止背面氧化。如果底层焊道较薄，焊接第二层时，焊缝背面亦应充氩保护。管内充氩时应注意：开始时流量可适当加大，确保管内空气完全排除后方可施焊；焊接时氩气流量应适当降低，以避免焊缝背面因氩气吹托在成形时出现凹陷。

11.3.7 根据施工经验,管径较小时,加热集中、散热缓慢,从而造成晶粒严重长大,热裂倾向加大。因此可以考虑在焊接小管径管子时,采用在焊缝两侧装冷却铜块或用湿布擦拭焊缝两侧等强迫冷却的措施,但要注意不可直接在焊缝上进行。

11.3.9 焊接完毕后，清理焊缝及两侧对镍焊接特别重要。根据美国《焊接手册》介绍，对用于高温的焊接接头，熔渣和飞溅的去除尤其重要，因为在高温下硫将在熔渣中迅速积聚而造成脆化。此外在氧化环境中，在达到或接近熔渣的熔点时，熔渣中其他一些元素还将会造成化学腐蚀破坏。所以本条要求焊接完成后，应将焊缝表面及周围的熔渣和飞溅物清除干净。

## 12 锆及锆合金的焊接

## 12.1 一般规定

12.1.1、12.1.2 锆及锆合金具有优良的核性能和耐酸、碱和其他流体介质的腐蚀能力，因其耐腐蚀能力比钛材高，能在钛所不能耐受的腐蚀介质中工作，所以它在化工、农药等行业中的应用越来越多。施工现场遇到的锆材焊接工作主要是工艺管道。由于锆焊接比钛有更强的活性特点，所适用的焊接方法主要是钨极惰性气体保护电弧焊和电子束焊等，而采用钨极惰性气体保护电弧焊具有成本较低、简单易行等特点。锆的焊接工艺接近钛，但在焊接过程中对焊接区的保护要求要高于钛，焊接措施要严于钛。

## 12.2 焊前准备

12.2.1 锆及锆合金焊接对焊丝质量的要求较为严格，一般均严于钛。焊丝的成分要与母村成分相同，并严格控制杂质含量不超过标准的上限。如果杂质含量增多，将会以间隙式或置换式固溶混入焊缝金属，使焊接接头性能受到影响。目前国内工业使用的锆材为国外引进，故本规范表 D.0.5 推荐采用美国焊接学会标准 AWS A5.24 中规定的三种焊丝与之相匹配：ERZr2 型焊丝用于工业纯锆 (R60702)，ERZr3 型焊丝用于 Zr-1.5Sn 合金 (R60704)，ERZr4 型焊丝用于 Zr-2.5Nb 合金 (R60705)。

12.2.2 本条对锆管的坡口形式与尺寸、坡口加工和焊前清理的要求，基本与钛管相同。锆材的表面上氧化膜(ZrO)较为致密稳定，焊前表面清理得好坏直接影响到焊缝质量。锆材表面除清除氧化膜外，还得清除油脂及其污垢。施工中一般采用机械法对焊接坡口及其边缘表面进行机械加工(如锉刀、钢丝刷等)清除氧化膜，然后再用丙酮或无水酒精擦洗脱脂。也可采用 $10\%$ 的氢氧化钠溶液擦洗或浸渍焊件和焊丝。在临施焊之前最好再用丙酮或无水酒精清洗一遍。另外，酸洗也是有效的清理方法。

## 12.3 焊接工艺要求

12.3.1 铬材焊接时，焊接电源用直流正接法，焊接过程比较稳定，形成的焊缝比较窄，接头质量好。锆管焊接宜采用转动平焊，主要是考虑方便使用保护拖罩，其他位置应增加辅助人员或者采取措施保证焊枪和保护拖罩随焊接位置灵活移动，并保证保护效果良好。

12.3.2 锆的熔点比钛高出 $185^{\circ}$ C，热导率也高出 10%，所以选择的焊接电流要比焊钛时大，一般采用偏大一些的焊接电流和较快的焊接速度施焊，同时采取加强冷却措施，这样可使锆材热影响区在高温停留时间减少，有利于防止过热和产生脆性相。

12.3.3 铬材的活性比钛材高，因而焊接保护要求比钛材严格，锆材焊接的保护区域是焊缝、温度高于 $300^{\circ}\mathrm{C}$ 的热影响区和管道内侧。焊炬喷嘴直径应根据实际情况适当选择得大一些。采用的拖罩保护主要是保护热态焊缝和 $300^{\circ}\mathrm{C}$ 以上的热影响区外表面。拖罩形状宜与焊件边缘相似，能够贴近焊件表面，才有利于保护。而且在拖罩内多加细丝网，增强气筛的作用，保证保护气体均匀分布，不紊乱不带入空气。要求主喷嘴与拖罩的气体流量不能相互干扰，以避免产生紊流导致保护效果变差，所以采用独立的气路提供各区域的保护气体，且容易调节各路气体流量。锆管内部的保护措施与钛管相同。采用塑料软管主要是考虑减少气管内壁上吸附的潮气。

12.3.4 焊接操作时,要注意送丝的方式,焊丝应在保护气体中加热和送进,不得外移。如果焊丝端头被空气所污染时,应将受污染的端头部位切掉,否则将空气带入熔池,影响整个焊接接头质量。

12.3.6 焊接过程中如果焊缝和热影响区保护得很好，则锆焊缝表面呈银白色。随着焊缝污染程度的增加，焊缝表面的颜色由银白色逐渐成为微黄色、褐色、蓝色、黑灰色，最严重的可呈灰色。所以当焊道表面出现变色(非银白色)时，应立即停止焊接，查明原因并采取措施。

## 13 焊接检验及焊接工程交接

## 13.1 焊接前检查

13.1.1 对所有工程使用的母材和焊接材料在使用前都应进行检查验收，主要是防止不合格产品用到工程上影响工程质量。

13.1.6 焊件组对前应检查各零部件的主要结构尺寸，包括主要结构尺寸的校核性检查，以保证由零部件组焊成构件的几何精度。

13.1.7 焊件组对是焊前准备工作的一个极其重要的环节，即使坡口的加工精度处于允许范围之内，若组对不当也会给焊接质量带来不良的影响。本条明确规定组对后应检查组对构件焊缝的形状及位置，对接接头错边量，角变形，组对间隙，搭接接头的搭接量及贴合质量，带垫板对接接头的贴合质量。

13.1.8 焊前检查坡口及坡口两侧，此处指的是在施焊开始之前进行的清理检查。由于组装过程或组装、清理后待焊过程，坡口表面仍可能被氧化或被污染，所以在施焊前应做清理检查。

13.1.11 在全部焊前准备工作都已做完，经检查符合规定要求时，方可开始焊接工作。焊工和焊接检查人员，对于不符合规定的接头有拒绝施焊的权利，但有义务确认焊接准备的工作质量，不能马虎了事。这就是通常把“组对后、焊接前检查”确定为质量控制点的理由。

## 13.2 焊接中间检查

13.2.1 定位焊缝过短、过薄，使定位焊缝在焊接过程中易被撕裂，定位焊道上存在缺陷可能性较大，这些缺陷在焊接过程中常常是不能全部熔化，而保留在新的焊道中形成根部缺陷，因此对定位焊应清除渣皮进行检查。

13.2.2 对某些材料的焊接,为保证其焊接质量,除应选择正确的焊接方法和焊接材料外,还应控制焊接线能量。控制焊接线能量的目的是:提高接头性能,如冲击、耐腐蚀等;减小接头应力;防止热影响区和焊缝产生淬硬组织。本条主要强调对有冲击韧性要求时的焊接线能量检查要求,其他情况的线能量控制要求由设计文件和焊接工艺文件确定。

焊接线能量的控制测量方法：

1 由电流表、电压表读数和测量单位时间熔敷焊道的长度计算线能量。缺点是太繁琐，焊工不便于直接观察，且电力网络波动影响数据准确；

2 由规定的线能量范围推算出每根焊条的燃烧时间和每根焊条的熔敷长度(极限范围)，焊接时测量每根焊条的燃烧时间和每根焊条的熔敷长度，检查其是否在极限范围内。

与焊接线能量有关的变素包括预热温度、层间温度、焊接电流、电弧电压、焊接速度、焊接位置和焊条直径等。而与焊接线能量直接有关的因素是焊接电流、电弧电压和焊接速度，当电流、电压最大而速度最小时，线能量最大。

13.2.3 多层焊接产生的内部缺陷，检查发现和消除打磨、修补，都较表面缺陷复杂得多、困难得多。所以要及时清理、检查并消除，避免残留于层间的表面缺陷，在下一层的焊接中成为内部缺陷。

13.2.4 规定无损检测应在外观检查合格后进行,表面无损检测应在射线检测及超声检测前进行,是为防止焊缝表面缺陷的存在影响焊缝内部缺陷的检测精度。

13.2.6 中断焊接是指一条焊缝，因某种原因未能完成而中断，焊缝要在完全冷却后重新开始焊接。因此消除中断处焊缝缺陷，并重新预热至规定预热温度再进行焊接是十分必要的。

13.2.7 清根的目的是为了消除第一道不符合质量要求的焊缝，而且在被清除的部分更易发生缺陷，和层间缺陷有相同的后果，应

及时检查和清除。

13.2.9 制作产品焊接检查试件是复验性质, 是检验和保证工程质量可靠性的一种手段。是否需要做焊接检查试件, 由设计文件、相关标准规定。

## 13.3 焊接后检查

13.3.1 设计文件和焊接工艺文件有特殊要求的焊缝，主要是指要求焊后减低冷却速度缓冷的焊缝。焊工在焊缝完成后不去除药皮进行表面外观检查，甚至在交工工程的焊缝上仍有药皮保留是经常发生的。为了纠正这一劣习，应在焊完后立即去除渣皮、飞溅物，清理干净焊缝表面后，进行焊缝外观检查。

焊缝的外观检查,发现缺陷应消除、修补。现场强度及严密性试验不合格,有相当部分是焊缝表面缺陷未能及时发现、消除而造成的。

13.3.2 焊缝在进行无损检测之前，焊缝及其附近的表面应经外观质量检查合格，否则会影响无损检测结果的正确性和完整性，造成漏检，或给评定带来困难。如射线检测，焊缝的表面缺陷将直接反映在底片上，会掩盖或干扰焊缝内部缺陷的影像，造成焊缝内部缺陷漏检，或形成伪缺陷，给缺陷的评定和返修带来困难，必要时应进行适当的表面修整。

对于有延迟裂纹倾向的接头，如低合金高强钢、铬钼合金钢，焊后容易产生延迟冷裂纹，该延迟裂纹不是焊后立即产生，而是在焊后几小时至十几小时或几天后才出现。若无损检测安排在焊后立即进行，就有可能使容易产生延迟裂纹材料的焊缝检测变得毫无意义。因此，本条规定：对有延迟裂纹倾向的接头，无损检测应在焊接完成24h后进行。

对有再热裂纹倾向的接头(诸如铬钼中、高合金钢)，在焊接和热处理之后都有出现再热裂纹的可能，无损检测应在热处理后进行。

13.3.3 表面无损检测方法通常是指磁粉检测和渗透检测。磁粉检测主要用于铁磁性材料表面和近表面缺陷的检测；渗透检测主要用于非多孔性金属材料和非金属材料表面开口缺陷的检测。

13.3.4 关于焊缝无损检测的执行标准问题，原规范规定射线检测为《钢熔化焊对接接头射线照相和质量分级》GB 3323、超声检测为《钢焊缝手工超声波探伤方法和探伤结果分级》GB 11345，考虑目前国内压力容器和压力管道已经统一执行现行行业标准《承压设备无损检测》JB/T 4730 标准，本规范涉及的压力容器和压力管道，做了相应的变动，以保持与特种设备安全技术规范的一致性。《承压设备无损检测》JB/T 4730 对不同类型的材料和焊缝（环缝、纵缝）提出的质量等级评定依据，更具有可操作性。

关于射线检测和超声检测的技术等级，《承压设备无损检测》JB/T 4730—2005规定：射线检测技术等级分为A、AB、B三个级别，其中A级最低，B级最高。超声检测的技术等级分为A、B、C三个级别，其中A级最低，C级最高。射线检测和超声检测技术等级的选择应根据设备或管道的重要程度，由相关标准及设计文件规定。

各类射线对人体有害,对环境也有一定的污染作用。因此操作人员应按规定进行安全操作防护。

13.3.7 对于设计没有规定进行射线检测或超声检测的焊缝，焊接检查人员应对全部焊缝的可见部分进行外观检查，根据现场实际施工情况，对焊缝内部质量有怀疑时，应提出使用射线检测或超声检测方法对焊缝做进一步检验。

13.3.8 现场设备和管道的焊后热处理效果检查虽然有较多的方法可以选择，但检查效果并不很理想，既有技术问题，也与检测成本有关。本条规定了产品焊接检查试件和硬度检验方法，但这对于局部焊缝的热处理效果有较好的代表性，但对于整个结构热处理后应力状态的改善并不具有很好的代表性。如果要求确认整体结构应力状态的变化则需进行专门的检测分析研究。

对于热处理的焊缝,当检查发现热处理温度自动记录曲线存在异常,或热处理效果检查不合格时,应进一步查明原因,确定是否需要重新进行热处理。一般要考虑下面两种情况:

1 当热处理记录曲线异常和热处理效果检查均不合格时，应重新进行热处理。

2 如果热处理记录曲线正常而热处理效果检查不合格，或热处理效果检查虽合格但热处理记录曲线异常，或重新热处理后的效果检查仍不合格时，可进一步通过金相分析或残余应力测试等其他检测手段进行复查与评估，以确定是否需要重新进行热处理。

## 13.4 焊接工程交接

13.4.1～13.4.4 焊接工程是现场管道及设备工程中的组成部分，焊接不单独交工，对交工各项记录应符合相关标准的规定。对有无损检测要求的焊缝，应做相应记录，以便进行质量追踪检查。

# 中华人民共和国国家标准 现场设备、工业管道焊接工程施工规范

GB 50236-2011

中国计划出版社出版
(地址:北京市西城区木樨地北里甲11号国宏大厦C座4层)
(邮政编码:100038 电话:63906433 63906381)
新华书店北京发行所发行
世界知识印刷厂印刷

850×1168 毫米 1/32 4.25 印张 107 千字

2011年11月第1版 2011年11月第1次印刷

印数 1…40000 册

☆

统一书号：1580177·639

定价:26.00元
