Repository: bjy1984/AIcheck

File: rules/results/GBT+19285-2026埋地钢质管道腐蚀防护工程检验.pdf.md (part 3 of 3)
---
b）标准电阻的阻值宜为 $0.1\Omega$ ，准确度为0.02级；但为了获得更准确的测试结果，标准电阻可为 $0.01\Omega$ ，此时采用的数字万用表，DC电压量程的分辨率应不大于 $0.01\mathrm{mV}$ 。

## J.3.1.4 数据处理

牺牲阳极的输出电流按公式(J.1)计算：

$$
I = \frac {\Delta V}{R}\tag{……( J.1}
$$

式中：

I ——牺牲阳极(组)输出电流,单位为毫安(mA);

$\Delta V$ ——数字万用表读数,单位为毫伏(mV);

R ——标准电阻阻值,单位为欧姆( $\Omega$ )。

## J.3.2 直测法

## J.3.2.1 一般规定

本方法用于牺牲阳极与管道相连时的输出电流测试，当不采用 $0.1 \Omega$ 或 $0.01 \Omega$ 标准电阻时，牺牲

阳极(组)的输出电流应采用直测法。

## J.3.2.2 仪器

宜选用 $4 \frac{1}{2}$ 位的数字万用表: 内阻不小于 $10 \, M\Omega$ , 精度不低于 0.5 级。

参比电极:宜采用 CSE, 流过 CSE 的允许电流密度不大于 $5 \mu A/cm^{2}$ 。

## J.3.2.3 测试步骤

按下列测试步骤进行：

a）按图 J.4 连线。

b) 直测法应选用 $4 \frac{1}{2}$ 位的数字万用表，用 DC.10 A 量程直接读出电流值。

![](images/d54ccc3a9a7a2717186d205f8d7fbe57d6d6507faea0e258f0b083c91b244f34.jpg)

标引序号说明：

1——数字万用表；

2——牺牲阳极；

3——埋地管道。

图 J.4 直测法测试接线示意图

## 附录 K

(规范性)

## 埋地钢质管道腐蚀防护系统质量等级评价方法

## K.1 总则

本附录提出了基于埋地钢质管道外防腐层状况、阴极保护有效性、土壤腐蚀性、杂散电流干扰、排流效果定期检验基础上对腐蚀防护系统进行质量等级评价的方法。

## K.2 建立因素集和评价集

采用以下方法建立因素集和评价集：

## a）建立因素集

依据影响埋地钢质管道腐蚀防护系统分级评价的五个因素：外防腐层状况 $u_{1}$ 、阴极保护有效性 $u_{2}$ 、土壤腐蚀性 $u_{3}$ 、杂散电流干扰 $u_{4}$ 、排流效果 $u_{5}$ ，建立因素集 $U = [u_i] = [u_1, u_2, u_3, u_4, u_5] (i = 1, 2, 3, 4, 5)$ ，即 $U = \{$ 外防腐层状况 $u_{1}$ ，阴极保护有效性 $u_{2}$ ，土壤腐蚀性 $u_{3}$ ，杂散电流干扰 $u_{4}$ ，排流效果 $u_{5} \}$ 。

因素集 $U=\left[u_{i}\right]$ 中各因素 $u_{i}$ 的评价指标见本文件相关章节。

## b) 建立评价集

按本文件规定的埋地钢质管道腐蚀防护系统各因素评价等级,建立评价集,即 V。

$$
V = \left[ v _ {j} \right] = \left[ v _ {1}, v _ {2}, v _ {3}, v _ {4}, \right] (j = 1, 2, 3, 4)
$$

## K.3 建立单因素评价矩阵

采用以下方法建立评价向量和影响因素评价矩阵。

## a）建立评价向量

确定因素集 $U = [u_i]$ 中各因素 $u_{i}$ 的评价指标对评价集 $V = [v_j]$ 中各评价等级 $v_{j}$ 的隶属度值，建立单因素 $u_{i}$ 的评价向量 $\mathbf{R}_i = [\mu_{ivj}(x)](i = 1,2,3,4,5;j = 1,2,3,4)$ 。其中， $\mu_{ivj}(x)$ 为因素集中各因素 $u_{i}$ 的隶属度函数，表示各因素 $u_{i}$ 隶属于评价等级 $v_{j}$ 的程度，其值在[0,1]，见图K.1。图中 $x$ 为因素集中各因素 $u_{i}$ 对应评价指标的实际检测值， $x_{1}, x_{2}, x_{3}$ 为评价指标在本文件中进行等级划分时的指标值。在确定隶属度函数时，首先确定各评价指标的取值范围，即通过因素集中各单因素对应的评价指标来确定。对于因素集中各评价指标的分级定为四级的情况，各评价指标的取值范围划为4个区间，即 $(- \infty, x_1], (x_1, x_2], (x_2, x_3], (x_3, + \infty)$ 或 $[x_3, + \infty), (x_2, x_3), (x_1, x_2], (- \infty, x_1]$ ，分别对应评价指标值越小越安全和评价指标值越大越安全两种情况。

![](images/908a33d67cadaca6ed574722c74177ad772e77b56e9b96f59fa753fce715c488.jpg)  
图 K.1 单因素评价矩阵隶属度函数

1）对于指标值越小越安全的情况，选取4个区间的3个端点值 $x_{1}, x_{2}, x_{3}$ ，并取两两端点的中点 $(x_{1} + x_{2}) / 2, (x_{2} + x_{3}) / 2$ ，建立降梯形分布函数 $\mu_{iv1}(x)$ 、升梯形分布函数 $\mu_{iv4}(x)$ 以及折线函数 $\mu_{iv2}(x), \mu_{iv3}(x)$ 作为因素集中各因素的隶属度函数，计算见公式(K.1)～公式(K.4):

$$
\begin{array}{r l} & \mu_ {i v 1} (x) = \left\{ \begin{array}{l l} 1, x \leqslant x _ {1} \\ \frac {x - (x _ {1} + x _ {2}) / 2}{x _ {1} - (x _ {1} + x _ {2}) / 2}, & x _ {1} <   x \leqslant (x _ {1} + x _ {2}) / 2 \\ 0, & \text {其他} \end{array} \right. \dots\dots\tag {K. 1} \\ & \mu_ {i v 2} (x) = \left\{ \begin{array}{l l} \frac {x - x _ {1}}{(x _ {1} + x _ {2}) / 2 - x _ {1}}, & x _ {1} \leqslant x \leqslant (x _ {1} + x _ {2}) / 2 \\ \frac {x - (x _ {2} + x _ {3}) / 2}{(x _ {1} + x _ {2}) / 2 - (x _ {2} + x _ {3}) / 2}, & (x _ {1} + x _ {2}) / 2 <   x \leqslant (x _ {2} + x _ {3}) / 2 \\ 0, & \text {其他} \end{array} \right. \dots\dots\tag {K. 2} \\ & \mu_ {i v 3} (x) = \left\{ \begin{array}{l l} \frac {x - (x _ {1} + x _ {2}) / 2}{(x _ {2} + x _ {3}) / 2 - (x _ {1} + x _ {2}) / 2}, & (x _ {1} + x _ {2}) / 2 \leqslant x \leqslant (x _ {2} + x _ {3}) / 2 \\ \frac {x - x _ {3}}{(x _ {2} + x _ {3}) / 2 - x _ {3}}, & (x _ {2} + x _ {3}) / 2 <   x \leqslant x _ {3} \\ 0, & \text {其他} \end{array} \right. \dots\dots\tag {K. 3} \\ & \mu_ {i v 4} (x) = \left\{ \begin{array}{l l} \frac {x - (x _ {2} + x _ {3}) / 2}{x _ {3} - (x _ {2} + x _ {3}) / 2}, & (x _ {2} + x _ {3}) / 2 \leqslant x \leqslant x _ {3} \\ 1, & x > x _ {3} \\ 0, & \text {其他} \end{array} \right. \dots\dots\tag {K. 4} \end{array}
$$

2）对于指标值越大越安全的情况，因素集中各因素的隶属度函数，计算见公式(K.5)～公式(K.8):

$$
\mu_ {i v 1} (x) = \left\{ \begin{array}{l l} \frac {x - (x _ {2} + x _ {3}) / 2}{x _ {3} - (x _ {2} + x _ {3}) / 2}, & (x _ {2} + x _ {3}) / 2 \leqslant x \leqslant x _ {3} \\ 1, & x > x _ {3} \\ 0, & \text {其他} \end{array} \right.\tag{……(K.5}
$$

$$
\mu_ {i v 2} (x) = \left\{ \begin{array}{l l} \frac {x - (x _ {1} + x _ {2}) / 2}{(x _ {2} + x _ {3}) / 2 - (x _ {1} + x _ {2}) / 2}, & (x _ {1} + x _ {2}) / 2 \leqslant x \leqslant (x _ {2} + x _ {3}) / 2 \\ \frac {x - x _ {3}}{(x _ {2} + x _ {3}) / 2 - x _ {3}}, & (x _ {2} + x _ {3}) / 2 <   x \leqslant x _ {3} \\ 0, & \text {其他} \end{array} \right.\tag{……(K.6}
$$

$$
\mu_ {i v 3} (x) = \left\{ \begin{array}{l l} \frac {x - x _ {1}}{\left(x _ {1} + x _ {2}\right) / 2 - x _ {1}}, & x _ {1} \leqslant x \leqslant \left(x _ {1} + x _ {2}\right) / 2 \\ \frac {x - \left(x _ {2} + x _ {3}\right) / 2}{\left(x _ {1} + x _ {2}\right) / 2 - \left(x _ {2} + x _ {3}\right) / 2}, & \left(x _ {1} + x _ {2}\right) / 2 <   x \leqslant \left(x _ {2} + x _ {3}\right) / 2 \\ 0, & \text {其他} \end{array} \quad \dots \dots (\text {K}. 7) \right.
$$

$$
\mu_ {i v 4} (x) = \left\{ \begin{array}{l l} 1, x \leqslant x _ {1} \\ \frac {x - (x _ {1} + x _ {2}) / 2}{x _ {1} - (x _ {1} + x _ {2}) / 2}, x _ {1} <   x \leqslant (x _ {1} + x _ {2}) / 2 \\ 0, \text {其他} \end{array} \right.\tag{……(K.8}
$$

## b) 建立影响因素评价矩阵

首先依据K.3a)给出的单因素评价矩阵隶属度函数，计算各单因素 $u_{i}$ 的评价指标对各评价等级 $v_{i}$ 的隶属度值 $\mu_{ivj}(x)$ ，建立单因素 $u_{i}$ 的评价向量 $R_{i} = [\mu_{ivj}(x)]$ 。选择的各单因素评价指标应为检测结果中最不安全的数据。

1）外防腐层状况 $u_{1}$ ：选择外防腐层绝缘电阻率 $(R_{\mathrm{g}})$ 、电流衰减率 $(Y)$ 、破损点密度 $(P)$ 等评价指标分别进行评价，根据隶属度函数计算其评价向量 $R_{1}=\left[\mu_{1\nu1}\quad\mu_{1\nu2}\quad\mu_{1\nu3}\quad\mu_{1\nu4}\right]$ 。

2）阴极保护有效性 $u_{2}$ ：阴极保护的有效性评价结果依据保护率确定4个区间的3个端点值 $x_{1},x_{2},x_{3}$ ，其中 $x_{1} = 50\% ,x_{2} = 70\% ,x_{3} = 90\%$ ，根据隶属度函数计算其评价向量 $\mathbf{R}_2 =$ $[\mu_{2\nu 1}\quad \mu_{2\nu 2}\quad \mu_{2\nu 3}\quad \mu_{2\nu 4}]$ 。运行率不合格评价结果即为不合格，对应的评价向量为 $\mathbf{R}_2 =$ [0001]。

3) 土壤腐蚀性 $u_{3}$ : 依据土壤腐蚀性等级计算土壤腐蚀性评价向量 $R_{3} = [\mu_{3\nu1} \quad \mu_{3\nu2} \quad \mu_{3\nu3} \quad \mu_{3\nu4}]$ 。

4）杂散电流干扰 $u_{4}$ ：选择杂散电流干扰对应的评价指标进行评价，根据隶属度函数计算其评价向量 $\mathbf{R}_4 = [\mu_{4\nu 1}\quad \mu_{4\nu 2}\quad \mu_{4\nu 3}\quad \mu_{4\nu 4}]$ 。在通过隶属度函数计算评价向量时，由于杂散电流给出的评价标准只有“弱、中、强”三级，即评价指标的取值范围只有 $(- \infty ,a)$ 、[a， $b]$ 、 $(b, + \infty)$ 三个区间，为能够使用本附录给出的隶属度函数计算评价指标的评价向量，通过插值法将 $[a,b]$ 区间等分成 $[a,(a + b) / 2],[(a + b) / 2,b]$ 两个区间，从而将评价指标的取值范围扩展成 $(- \infty ,a)$ 、 $[a,(a + b) / 2],[(a + b) / 2,b],(b, + \infty)$ 四个区间，分别对应“弱、较弱、较强、强”四个等级，并按照指标值越小越安全的情况，选择相应的隶属度函数计算因素 $u_{4}$ 的评价向量 $\mathbf{R}_{4}$ 。

注1：存在稳态直流干扰时，杂散电流干扰的评价结果只有合格和不合格两种情况，对应评价向量 $R_{4} = [1\ 0\ 0\ 0]$ 和 $[0\ 0\ 0\ 1]$ ，分别对应评价集中的一级和四级，不需要计算隶属度。对于已施加阴极保护管道受动态直流干扰时，以无IR降管地电位正于阴极保护要求电位的时间比例来确定端点值。

5）排流效果 $u_{5}$ ：排流效果评价结果只有合格和不合格两种情况，对应评价向量 $R_{5} = [1 \quad 0 \quad 0 \quad 0]$ 和 $R_{5} = [0 \quad 0 \quad 0 \quad 1]$ ，分别对应评价集中的一级和四级，不需要计算隶属度。

注2：有杂散电流干扰但是未采取排流措施的评价结果为不合格；无需采取排流措施的评价结果为合格。

6）依据上述计算出的单因素评价向量，建立埋地钢质管道腐蚀防护系统的影响因素评判矩阵 $\boldsymbol{R}=\left[R_{i}\right]^{\mathrm{T}}=\left[\mu_{ivj}(x)\right]$ ，即：

$$
\boldsymbol {R} = \left[ R _ {i} \right] ^ {\mathrm{T}} = \left[ \begin{array}{l} R _ {1} \\ R _ {2} \\ R _ {3} \\ R _ {4} \\ R _ {5} \end{array} \right] = \left[ \begin{array}{c c c c} \mu_ {1 v 1} (x) & \mu_ {1 v 2} (x) & \mu_ {1 v 3} (x) & \mu_ {1 v 4} (x) \\ \mu_ {2 v 1} (x) & \mu_ {2 v 2} (x) & \mu_ {2 v 3} (x) & \mu_ {2 v 4} (x) \\ \mu_ {3 v 1} (x) & \mu_ {3 v 2} (x) & \mu_ {3 v 3} (x) & \mu_ {3 v 4} (x) \\ \mu_ {4 v 1} (x) & \mu_ {4 v 2} (x) & \mu_ {4 v 3} (x) & \mu_ {4 v 4} (x) \\ \mu_ {5 v 1} (x) & \mu_ {5 v 2} (x) & \mu_ {5 v 3} (x) & \mu_ {5 v 4} (x) \end{array} \right]
$$

## K.4 基于层次分析法确定评价指标的权重

## K.4.1 构造判断矩阵

应用层次分析法确定因素集 $U=\left[u_{i}\right]$ 中各因素 $u_{i}$ 在评价埋地钢质管道腐蚀防护系统质量等级时所占的权重大小 $W_{i}$ ，建立评价指标的权重向量 $\boldsymbol{W}=(\boldsymbol{W}_{1}\boldsymbol{W}_{2}\boldsymbol{W}_{3}\boldsymbol{W}_{4}\boldsymbol{W}_{5})$ 。

首先需要对因素集 $U = [u_i]$ 中各因素 $u_{i}$ 进行两两比较，建立判断矩阵 $\pmb{B}$ ，即：

$$
\boldsymbol {B} = \left[ b _ {i j} \right] \left[ \begin{array}{l l l l l} b _ {1 1} & b _ {1 2} & b _ {1 3} & b _ {1 4} & b _ {1 5} \\ b _ {2 1} & b _ {2 2} & b _ {2 3} & b _ {2 4} & b _ {2 5} \\ b _ {3 1} & b _ {3 2} & b _ {3 3} & b _ {3 4} & b _ {3 5} \\ b _ {4 1} & b _ {4 2} & b _ {4 3} & b _ {4 4} & b _ {4 5} \\ b _ {5 1} & b _ {5 2} & b _ {5 3} & b _ {5 4} & b _ {5 5} \end{array} \right] \quad (i, j = 1, 2, 3, 4, 5)
$$

判断矩阵的结构如表 K.1 所示。

表 K.1 构造的判断矩阵 B

<table><tr><td> $\boldsymbol{B}$ </td><td> $u_1$ </td><td> $u_2$ </td><td> $u_3$ </td><td> $u_4$ </td><td> $u_5$ </td></tr><tr><td> $u_1$ </td><td> $b_{11}$ </td><td> $b_{12}$ </td><td> $b_{13}$ </td><td> $b_{14}$ </td><td> $b_{15}$ </td></tr><tr><td> $u_2$ </td><td> $b_{21}$ </td><td> $b_{22}$ </td><td> $b_{23}$ </td><td> $b_{24}$ </td><td> $b_{25}$ </td></tr><tr><td> $u_3$ </td><td> $b_{31}$ </td><td> $b_{32}$ </td><td> $b_{33}$ </td><td> $b_{34}$ </td><td> $b_{35}$ </td></tr><tr><td> $u_4$ </td><td> $b_{41}$ </td><td> $b_{42}$ </td><td> $b_{43}$ </td><td> $b_{44}$ </td><td> $b_{45}$ </td></tr><tr><td> $u_5$ </td><td> $b_{51}$ </td><td> $b_{52}$ </td><td> $b_{53}$ </td><td> $b_{54}$ </td><td> $b_{55}$ </td></tr></table>

判断矩阵 $\boldsymbol{B}=(b_{ij})_{5\times5}$ 具有下述性质,符合公式(K.9):

$$
b _ {i j} > 0, \quad b _ {i j} = \frac {1}{b _ {j i}}, \quad b _ {i i} = 1 \quad (i, j = 1, 2, 3, 4, 5)\tag{……(K.9}
$$

其中， $b_{ij}$ 代表因素 $u_{i}$ 与 $u_{j}$ 相互之间重要性的比例标度，其值反映了因素集中各因素 $u_{i}$ 之间的相对重要性，采用标度 1～9 对各因素 $u_{i}$ 之间的相对重要性程度进行赋值，标度及其含义如表 K.2 所示，由检验人员根据实际检验结果判定两两因素之间的重要性并赋值。

表 K.2 判断矩阵标度及其含义

<table><tr><td>标度</td><td>含义</td></tr><tr><td>1</td><td>表示两个因素相比,具有同等重要性</td></tr><tr><td>3</td><td>表示两个因素相比,前者比后者稍微重要</td></tr><tr><td>5</td><td>表示两个因素相比,前者比后者明显重要</td></tr><tr><td>7</td><td>表示两个因素相比,前者比后者强烈重要</td></tr><tr><td>9</td><td>表示两个因素相比,前者比后者极端重要</td></tr><tr><td>2,4,6,8</td><td>表示上述相邻判断的中间值</td></tr></table>

## K.4.2 计算权重值 $W$

采用方根法计算判断矩阵 $\boldsymbol{B}=(b_{ij})_{5\times5}$ 的最大特征根 $\lambda_{max},\lambda_{max}$ 所对应的判断矩阵 B 的特征向量即

为因素集 $U=\left[u_{i}\right]$ 中各因素 $u_{i}$ 的权重值, 其计算步骤如下:

a) 计算判断矩阵 $\boldsymbol{B}=(b_{ij})_{5\times5}$ 每一行各元素的乘积 $M_{i}$ ，计算见公式(K.10):

$$
M _ {i} = \prod_ {j = 1} ^ {5} b _ {i j}\tag{……(K.10}
$$

b) 计算乘积 $M_{i}$ 的 5 次方根 $\overline{W}_{i}$ ，计算公式(K.11)为：

$$
\overline {{W}} _ {i} = \sqrt [ 5 ]{M _ {i}}\tag{……(K.11}
$$

c) 对向量 $\overline{W}=(\overline{W}_{i})=(\overline{W}_{1}\overline{W}_{2}\overline{W}_{3}\overline{W}_{4}\overline{W}_{5})^{\mathrm{T}}$ 进行正规化，计算见公式(K.12):

$$
W _ {i} = \frac {\overline {{W}} _ {i}}{\sum_ {i = 1} ^ {5} \overline {{W}} _ {i}}\tag{……(K.12}
$$

所得 $\boldsymbol{W}=(W_{1}\quad W_{2}\quad W_{3}\quad W_{4}\quad W_{5})^{\mathrm{T}}$ 即为 $\lambda_{max}$ 所对应的特征向量，亦即因素集 $U=[u_{i}]$ 中各因素 $u_{i}$ 的权重值。

d) 计算判断矩阵 $\boldsymbol{B}=(b_{ij})_{5\times5}$ 的最大特征根 $\lambda_{max}$ ，计算见公式(K.13):

$$
\lambda_ {\max} = \sum_ {i = 1} ^ {5} \frac {(B W) _ {i}}{5 W _ {i}}\tag{……(K.13}
$$

式中：

$(BW)_{i}$ ——表示向量 BW 的第 i 分量。

## K.4.3 一致性检验

计算出判断矩阵 $\boldsymbol{B}=(b_{ij})_{5\times5}$ 的最大特征根 $\lambda_{max}$ 后，需要检验判断矩阵 B 的一致性是否满足要求，一致性指标 CI 见计算公式(K.14):

$$
\mathrm{CI} = \frac {\lambda_ {\max} - 5}{4}\tag{……(K.14}
$$

计算判断矩阵 B 的随机一致性比例, 计算见公式(K.15):

$$
\mathrm{CR} = \mathrm{CI} / \mathrm{RI}\tag{……(K.15}
$$

式中：

RI ——随机一致性指标,RI=1.12。

若 CR 小于 0.1, 矩阵 B 一致性检验合格; 否则, 需要重新调整判断矩阵 B 中的标度。

## K.5 腐蚀防护系统质量等级评价

计算腐蚀防护系统的质量等级评价结果 A, 计算公式(K.16)为:

$$
\boldsymbol {A} = \boldsymbol {W} \cdot \boldsymbol {R} = (W _ {1}, W _ {2}, W _ {3}, W _ {4}, W _ {5}) \cdot \left[ \begin{array}{l l l l} \mu_ {1 v 1} (x) & \mu_ {1 v 2} (x) & \mu_ {1 v 3} (x) & \mu_ {1 v 4} (x) \\ \mu_ {2 v 1} (x) & \mu_ {2 v 2} (x) & \mu_ {2 v 3} (x) & \mu_ {2 v 4} (x) \\ \mu_ {3 v 1} (x) & \mu_ {3 v 2} (x) & \mu_ {3 v 3} (x) & \mu_ {3 v 4} (x) \\ \mu_ {4 v 1} (x) & \mu_ {4 v 2} (x) & \mu_ {4 v 3} (x) & \mu_ {4 v 4} (x) \\ \mu_ {5 v 1} (x) & \mu_ {5 v 2} (x) & \mu_ {5 v 3} (x) & \mu_ {5 v 4} (x) \end{array} \right]\tag{……(K.16}
$$

经过上式计算得到腐蚀防护系统质量等级评价结果 $\mathbf{A}=\left[a_{j}\right](j=1,2,3,4)$ 。

对评价集 $V=\left[v_{j}\right]=\left[v_{1},v_{2},v_{3},v_{4}\right]$ 中的评价等级 $v_{j}$ 采用百分制记分的方法进行量化处理，即用评价分数 $90\leqslant c_{1}<100$ 代表一级 $v_{1},80\leqslant c_{2}<90$ 代表二级 $v_{2},70\leqslant c_{3}<80$ 代表三级 $v_{3},60\leqslant c_{4}<70$ 代表四级 $v_{4}$ ，从而得到评价的分数向量 $C=\left[c_{j}\right]=\left[c_{1},c_{2},c_{3},c_{4}\right]$ ：

$C_{hi}$ ——区间上限组成的评价分数向量, $C_{hi}=(c_{h1},c_{h2},c_{h3},c_{h4})=(100,89,79,69)$ ;

$C_{mi}$ ——区间中间向量组成的评价分数向量, $C_{\mathrm{mi}}=(c_{\mathrm{m1}},c_{\mathrm{m2}},c_{\mathrm{m3}},c_{\mathrm{m4}})=(95,85,75,65)$ ;

$C_{li}$ ——区间下限组成的评价分数向量， $C_{li}=(c_{11},c_{12},c_{13},c_{14})=(90,80,70,60)$ 。

计算评价的高、中、低得分 $S_{h}$ 、 $S_{m}$ 、 $S_{l}$ 以及评价得分平均值 $\overline{S}$ ，计算见公式(K.17)、公式(K.18):

$$
S _ {\mathrm{k}} = \frac {\sum_ {i = 1} ^ {4} a _ {i} c _ {\mathrm{ki}}}{\sum_ {i = 1} ^ {4} a _ {i}} \quad (\mathrm{k} = \mathrm{h}, \mathrm{m}, \mathrm{l})\tag{……(K.17}
$$

$$
\overline {{{S}}} = \frac {S _ {\mathrm{h}} + S _ {\mathrm{m}} + S _ {\mathrm{l}}}{3}\tag{……(K.18}
$$

式中：

k=h,m,l——分别代表评价等级分数的高、中、低。

最后，以评价得分平均值 $\overline{S}$ 作为评价管道腐蚀防护系统质量等级的依据。

## 附录 L

(资料性)

埋地钢质管道腐蚀防护系统质量等级评价算例

## L.1 算例概述

本算例选取的埋地管道采用环氧粉末防腐以及强制电流阴极保护措施，对外防腐层状况、阴极保护有效性、土壤腐蚀性、杂散电流干扰、排流效果进行检测评价，通过附录 K 的方法对管道的腐蚀防护系统质量等级进行评价。

将该管道分为 8 段测试外防腐层电阻率,评价外防腐层状况,测试结果如表 L.1 所示。

表 L.1 外防腐层电阻率测试结果

<table><tr><td rowspan="2">检测指标</td><td colspan="8">每个管段的检测值</td></tr><tr><td>1</td><td>2</td><td>3</td><td>4</td><td>5</td><td>6</td><td>7</td><td>8</td></tr><tr><td>外防腐层电阻率 $\mathrm{k}\Omega \cdot {\mathrm{m}}^{2}$ </td><td>89.2</td><td>78.6</td><td>71.5</td><td>90.2</td><td>87.4</td><td>82.2</td><td>76.9</td><td>81.6</td></tr></table>

对该管道 8 个阴极保护测试桩开展无 IR 降管地电位测试, 同时开展了密间隔电位测试, 并计算了阴极保护运行率和保护率, 阴极保护检测结果如表 L.2 所示。

表 L.2 阴极保护检测结果

<table><tr><td rowspan="2">影响因素</td><td colspan="8">每个测试桩的检测值</td></tr><tr><td>1</td><td>2</td><td>3</td><td>4</td><td>5</td><td>6</td><td>7</td><td>8</td></tr><tr><td>无 IR 降管地电位mV(vs.CSE)</td><td>-779</td><td>-804</td><td>-823</td><td>-904</td><td>-927</td><td>-936</td><td>-935</td><td>-927</td></tr><tr><td>阴极保护运行率%</td><td colspan="8">100</td></tr><tr><td>阴极保护率%</td><td colspan="8">84.4</td></tr></table>

对该管道选取 8 个点开展土壤腐蚀性测试评价, 测试结果如表 L.3 所示。

表 L.3 土壤腐蚀性测试结果

<table><tr><td rowspan="2">检测指标</td><td colspan="8">实测点的数值</td></tr><tr><td>1</td><td>2</td><td>3</td><td>4</td><td>5</td><td>6</td><td>7</td><td>8</td></tr><tr><td>N</td><td>15.0</td><td>11.5</td><td>14.5</td><td>16.5</td><td>10.5</td><td>12.0</td><td>13.0</td><td>10.5</td></tr></table>

该管道杂散电流干扰类型为直流干扰，杂散电流干扰与阴极保护效果检测结果如表 L.4 所示。

表 L.4 杂散电流检测结果

<table><tr><td rowspan="2">评价指标</td><td colspan="8">每段管线上的实际检测值</td></tr><tr><td>1</td><td>2</td><td>3</td><td>4</td><td>5</td><td>6</td><td>7</td><td>8</td></tr><tr><td>无 IR 降管地电位正于阴极保护要求电位的时间比例%</td><td>12</td><td>15</td><td>17</td><td>16</td><td>15</td><td>21</td><td>18</td><td>17</td></tr></table>

检测发现,该管道未采取排流措施。

## L.2 建立因素集和评价集

采用以下方法建立因素集和评价集。

## a） 建立因素集

依据影响埋地钢质管道腐蚀防护系统分级评价的五个因素：外防腐层状况、阴极保护有效性、土壤腐蚀性、杂散电流干扰、排流效果，建立因素集 $U = [u_i] = [u_1, u_2, u_3, u_4, u_5]$ （ $i = 1, 2, 3, 4, 5$ ），即： $U = \{$ 外防腐层状况 $u_1$ ，阴极保护有效性 $u_2$ ，土壤腐蚀性 $u_3$ ，杂散电流干扰 $u_4$ ，排流效果 $u_5 \}$ 。

## b) 建立评价集

按本文件规定的埋地钢质管道腐蚀防护系统各因素评价等级，建立评价集，即 V。

$$
V = \left[ v _ {j} \right] = \left[ v _ {1}, v _ {2}, v _ {3}, v _ {4} \right] = [ 1, 2, 3, 4 ] (j = 1, 2, 3, 4)
$$

## L.3 建立单因素评价矩阵

首先依据本文件给出的单因素评价矩阵隶属度函数，计算各单因素 $u_{i}$ 的评价指标对各评价等级 $v_{j}$ 的隶属度值 $\mu_{ivj}(x)$ ，建立单因素 $u_{i}$ 的评价向量 $R_{i} = [\mu_{ivj}(x)]$ 。

## a）外防腐层状况 $u_{1}$

选取外防腐层电阻率为评价指标,根据检测数据以及外防腐层电阻率分级标准可知: $x = 71.5, x_{1} = 5, x_{2} = 20, x_{3} = 100$ 。

由公式(K.5)～公式(K.8)给出的隶属度函数,计算外防腐层状况 $u_{1}$ 对各评价等级 $v_{j}$ 的隶属度值 $\mu_{ivj}(x)$ , 即

$$
\mu_ {1 v 1} (x) = \frac {x - (x _ {2} + x _ {3}) / 2}{x _ {3} - (x _ {2} + x _ {3}) / 2} = \frac {7 1 . 5 - (2 0 + 1 0 0) / 2}{1 0 0 - (2 0 + 1 0 0) / 2} = 0. 2 8 7 5
$$

$$
\mu_ {1 v 2} (x) = \frac {x - x _ {3}}{(x _ {2} + x _ {3}) / 2 - x _ {3}} = \frac {7 1 . 5 - 1 0 0}{(2 0 + 1 0 0) / 2 - 1 0 0} = 0. 7 1 2 5
$$

$$
\mu_ {1 v 3} (x) = 0
$$

$$
\mu_ {1 v 4} (x) = 0
$$

因此，单因素 $u_{1}$ 的评价向量为： $R_{1}=\left[0.287\ 5\quad0.712\ 5\quad0\quad0\right]$ 。

## b) 阴极保护有效性 $u_{2}$ :

根据表 L.2 给出的检测数据可知: 无 IR 降管地电位最正为 -779 mV, 保护率为 84.4%, 运行率为 100%, 则 $x = 84.4, x_{1} = 50, x_{2} = 70, x_{3} = 90$ 。

由公式(K.5)～公式(K.8)给出的隶属度函数,计算阴极保护有效性 $u_{2}$ 对各评价等级 $v_{j}$ 的隶属度值 $\mu_{ivj}(x)$ , 即:

$$
\mu_ {2 v 1} (x) = \frac {x - \left(x _ {2} + x _ {3}\right) / 2}{x _ {3} - \left(x _ {2} + x _ {3}\right) / 2} = \frac {8 4 . 4 - (7 0 + 9 0) / 2}{9 0 - (7 0 + 9 0) / 2} = 0. 4 4
$$

$$
\begin{array}{r l} \mu_ {2 v 2} (x) & = \frac {x - x _ {3}}{(x _ {2} + x _ {3}) / 2 - x _ {3}} = \frac {8 4 . 4 - 9 0}{(7 0 + 9 0) / 2 - 9 0} = 0. 5 6 \\ & \mu_ {2 v 3} (x) = 0 \\ & \mu_ {2 v 4} (x) = 0 \end{array}
$$

选取单因素 $u_{2}$ 的评价向量为: $R_{2}=\left[\begin{array}{ccc}0.44 & 0.56 & 0 & 0\end{array}\right]$ 。

## c) 土壤腐蚀性 $u_{3}$ :

根据表 L.3 给出的土壤腐蚀性检测数据可知，土壤腐蚀性等级为三级，x=16.5、 $x_{1}=5$ 、 $x_{2}=11$ 、 $x_{3}=19$ ，由公式(K.1)～公式(K.4)给出的隶属度函数，计算土壤腐蚀性 $u_{3}$ 对各评价等级 $v_{j}$ 的隶属度值 $\mu_{3vj}(x)$ ，即

$$
\begin{array}{r l} & \mu_ {3 v 1} (x) = 0 \\ & \mu_ {3 v 2} (x) = 0 \\ & \mu_ {3 v 3} (x) = \frac {x - x _ {3}}{(x _ {2} + x _ {3}) / 2 - x _ {3}} = \frac {1 6 . 5 - 1 9}{(1 1 + 1 9) / 2 - 1 9} = 0. 6 2 5 \\ & \mu_ {3 v 4} (x) = \frac {x - (x _ {2} + x _ {3}) / 2}{x _ {3} - (x _ {2} + x _ {3}) / 2} = \frac {1 6 . 5 - 1 5}{1 9 - 1 5} = 0. 3 7 5 \end{array}
$$

因此，单因素 $u_{3}$ 的评价向量为： $R_{3}=\left[\begin{array}{lll}0 & 0 & 0.625 & 0.375\end{array}\right]$ 。

d) 杂散电流干扰 $u_{4}$ :

根据表 L.4 给出的检测数据和插值法可得到 $x=21, x_{1}=10, x_{2}=15, x_{3}=20$ ，由公式(K.1)～公式(K.4)给出的隶属度函数，计算杂散电流干扰 $u_{4}$ 对各评价等级 $v_{j}$ 的隶属度值 $\mu_{4vj}(x)$ ，即：

$$
\begin{array}{l} \mu_ {4 v 1} (x) = 0 \\ \mu_ {4 v 2} (x) = 0 \\ \mu_ {4 v 3} (x) = 0 \\ \mu_ {4 v 4} (x) = 1 \end{array}
$$

因此，单因素 $u_{3}$ 的评价向量为： $R_{4}=\left[0\quad0\quad0\quad1\right]$ 。

e) 排流效果 $u_{5}$ :

该管道未采取排流措施,选取单因素 $u_{5}$ 的评价向量为: $R_{5}=\left[0\ 0\ 0\ 1\right]$ 。

由上述计算出的单因素评价向量 $R_{i}$ ，建立单因素评价矩阵 R 为：

$$
\boldsymbol {R} = \left[ \boldsymbol {R} _ {i} \right] ^ {\mathrm{T}} = \left[ \begin{array}{l} R _ {1} \\ R _ {2} \\ R _ {3} \\ R _ {4} \\ R _ {5} \end{array} \right] = \left[ \begin{array}{c c c c} 0. 2 8 7 5 & 0. 7 1 2 5 & 0 & 0 \\ 0. 4 4 & 0. 5 6 & 0 & 0 \\ 0 & 0 & 0. 6 2 5 & 0. 3 7 5 \\ 0 & 0 & 0 & 1 \\ 0 & 0 & 0 & 1 \end{array} \right]
$$

## L.4 基于层次分析法确定评价指标的权重

## L.4.1 构造判断矩阵

应用层次分析法确定因素集 $U=\left[u_{i}\right]$ 中各因素 $u_{i}$ 在评判埋地钢质管道腐蚀防护系统等级时所占的权重大小 $W_{i}$ ，建立评价指标的权重向量 $\boldsymbol{W}=(\boldsymbol{W}_{1}\quad\boldsymbol{W}_{2}\quad\boldsymbol{W}_{3}\quad\boldsymbol{W}_{4}\quad\boldsymbol{W}_{5})$ 。

依据实际检测数据和给出的判断矩阵标度表,通过对因素集 $U=\left[u_{i}\right]$ 中各因素 $u_{i}$ 进行两两比较,对各因素 $u_{i}$ 之间的相对重要性程度进行赋值,给出判断矩阵 B 的标度值如表 L.5 所示。

表 L.5 判断矩阵 B 的标度值

<table><tr><td> $\boldsymbol{B}$ </td><td> $u_1$ </td><td> $u_2$ </td><td> $u_3$ </td><td> $u_4$ </td><td> $u_5$ </td></tr><tr><td> $u_1$ </td><td>1</td><td>2</td><td>3</td><td>5</td><td>3</td></tr><tr><td> $u_2$ </td><td>1/2</td><td>1</td><td>4</td><td>3</td><td>2</td></tr><tr><td> $u_3$ </td><td>1/3</td><td>1/4</td><td>1</td><td>2</td><td>1/2</td></tr><tr><td> $u_4$ </td><td>1/5</td><td>1/3</td><td>1/2</td><td>1</td><td>1/3</td></tr><tr><td> $u_5$ </td><td>1/3</td><td>1/2</td><td>2</td><td>3</td><td>1</td></tr></table>

从而,构造判断矩阵 B,即

$$
\boldsymbol {B} = \left[ b _ {i j} \right] = \left[ \begin{array}{l l l l l} b _ {1 1} & b _ {1 2} & b _ {1 3} & b _ {1 4} & b _ {1 5} \\ b _ {2 1} & b _ {2 2} & b _ {2 3} & b _ {2 4} & b _ {2 5} \\ b _ {3 1} & b _ {3 2} & b _ {3 3} & b _ {3 4} & b _ {3 5} \\ b _ {4 1} & b _ {4 2} & b _ {4 3} & b _ {4 4} & b _ {4 5} \\ b _ {5 1} & b _ {5 2} & b _ {5 3} & b _ {5 4} & b _ {5 5} \end{array} \right] = \left[ \begin{array}{c c c c c} 1 & 2 & 3 & 5 & 3 \\ \frac {1}{2} & 1 & 4 & 3 & 2 \\ \frac {1}{3} & \frac {1}{4} & 1 & 2 & \frac {1}{2} \\ \frac {1}{5} & \frac {1}{3} & \frac {1}{2} & 1 & \frac {1}{3} \\ \frac {1}{3} & \frac {1}{2} & 2 & 3 & 1 \end{array} \right]
$$

## L.4.2 计算权值

采用方根法计算判断矩阵 $\pmb{B}$ 的最大特征根 $\lambda_{\mathrm{max}}$ 及其对应的特征向量 $W$ ，并进行一致性检验。其计算步骤如下。

a）计算判断矩阵 $\boldsymbol{B}=(b_{ij})_{5\times5}$ 每一行各元素的乘积 $M_{i}$ ，由计算公式 $M_{i}=\prod_{j=1}^{n}b_{ij}$ 可得

$$
\begin{array}{r l} M _ {1} & = b _ {1 1} b _ {1 2} b _ {1 3} b _ {1 4} b _ {1 5} = 1 \times 2 \times 3 \times 5 \times 3 = 9 0 \\ M _ {2} & = b _ {2 1} b _ {2 2} b _ {2 3} b _ {2 4} b _ {2 5} = \frac {1}{2} \times 1 \times 4 \times 3 \times 2 = 1 2 \\ M _ {3} & = b _ {3 1} b _ {3 2} b _ {3 3} b _ {3 4} b _ {3 5} = \frac {1}{3} \times \frac {1}{4} \times 1 \times 2 \times \frac {1}{2} = 0. 0 8 3 3 \\ M _ {4} & = b _ {4 1} b _ {4 2} b _ {4 3} b _ {4 4} b _ {4 5} = \frac {1}{5} \times \frac {1}{3} \times \frac {1}{2} \times 1 \times \frac {1}{3} = 0. 0 1 1 1 \\ M _ {5} & = b _ {5 1} b _ {5 2} b _ {5 3} b _ {5 4} b _ {5 5} = 2 \times 3 \times \frac {1}{3} \times \frac {1}{2} \times 1 = 1 \end{array}
$$

b) 计算乘积 $M_{i}$ 的5次方根 $\overline{W}_i$ ，由计算公式 $\overline{W}_i = \sqrt[5]{M_i}$ 可得

$$
\begin{array}{c} \overline {{W}} _ {1} = \sqrt [ 5 ]{M _ {1}} = \sqrt [ 5 ]{9 0} = 2. 4 5 9 5 \\ \overline {{W}} _ {2} = \sqrt [ 5 ]{M _ {2}} = \sqrt [ 5 ]{1 2} = 1. 6 4 3 8 \\ \overline {{W}} _ {3} = \sqrt [ 5 ]{M _ {3}} = \sqrt [ 5 ]{0 . 0 8 3 3} = 0. 6 0 8 3 \\ \overline {{W}} _ {4} = \sqrt [ 5 ]{M _ {4}} = \sqrt [ 5 ]{0 . 0 1 1 1} = 0. 4 0 6 5 \\ \overline {{W}} _ {5} = \sqrt [ 5 ]{M _ {5}} = \sqrt [ 5 ]{1} = 1 \end{array}
$$

c) 对向量 $\overline{W} = (\overline{W}_i) = (\overline{W}_1\overline{W}_2\overline{W}_3\overline{W}_4\overline{W}_5)^{\mathrm{T}}$ 正规化，由计算公式 $W = \frac{\overline{W}_i}{\sum_{j=1}^{n}\overline{W}_j}(n = 5)$ 可得

$$
\sum_ {j = 1} ^ {n} \overline {{{W}}} _ {j} = \overline {{{W}}} _ {1} + \overline {{{W}}} _ {2} + \overline {{{W}}} _ {3} + \overline {{{W}}} _ {4} + \overline {{{W}}} _ {5} = 2. 4 5 9 5 + 1. 6 4 3 8 + 0. 6 0 8 3 + 0. 4 0 6 5 + 1 = 6. 1 1 8 1
$$

$$
W _ {1} = \frac {\overline {{W}} _ {1}}{\sum_ {j = 1} ^ {n} \overline {{W}} _ {j}} = \frac {2 . 4 5 9 5}{6 . 1 1 8 1} = 0. 4 0 2
$$

$$
W _ {2} = \frac {\overline {{W}} _ {2}}{\sum_ {j = 1} ^ {n} \overline {{W}} _ {j}} = \frac {1 . 6 4 3 8}{6 . 1 1 8 1} = 0. 2 6 9
$$

$$
W _ {3} = \frac {\overline {{W}} _ {3}}{\sum_ {j = 1} ^ {n} \overline {{W}} _ {j}} = \frac {0 . 6 0 8 3}{6 . 1 1 8 1} = 0. 0 9 9
$$

$$
W _ {4} = \frac {\overline {{W}} _ {4}}{\sum_ {j = 1} ^ {n} \overline {{W}} _ {j}} = \frac {0 . 4 0 6 5}{6 . 1 1 8 1} = 0. 0 6 6
$$

$$
W _ {5} = \frac {\overline {{W}} _ {5}}{\sum_ {j = 1} ^ {n} \overline {{W}} _ {j}} = \frac {1}{6 . 1 1 8 1} = 0. 1 6 3
$$

故, $W=(W_{1},W_{2},\cdots,W_{5})^{\mathrm{T}}=(0.402\ 0.269\ 0.099\ 0.066\ 0.163)^{\mathrm{T}}$ ，即为 $\lambda_{max}$ 所对应的特征向量，亦即因素集 $U=[u_{i}]$ 中各因素 $u_{i}$ 的权重值。

d) 计算判断矩阵 $\boldsymbol{B}=(b_{ij})_{5\times5}$ 的最大特征根 $\lambda_{max}$ ，即

$$
\lambda_ {\max} = \sum_ {i = 1} ^ {5} \frac {(B W) _ {i}}{5 W _ {i}}
$$

计算 $\pmb{B}\cdot \pmb{W}$

$$
\begin{array}{r l} \boldsymbol {B} \cdot \boldsymbol {W} & = \left( \begin{array}{c c c c c} 1 & 2 & 3 & 5 & 3 \\ \frac {1}{2} & 1 & 4 & 3 & 2 \\ \frac {1}{3} & \frac {1}{4} & 1 & 2 & \frac {1}{2} \\ \frac {1}{5} & \frac {1}{3} & \frac {1}{2} & 1 & \frac {1}{3} \\ \frac {1}{3} & \frac {1}{2} & 2 & 3 & 1 \end{array} \right) \cdot (0. 4 0 2 \quad 0. 2 6 9 \quad 0. 0 9 9 \quad 0. 0 6 6 \quad 0. 1 6 3) ^ {\mathrm{T}} \\ & = (2. 0 5 6 \quad 1. 3 9 \quad 0. 5 1 4 \quad 0. 3 4 0 \quad 0. 8 2 7) ^ {\mathrm{T}} \end{array}
$$

将 $(B\cdot W)_i$ 以及 $W_{i}$ 代入公式 $\lambda_{\mathrm{max}} = \sum_{i = 1}^{n}\frac{(BW)_i}{nW_i}$ ，得

$$
\begin{array}{r l} \lambda_ {\max} & = \sum_ {i = 1} ^ {n} \frac {(B W) _ {i}}{n W _ {i}} = \frac {1}{5} \left[ \frac {(B W) _ {1}}{W _ {1}} + \frac {(B W) _ {2}}{W _ {2}} + \frac {(B W) _ {3}}{W _ {3}} + \frac {(B W) _ {4}}{W _ {4}} + \frac {(B W) _ {5}}{W _ {5}} \right] \\ & = \frac {1}{5} \left(\frac {2 . 0 5 6}{0 . 4 0 2} + \frac {1 . 3 9 0}{0 . 2 6 9} + \frac {0 . 5 1 4}{0 . 0 9 9} + \frac {0 . 3 4 0}{0 . 0 6 6} + \frac {0 . 8 2 7}{0 . 1 6 3}\right) = 5. 1 4 0 \end{array}
$$

## L.4.3 一致性检验

计算一致性指标 $\mathrm{CI:CI = \frac{\lambda_{\max} - 5}{4} = 0.035}$

计算判断矩阵 B 的随机一致性比例 $CR=CI/RI=\frac{0.035}{1.12}=0.031<0.10$ ，一致性检验合格。

## L.5 腐蚀防护系统质量等级评价

计算腐蚀防护系统的综合评价结果 A, 即

$$
\begin{array}{r l} \boldsymbol {A} & = \boldsymbol {W} \cdot \boldsymbol {R} = (W _ {1} W _ {2} W _ {3} W _ {4} W _ {5}) \cdot \left[ \begin{array}{l} R _ {1} \\ R _ {2} \\ R _ {3} \\ R _ {4} \\ R _ {5} \end{array} \right] \\ & = (0. 4 0 2 0. 2 6 9 0. 0 9 9 0. 0 6 6 0. 1 6 3) \cdot \left[ \begin{array}{c c c c} 0. 2 8 7 5 & 0. 7 1 2 5 & 0 & 0 \\ 0. 4 4 & 0. 5 6 & 0 & 0 \\ 0 & 0 & 0. 6 2 5 & 0. 3 7 5 \\ 0 & 0 & 0 & 1 \\ 0 & 0 & 0 & 1 \end{array} \right] \\ & = (0. 2 3 4 \quad 0. 4 3 7 \quad 0. 0 6 2 \quad 0. 2 6 6) \end{array}
$$

为了能够准确评价腐蚀防护系统的状况，对评价集 $V = [v_j] = [v_1, v_2, v_3, v_4]$ 中的评价等级 $v_j$ 采用百分制记分的方法进行量化处理，通过计算评价得分 $S_k$ 的高、中、低得分 $S_h, S_m, S_l$ ，并用它们的平均值 $\overline{S}$ 作为评价管道腐蚀防护系统状况等级的依据。

评价得分 $S_{\mathrm{k}}$ 计算公式

$$
S _ {\mathrm{k}} = \frac {\sum_ {i = 1} ^ {4} a _ {i} c _ {\mathrm{ki}}}{\sum_ {i = 1} ^ {4} a _ {i}} \quad (\mathrm{k} = \mathrm{h}, \mathrm{m}, \mathrm{l})
$$

式中：

$C_{\mathrm{hi}} = (c_{\mathrm{h1}}, c_{\mathrm{h2}}, c_{\mathrm{h3}}, c_{\mathrm{h4}}) = (100, 89, 79, 69)$ ;

$$
C _ {\mathrm{m} i} = \left(c _ {\mathrm{m} 1}, c _ {\mathrm{m} 2}, c _ {\mathrm{m} 3}, c _ {\mathrm{m} 4}\right) = (9 5, 8 5, 7 5, 6 5);
$$

$C_{1i} = (c_{11}, c_{12}, c_{13}, c_{14}) = (90, 80, 70, 60)$ 。

由此可得，高、中、低得分 $S_{h}$ 、 $S_{m}$ 、 $S_{l}$ 为

$$
\begin{array}{r l} S _ {\mathrm{h}} & = \frac {\sum_ {i = 1} ^ {4} a _ {i} c _ {\mathrm{hi}}}{\sum_ {i = 1} ^ {4} a _ {i}} = \frac {a _ {1} c _ {\mathrm{hl}} + a _ {2} c _ {\mathrm{h2}} + a _ {3} c _ {\mathrm{h3}} + a _ {4} c _ {\mathrm{h4}}}{a _ {1} + a _ {2} + a _ {3} + a _ {4}} \\ & = \frac {0 . 2 3 4 \times 1 0 0 + 0 . 4 3 7 \times 8 9 + 0 . 0 6 2 \times 7 9 + 0 . 2 6 6 \times 6 9}{0 . 9 9 9} = 8 5. 6 3 1 \\ S _ {\mathrm{m}} & = \frac {\sum_ {i = 1} ^ {4} a _ {i} c _ {\mathrm{mi}}}{\sum_ {i = 1} ^ {4} a _ {i}} = \frac {a _ {1} c _ {\mathrm{ml}} + a _ {2} c _ {\mathrm{m2}} + a _ {3} c _ {\mathrm{m3}} + a _ {4} c _ {\mathrm{m4}}}{a _ {1} + a _ {2} + a _ {3} + a _ {4}} \\ & = \frac {0 . 2 3 4 \times 9 5 + 0 . 4 3 7 \times 8 5 + 0 . 0 6 2 \times 7 5 + 0 . 2 6 6 \times 6 5}{0 . 9 9 9} = 8 1. 3 9 6 \\ S _ {1} & = \frac {\sum_ {i = 1} ^ {4} a _ {i} c _ {\mathrm{li}}}{\sum_ {i = 1} ^ {4} a _ {i}} = \frac {a _ {1} c _ {\mathrm{ll}} + a _ {2} c _ {\mathrm{l2}} + a _ {3} c _ {\mathrm{l3}} + a _ {4} c _ {\mathrm{l4}}}{a _ {1} + a _ {2} + a _ {3} + a _ {4}} \\ & = \frac {0 . 2 3 4 \times 9 0 + 0 . 4 3 7 \times 8 0 + 0 . 0 6 2 \times 7 0 + 0 . 2 6 6 \times 6 0}{0 . 9 9 9} = 7 6. 3 9 6 \end{array}
$$

计算评价得分 $S_{\mathrm{h}}, S_{\mathrm{m}}, S_{\mathrm{l}}$ 的平均值 $\overline{S}$ , 即

$$
\overline {{S}} = \frac {S _ {\mathrm{h}} + S _ {\mathrm{m}} + S _ {\mathrm{l}}}{3} = \frac {8 5 . 6 3 1 + 8 1 . 3 9 6 + 7 6 . 3 9 6}{3} = 8 1. 1 4 1
$$

由于 S=81.141 位于区间 $80 \leqslant c_{1} < 90$ 中，表明该段管道的腐蚀防护系统质量等级为 2 级。
