Repository: bjy1984/AIcheck

File: rules/results/NBT 47018-2017 承压设备用焊接材料订货技术条件.pdf.md (part 3 of 3)
---
5.4.2 纵向弯曲试样应从焊丝的熔敷金属射线检测试件或填充丝平板堆敷焊道检测试件上截取，截取位置如图 2，焊丝的熔敷金属射线检测试件上截取 1 个面弯试样，1 个背弯试样；填充丝平板堆敷焊道试件上截取 2 个面弯试样。

![](images/91a99a091ce9ca370f8615ad2c5cc1eb7243cf97cde557ccf5c22121082c333d.jpg)  
b）填充丝平板堆敷焊道试件  
图 2 弯曲试样截取位置

5.4.3 纵向弯曲试样

5.4.3.1 采用冷加工方法取样，当采用热加工方法取样时，则应去除热影响区。

5.4.3.2 允许避开焊接缺陷、缺欠制取试样。

5.4.3.3 试样加工：

a）焊缝的余高和垫板应采用冷加工方法去除；

b）试样的拉伸表面应加工齐平，不得有划痕和损伤。

5.4.3.4 试样形式：

a）纵向弯曲试样见图3；

b）属于表3中序号为2的焊材：当 $T > 3\mathrm{mm}$ 时，取 $S = 3\mathrm{mm}$ ，从试样受压面去除多余厚度；当 $T\leqslant 3\mathrm{mm}$ 时， $S$ 尽量接近 $T$

c）属于表3中序号为1、3的焊材：当 $T > 10\mathrm{mm}$ 时，取 $S = 10\mathrm{mm}$ ，从试样受压面去除多余厚度；当 $T \leqslant 10\mathrm{mm}$ 时， $S$ 应尽量接近 $T$ 。

![](images/eec85f65ad5afab192d073bbe50f1a8be80a77781ae5a36f2dc8b2aad5e38000.jpg)

![](images/dd88ac9985b56cfd325a7411230de0a01b15b8d5adab79e93adc4a66df6e70c9.jpg)

a）焊丝的熔敷金属弯曲试样  
![](images/dc272410839fde863275a3b54b6dfac04d5daa629ae429fdd569c6432cea524d.jpg)  
b）填充丝的平板堆敷金属面弯试样

注1：试样长度 $l\approx D + 2.5S + 100$

注2：试样拉伸面棱角 $R \leqslant 3\mathrm{mm}$ 。

图3 纵向弯曲试样

## 5.4.4 试验方法：

a）按表5和GB/T2653规定进行弯曲试验；

b）弯曲角度应以试样承受载荷时测量为准。

表 5 弯曲试验参数

<table><tr><td>表3中序号</td><td>试样厚度Smm</td><td>弯心直径Dmm</td><td>支承辊之间距离mm</td><td>弯曲角度(°)</td></tr><tr><td rowspan="2">1</td><td>10</td><td>40</td><td>63</td><td rowspan="6">180</td></tr><tr><td>&lt;10</td><td>4S</td><td>6S+3</td></tr><tr><td rowspan="2">2</td><td>3</td><td>50</td><td>58</td></tr><tr><td>&lt;3</td><td>16.5S</td><td>18.5S+1.5</td></tr><tr><td rowspan="2">3</td><td>10</td><td>66</td><td>89</td></tr><tr><td>&lt;10</td><td>6.6S</td><td>8.6S+3</td></tr></table>

## 6 标识

6.1 按本部分规定制造的焊丝和填充丝的外包装、说明书以及质量证明书上，应标有“承压设备用铝及铝合金焊丝（填充丝）”字样、产品标识“NB/T47018”。在内包装标签上也应印有产品标识。  
6.2 每根直条状填充丝的端部用永久性印记，标示出型号和产品标识。

# 中华人民共和国行业标准

NB/T 47018.7—2011

# 承压设备用焊接材料订货技术条件 第 7 部分：钛及钛合金焊丝和填充丝

# Technical permission of welding materials for pressure equipment Section 7: Titanium and titanium-alloy welding electrodes and rods

2011-07-01 发布

2011-10-01 实施

## 目次

前言....64
1 范围....65
2 规范性引用文件....65
3 牌号....65
4 技术要求....65
5 试验方法....67
6 检验规则....69
7 焊丝的缠绕....69
8 包装....69
9 标识....69
附录 A（资料性附录） 中美标准中钛及钛合金焊丝、填充丝代号....70

## 前言

NB/T 47018—2011《承压设备用焊接材料订货技术条件》分为7个部分：

—— 第 1 部分：采购通则；

—— 第 2 部分：钢焊条；

—— 第 3 部分：气体保护电弧焊钢焊丝和填充丝；

—— 第 4 部分：埋弧焊钢焊丝和焊剂；

—— 第 5 部分：堆焊用不锈钢焊带和焊剂；

—— 第 6 部分：铝及铝合金焊丝和填充丝；

—— 第 7 部分：钛及钛合金焊丝和填充丝。

本部分是 NB/T 47018 的第 7 部分。

本部分的附录 A 为资料性附录。

本部分由全国锅炉压力容器标准化技术委员会（SAC/TC 262）提出并归口。

本部分负责起草单位及起草人：

合肥通用机械研究院
戈兆文、房务农

国家质量监督检验检疫总局特种设备安全监察局 常彦衍

本部分参加起草单位及起草人：

中冶建筑研究总院 唐伯钢

钢铁研究总院安泰科技股份有限公司 李箕福

哈尔滨焊接研究所威尔焊接有限责任公司 徐 锴

四川大西洋焊接材料股份有限公司 陈义岗

天津市金桥焊材集团有限公司 侯永泰

昆山京群焊材科技有限公司 郑伊洛

本部分由全国锅炉压力容器标准化技术委员会（SAC/TC 262）负责解释。

# 承压设备用焊接材料订货技术条件 第 7 部分：钛及钛合金焊丝和填充丝

## 1 范围

NB/T 47018 的本部分规定了钛及钛合金焊丝和填充丝的牌号编制、技术要求、试验方法、检验规则。

本部分适用于承压设备钨极气体保护焊、熔化极气体保护焊和等离子弧焊用钛及钛合金焊丝和填充丝。

## 2 规范性引用文件

下列文件对于本文件的应用是必不可少的。凡是注日期的引用文件，仅注日期的版本适用于本文件。凡是不住日期的引用文件，其最新版本（包括所有的修改单）适用于本文件。

GB/T 2653 焊接接头弯曲试验方法
GB/T 3620.1 钛及钛合金牌号和化学成分
GB/T 3623 钛及钛合金丝
GB/T 4698（所有部分）· 海绵钛、钛及钛合金化学分析方法
GB/T 5168 α - β 钛合金高低倍组织检验方法
NB/T 47018.1 承压设备用焊接材料订货技术条件 第1部分：采购通则
JB/T 4730.2 承压设备无损检测 第2部分：射线检测

## 3 牌号

3.1 焊丝和填充丝按化学成分和使用场合进行牌号分类。

## 3.2 牌号编制

“E”表示适用于焊丝；“R”表示适用于填充丝；“ER”表示既适用于焊丝，也适用于填充丝。“R”或“ER”后面的数字和英文字母为牌号系列。

焊丝和填充丝牌号示例如下：

E R TA1ELI
表示钛和钛合金成分类别
表示适用于填充丝
表示适用于焊丝

## 4 技术要求

4.1 承压设备用钛及钛合金焊丝和填充丝除应符合 GB/T 3623 的规定外，还应符合 NB/T 47018.1 和本部分的规定。

NB/T 47018.7—2011

## 4.2 牌号、状态、尺寸

焊丝和填充丝的牌号、状态、直径及其允许偏差应符合表 1 的规定。

表 1 钛焊丝和填充丝牌号、状态、直径及其允许偏差

<table><tr><td>牌号</td><td>状态</td><td>直径,mm</td><td>直径允许偏差,mm</td></tr><tr><td rowspan="2">ER TA1 ELIER TA2 ELIER TA3 ELIER TA4 ELIER TA9ER TA10</td><td rowspan="2">冷加工态(Y)真空退火态(M)</td><td>0.5~1.2</td><td>+0.03-0.05</td></tr><tr><td>&gt;1.2~5.0</td><td>±0.05</td></tr></table>

## 4.3 熔炼方法和化学成分

4.3.1 用于制作焊丝和填充丝的铸锭应采用真空自耗电弧炉熔炼，熔炼次数不得少于2次。

4.3.2 焊丝和填充丝的化学成分（熔炼分析）应符合表2的规定。

表 2 钛和钛合金焊丝和填充丝化学成分（质量分数）

<table><tr><td rowspan="2">牌号</td><td colspan="4">主要成分</td><td colspan="5">杂质元素</td><td colspan="2">残余元素≤</td></tr><tr><td>Ti</td><td>Mo</td><td>Ni</td><td>Pd</td><td>Fe</td><td>O</td><td>C</td><td>N</td><td>H</td><td>单个</td><td>总和</td></tr><tr><td>ER TA1ELI</td><td>余</td><td>—</td><td>—</td><td>—</td><td>≤0.08</td><td>0.03~0.10</td><td>≤0.03</td><td>≤0.012</td><td>≤0.005</td><td>≤0.05</td><td>≤0.20</td></tr><tr><td>ER TA2ELI</td><td>余</td><td>—</td><td>—</td><td>—</td><td>≤0.12</td><td>0.08~0.16</td><td>≤0.03</td><td>≤0.015</td><td>≤0.008</td><td>≤0.05</td><td>≤0.20</td></tr><tr><td>ER TA3ELI</td><td>余</td><td>—</td><td>—</td><td>—</td><td>≤0.16</td><td>0.13~0.20</td><td>≤0.03</td><td>≤0.02</td><td>≤0.008</td><td>≤0.05</td><td>≤0.20</td></tr><tr><td>ER TA4ELI</td><td>余</td><td>—</td><td>—</td><td>—</td><td>≤0.25</td><td>0.18~0.32</td><td>≤0.03</td><td>≤0.025</td><td>≤0.008</td><td>≤0.05</td><td>≤0.20</td></tr><tr><td>ER TA9</td><td>余</td><td>—</td><td>—</td><td>0.12~0.25</td><td>≤0.12</td><td>0.08~0.16</td><td>≤0.03</td><td>≤0.015</td><td>≤0.008</td><td>≤0.05</td><td>≤0.20</td></tr><tr><td>ER TA10</td><td>余</td><td>0.2~0.4</td><td>0.6~0.9</td><td>—</td><td>≤0.15</td><td>0.08~0.16</td><td>≤0.03</td><td>≤0.015</td><td>≤0.008</td><td>≤0.05</td><td>≤0.20</td></tr><tr><td colspan="12">注:当合同中未特别指明时,残余元素包括Al、V、Sn、Mo、Cr、Mn、Zr、Ni、Cu、Si、Yt(当该牌号中主要成分元素中含有上述元素时,应从残余元素中除去)。合同中未注明时,不提供残余元素的分析结果。</td></tr></table>

4.3.3 如从焊丝和填充丝成品上取样进行化学成分复验时，其分析的允许偏差见表3。

表 3 钛和钛合金焊丝和填充丝成品化学成分分析允许偏差

<table><tr><td rowspan="2">成分元素</td><td rowspan="2">Mo</td><td rowspan="2">Ni</td><td rowspan="2">Pd</td><td colspan="2">Fe</td><td colspan="3">O</td><td rowspan="2">C</td><td rowspan="2">N</td><td rowspan="2">H</td><td rowspan="2">单个残余元素</td></tr><tr><td> $\leqslant 0.20$ </td><td> $\leqslant 0.30$ </td><td> $\leqslant 0.10$ </td><td>0.10~0.15</td><td> $\leqslant 0.25$ </td></tr><tr><td>允许偏差</td><td> $\pm 0.03$ </td><td> $\pm 0.03$ </td><td> $\pm 0.02$ </td><td>+0.05</td><td>+0.10</td><td>+0.02</td><td> $\pm 0.02$ </td><td>+0.03</td><td>+0.01</td><td>+0.01</td><td>+0.002</td><td>+0.02</td></tr></table>

## 4.4 金相检验（低倍）

焊丝和填充丝的横向金相检验（低倍）结果不应有裂纹、折叠、气孔、分层、缩尾、金属或非金属夹杂物及其他影响使用的缺陷。

## 4.5 表面与宏观质量

焊丝和填充丝表面应清洁，表面光滑，不应有毛刺、凹陷、划痕、氧化皮、折叠以及其他影响使用的缺陷。也不应有润滑剂和其他外来物质的污染。

## 4.6 熔敷金属纵向弯曲性能

熔敷金属纵向弯曲试样弯曲到规定的角度后，其拉伸面上的熔敷金属内沿任何方向不应有单条长度大于3mm的开口缺陷，试样熔敷金属的棱角开口缺陷可不计，但由未熔合、夹渣或其他内部缺

欠引起的棱角开口缺陷长度应计入。

## 5 试验方法

5.1 焊丝和填充丝化学成分分析试样可采取熔炼分析或成品分析，仲裁试验应按 GB/T 4698 的规定进行。

5.2 焊丝和填充丝的尺寸检验应使用精度为 0.01mm 的量具测量。

5.3 焊丝和填充丝的金相检验（低倍）按照 GB/T 5168 的规定进行。

5.4 焊丝和填充丝的表面与宏观质量的检查采用目视进行。

5.5 熔敷金属射线检测和弯曲性能检验

5.5.1 试件制备

5.5.1.1 试件用母材按表4规定。

表 4 试件用母材与焊丝、填充丝

<table><tr><td>试件类别(按NB/T 47014)</td><td>焊丝、填充丝牌号</td><td>试件用母材牌号(GB/T 3620.1)</td></tr><tr><td rowspan="3">Ti-1</td><td>ER TA1ELI</td><td>TA1</td></tr><tr><td>ER TA2ELI</td><td>TA2</td></tr><tr><td>ER TA9</td><td>TA9</td></tr><tr><td rowspan="3">Ti-2</td><td>ER TA3ELI</td><td>TA3</td></tr><tr><td>ER TA4ELI</td><td>TA4</td></tr><tr><td>ER TA10</td><td>TA10</td></tr></table>

5.5.1.2 试件尺寸及坡口见图1。

![](images/a870f2b5ac5436f4624ae42ed6829ccf8042a6735bf1e8aa0a6698b3178ac35e.jpg)

![](images/98543e619cb3a03894cd6186960595acc72009b176ce57e1bc1a0b15be9c615d.jpg)  
图 1 试件及坡口尺寸

5.5.1.3 试件应在平焊位置施焊。

5.5.1.4 焊接方法为熔化极气体保护焊或钨极气体保护焊，当双方没有协议时，按焊接材料生产商提供的焊接工艺文件施焊，试件焊缝不得少于2层。

5.5.1.5 熔敷金属射线检测应按 JB/T 4730.2 进行，射线检测技术应不低于 AB 级，质量等级为 I 级。

5.5.2 熔敷金属弯曲性能检验

5.5.2.1 试件允许避开缺陷、缺欠制取弯曲试样，取样位置及数量见图2。

![](images/f7cbc56aa09c09d02a5abc9a304feb33c8f4587b208483fffd31b5931e4b9f1f.jpg)  
图2 弯曲试样位置图

5.5.2.2 应采用冷加工法切取试样。

5.5.2.3 焊缝的余高和垫板应采用冷加工法去除。

5.5.2.4 试样的拉伸表面应加工齐平，不应有划痕和损伤，弯曲试样见图3。当 $T > 10\mathrm{mm}$ 时，取 $S = 10\mathrm{mm}$ ，从试样受压面去除多余厚度；当 $T\leqslant 10\mathrm{mm}$ 时， $S$ 尽量接近 $T$ 。

![](images/ab008802a1a8c9fce18dd613b7908f535e9980ead6bbaf4b77ba82a69a14c0ac.jpg)  
注：试样受拉面棱角 $R \leqslant 3mm$ 。

图3 弯曲试样尺寸

5.5.2.5 弯曲试验应符合表 5 及 GB/T 2653 的规定。

表 5 弯曲试验参数

<table><tr><td>试件类别</td><td>试样厚度Smm</td><td>弯心直径mm</td><td>支座间距离mm</td><td>弯曲角度(°)</td></tr><tr><td rowspan="2">Ti-1</td><td>10</td><td>80</td><td>103</td><td rowspan="4">180</td></tr><tr><td>&lt;10</td><td>8S</td><td>10S+3</td></tr><tr><td rowspan="2">Ti-2</td><td>10</td><td>100</td><td>123</td></tr><tr><td>&lt;10</td><td>10S</td><td>12S+3</td></tr></table>

## 6 检验规则

## 6.1 检验项目

每批焊丝和填充丝均应进行化学成分、尺寸、金相检验（低倍）、表面与宏观质量、熔敷金属射线检测和弯曲试验。

## 6.2 取样位置和取样数量

6.2.1 每批焊丝和填充丝在成品上取样进行 C、O、H 和 N 含量分析，其他成分的含量以原铸锭的分析结果报出，仲裁分析应在焊丝和填充丝成品上取样。

6.2.2 每批焊丝和填充丝任取 2 卷（或根）分别在每根的两端各取 1 个试样进行横向金相检验（低倍）。

6.2.3 焊丝和填充丝应逐根（卷）进行尺寸、表面与宏观质量的检查。

## 7 焊丝的缠绕

7.1 焊丝的供货形式为带内撑的焊丝卷、焊丝盘，填充丝的供货形式为直条。

焊丝的供货形式需经供需双方协商，也可采用其他形式。

7.2 焊丝和填充丝应满足在自动或半自动焊接设备中连续送进的要求。

7.3 每个焊丝卷、焊丝盘的焊丝应是同一炉号连续长度的焊丝，焊丝的缠绕不允许有锐弯、扭结、波浪、嵌入、重叠，并可无阻碍地自由退绕。焊丝的外端应固定并有标记，明显易找。

7.4 当焊丝有接头时，应予以适当加工，以使其不影响焊丝的在焊接设备中均匀、连续送进。

## 8 包装

8.1 焊丝和填充丝的内包装应保证干燥、不受环境污染，防止锈蚀。

8.2 焊丝和填充丝的外包装应防止在运输和存放过程中损坏。

## 9 标识

9.1 按本部分规定制造的焊丝和填充丝的内外包装、说明书以及质量证明书上，应标有“承压设备用钛及钛合金焊丝（填充丝）”字样、产品标识“NB/T 47018”，在内包装标签上也应印有产品标识。

9.2 每根直条状填充丝的端部用永久性印记，标示出牌号和产品标识。

## 附录 A

(资料性附录)

中美标准中钛及钛合金焊丝、填充丝代号

NB/T 47018.7 与 GB/T 3623—2007 钛及钛合金丝、AWS A5.16—2004 钛和钛合金焊丝和填充丝三个标准中的焊丝、填充丝代号如表 A.1，它们的化学成分见各自标准规定。

表 A.1 中美标准中钛及钛合金焊丝、填充丝代号对照

<table><tr><td>标准号</td><td>NB/T 47018.7 牌号</td><td>GB/T 3623 牌号</td><td>AWS A5.16 型号</td></tr><tr><td rowspan="6">钛和钛合金焊丝及填充丝代号</td><td>ER TA1ELI</td><td>TA1ELI</td><td>ER Ti-1</td></tr><tr><td>ER TA2ELI</td><td>TA2ELI</td><td>ER Ti-2</td></tr><tr><td>ER TA3ELI</td><td>TA3ELI</td><td>ER Ti-3</td></tr><tr><td>ER TA4ELI</td><td>TA4ELI</td><td>ER Ti-4</td></tr><tr><td>ER TA9</td><td>TA9</td><td>ER Ti-7</td></tr><tr><td>ER TA10</td><td>TA10</td><td>ER Ti-12</td></tr></table>

# NB/T 47018.1～47018.7—2011（JB/T 4747）《承压设备用焊接材料订货技术条件》编制说明

## 1. 概况

中国承压设备的实际情况，是我们编制“承压设备用焊接材料订货技术条件”的出发点与依据。

承压设备包含锅炉、压力容器、气瓶和压力管道，他们是具有爆炸危险的、在各行业中广泛使用的特殊产品。承压设备绝大多数为焊接结构，因此，用于承压设备的焊接材料便成为承压设备焊接质量的重要方面。早在2004年1月国家质量监督检验检疫总局就将特种设备用焊接材料列入《特种设备目录》中，要对其实施安全监督。

我国政府十分重视承压设备的安全管理工作，国务院2003年颁布了第373号令《特种设备安全监察条例》，近30年来国家安全监察机构发布了大量的部门规章，全国锅炉、压力容器和气瓶标准化技术委员会也编制了一系列标准，所颁发的法规、部门规章和标准都对承压设备的焊接作出仔细而又严格的规定。

我国焊接材料标准大都等效采用美国焊接学会（AWS）制订的国家标准，并且被承压设备行业所引用，通用性的焊材国家标准难以满足承压设备要求，给承压设备的安全可靠使用带来忧虑。

在仔细分析压力容器焊接技术规定与所采用焊条国家标准之间的技术差异后，原全国压力容器标准化技术委员会组织制定了 JB/T 4747—2002《压力容器用钢焊条订货技术条件》，协调了用于压力容器的焊条与压力容器焊接技术要求之间差别，标准实施以后取得了良好效果。

TSG R0004—2009《固定式压力容器安全技术监察规程》已经降低了压力容器的安全系数并提出若干严格的技术要求。GB 713—2008《锅炉和压力容器用钢板》中，大大降低了硫、磷含量，提高了冲击吸收功指标，迫切的要求与之匹配的焊接材料也作相应调整。

全国锅炉压力容器标准化技术委员会于 2005 年 1 月编制了 “关于编制 JB/T 4747—200×《承压设备用焊接材料订货技术条件》的立项报告”，着手组建焊接材料标准起草小组。

2005 年 4 月 19 日召开了《承压设备焊材订货技术条件》起草小组会议，确定了修订版 JB/T 4747（即 NB/T 47018）编写大纲，确定“以承压设备安全技术监察规程和相关标准作依据，密切结合我国焊材的实际情况”，“依照原 JB/T 4747—2002 中技术条件作为编制其他焊材订货技术条件的出发点”等原则，2006 年 3 月召开了起草小组第二次会议，对“讨论稿”进行讨论。2006 年 4 月完成“征求意见稿”，给全国锅炉压力容器标准化技术委员会的委员和设计、制造、焊材生产厂及监察单位发出 250 份“征求意见稿”共收回函 42 份，意见 218 条，都已经造表登记，逐一作了回答。并对照“征求意见稿”一一修改，演变为“送审稿”。于 2007 年 12 月送出“送审稿”给各位委员审查，同时也给各方面专家发出，扩大征求意见范围。《承压设备焊接材料订货技术条件》其范围包括焊条、焊丝、焊带和焊剂，金属种类包括碳钢、低合金钢、不锈钢、钛和铝，NB/T 47018 牵涉到设计、制造、安装、使用和监检各部门，能不能生产出符合 NB/T 47018 的焊接材料，能不能及时购买到，采购渠道是否通畅、及价格合理性等问题直接影响到标准的贯彻与实施。为慎重起见，编制小组成员不仅到南京、昆山、上海、锦州、抚顺、哈尔滨和自贡召开座谈会、交流会，广泛的征求意见，全国锅炉压力容器标准化技术委员会秘书处还在2008年1月和11月两次召开全国重点的锅炉、压力容器厂、焊材生产厂、石化、电力和锅炉压力容器行业标准管理机构以及中国焊接标准化技术委员会焊接材料标准分会联席会议，对“送审稿”认真审查、交流和沟通，标准编制方、供方和需方取得一致意见，而进一步促成“报批稿”。

药芯焊丝在我国发展很快，在“讨论稿”中也列出了《承压设备用药芯焊丝技术条件》，讨论过程中发现，目前国内还没有一个单位所生产的药芯焊丝，可以达到用于承压设备焊材的技术要求。故在“征求意见稿”中则删去药芯焊丝的内容。

AWS A-5.01《填充金属采购导则》中规定了焊材批量划分方法和检验项目类别，以使采购方根据产品重要性及供应方信任度，采购质优价廉焊材。国内还没有焊材采购导则，我们原在“送审稿”附录中补充列出采购规定，由于采购导则的重要性，在“报批稿”中将附录上升为分标准即NB/T47018.1《承压设备用焊接材料订货技术条件 第1部分：采购通则》，是全国第一个焊材采购标准。

2007 年底,全国锅炉压力容器标准化技术委员会秘书处召开了会议,由标准主要编写人员将“送审稿”中的重点问题,向特种设备安全监察局相关部门、部分专家和秘书处成员进行汇报,经讨论研究后统一了意见。为形成“报批稿”奠定了基础。

从 “讨论稿” 到 “报批稿” 过程中，由于标准适用范围的重大变化，内容作了多处变更与增删；为与相关法规、标准在时间与技术规定协调一致，在进度上作了相应调整，为全面完整的反映各阶段实际情况，本标准报批时，将 “征求意见稿” 和 “送审稿” 两次回函意见汇总同时上报。

本标准起草单位及起草人：

合肥通用机械研究院 戈兆文、窦万波、房务农
中国特种设备检测研究院 寿比南、谢铁军、杨国义
国家质量监督检验检疫总局特种设备安全监察局 李军、常彦衍
中冶建筑研究总院 唐伯钢
钢铁研究总院安泰科技股份有限公司 李箕福
哈尔滨焊接研究所威尔焊接有限责任公司 徐锴
四川大西洋焊接材料股份有限公司 陈义岗
天津市金桥焊材集团有限公司 侯永泰
昆山京群焊材科技有限公司 郑伊洛

## 2. 修订内容

目前，我国承压设备所使用的焊接材料国家标准和行业标准主要有：
GB/T 983—1995 不锈钢焊条
GB/T 3623—2007 钛及钛合金丝
GB/T 5117—1995 碳钢焊条
GB/T 5118—1995 低合金钢焊条
GB/T 5293—1999 埋弧焊用碳钢焊丝和焊剂
GB/T 8110—2008 气体保护电弧焊用碳钢、低合金钢焊丝
GB/T 10858—2008 铝及铝合金焊丝
GB/T 12470—2003 埋弧焊用低合金钢焊丝和焊剂
GB/T 14957—1994 熔化焊用钢丝
GB/T 17854—1999 埋弧焊用不锈钢焊丝和焊剂

## YB/T 5092—2005 焊接用不锈钢丝

NB/T 47018 的编制方式是根据承压设备对焊接技术规定，在现有标准基础上增加、修改或补充条款的办法，当现有标准不能符合承压设备焊接技术要求时，才重新编写。

与 JB/T 4747—2002 相比，NB/T 47018 增加了采购导则、气体保护电弧焊焊丝和填充丝、埋弧焊钢焊丝和焊剂、不锈钢堆焊用焊带和焊剂、铝及铝合金焊丝和填充丝、钛及钛合金焊丝和填充丝等内容，对钢焊条部分内容也作了变更。

## 1、NB/T 47018.1

## 参照 AWS A-5.01

## ① 3 术语和定义

参照 AWS A-5.01 等标准，在国内首次引入 “填充金属” 等 10 个概念，将 “填充金属” 与 “焊接材料”、“焊丝” 与 “填充丝” 区分开来，在国内首次出现。

## ② 4 基本要求

4.1～4.3 中对生产商、分销商和使用厂之间关系进行定位，4.4 中规定了使用本标准以外焊接材料的技术要求。

4.5 国内承压设备行业尚需进口部分焊材，该条参照 “固定式压力容器安全技术监察规程” 对进口钢材的要求编写的。

## ③ 5 焊接材料批量划分

本条款参照 AWS A-5.01 第 4 条、第 5 条而编制的，为简化生产、销售与使用中管理，根据国内生产经验将 AWS A-5.01 批量划分 5 种级别，简化为一种级别，也即规定了单一炉号的焊芯、焊丝和焊带，而药皮与焊剂可以是单一湿混料（炉料），也可以是组合湿混料（炉料）的前提下限定了承压设备用焊接材料的每批重量。

## ④ 6 质量证明书

根据国内部分质量证明书中检验项目只填“合格”，不填检验结果数据的做法，参照 AWS A-5.01 第 6 条而编制的，尽管在表 2 中没有列出的检验项目，生产厂也应承担“合格”的责任。

## ⑤ 7 复检

这条要求适用于所有按 NB/T 47018 生产的焊接材料。

## 2、NB/T 47018.2

NB/T47018.2实际上是对JB/T4747—2002的修订，主要变更如下：

① 根据 GB 713—2008 对磷、硫含量的规定，进一步降低相应焊条熔敷金属中磷、硫含量；

② 根据GB713—2008对冲击试验的规定，进一步提高相应焊条熔敷金属冲击试验要求，表2所列的数值指标均为焊条生产厂主动提出；

③当用甘油置换法测定的熔敷金属中的扩散氢含量小于 2mL/100g 时，必须使用气相色谱法，故表中焊条型号为 E60XX-X，扩散氢含量规定从小于或等于 2mL/100g 改为小于或等于 2.5mL/100g。

## 3、NB/T 47018.3

该分标准是在 GB/T 8110—2008《气体保护电弧焊用碳钢、低合金钢焊丝》基础上编制的。

① 表 1 中焊丝硫、磷含量的限值与表 2 中熔敷金属冲击试验规定，都是对应于 GB 713—2008 作出的；

② 实心焊丝属于低氢型焊接材料，但当焊丝表面清理不干净时，或电弧受到不完全保护，从空气中来的水分、气体流通不当或电弧不够短等情况下都可能增加熔敷金属中氢含量的；

③ GB/T 14957—1994 中有一部分焊丝也可用于气体保护焊，但该标准是通用性焊丝标准，既不保证熔敷金属化学成分，又不保证熔敷金属力学性能，故难以列入 NB/T 47018.2 中。

## 4、NB/T 47018.4

该分标准是在 GB/T 5293、GB/T 12470、GB/T 17854 和 YB/T 5092 基础上编制的。

① 埋弧焊熔敷金属性能受到焊丝与焊剂双重影响。NB/T 47018.4 只能规定熔敷金属力学性能和硫、磷含量及焊剂中硫、磷限量，由焊材生产厂确定焊丝中硫、磷含量、焊剂原材料、焊剂配方及焊剂制造工艺；

② 埋弧焊熔敷金属中硫、磷含量与 GB 713—2008 相对应；

③ 埋弧焊熔敷金属力学性能在国标基础上，限制了抗拉强度上限，从而使其与 GB 713—2008 中钢材强度匹配更合理。

## 5、NB/T 47018.5

该分标准是参照 JIS Z 3322：2002《不锈钢带极堆焊材料》和哈尔滨焊接研究所威尔焊接有限责任公司、钢铁研究总院安泰科技股份有限公司两家企业标准而编制的，是国内第一个堆焊用焊带与焊剂标准。

## ① 3 堆焊金属型号

堆焊金属型号表示方法类似于 JIS Z 3322，但增加了堆焊方法代号。

## ② 4 技术要求

国内两家企业所生产的焊带与堆焊焊剂已经用于国内加氢反应器、尿素合成塔及核电站容器多年，焊带与堆焊金属成分范围经历过大生产考验，部分取代了进口。

③ 根据产品需要而确定的焊带化学成分（见表 3），以及堆焊熔敷金属化学（见表 5）。

④ 耐蚀堆焊熔敷金属化学成分与堆焊方法、过渡层和耐蚀层焊带型号有关，规定见表6。

## ⑤ 4.3 堆焊焊剂

与不锈钢埋弧焊焊剂不同，目前尚无堆焊焊剂型号标准，两家企业都有专用的堆焊用焊剂牌号。4.3.3 根据堆焊熔敷金属要求限定了硫、磷含量。

⑥ 5.3 堆焊熔敷金属试件制备

图 1 采用了 JIS Z 3322 中 5.1.3 图 1，限于试件尺寸，弯曲试样与堆焊方向相同。

⑦ 5.6 堆焊层弯曲性能试验

5.6 条与 NB/T 47014 中相应规定相同

## ⑧ 6.1 取样方法

6.1.1 抽取不少于 2 盘的规定是扩大抽取范围，防止焊带混盘。

焊带每炉号重量不大，碳、硫、磷偏析较好控制，故抽取两盘但只作一端分析。

6、NB/T 47018.6

按 GB/T 10858—1989 采购的铝及铝合金焊丝，用于焊接铝制容器时，对气孔十分敏感，容器制造厂大都采购按 AWS A-5.10 生产的焊材，国内可以按 AWS A-5.10 供应焊丝和填充丝，但铝锭要进口，用于焊丝的铝锭成分与标准中列出成分并不完全相同。故编制人员决心等效采用 AWS A-5.10 编制。标准编制后期得知 GB/T 10858 已经采用 ISO 18273：2004《焊接材料—铝和铝合金实心焊丝和填充丝规程》进行修订。经对比 NB/T 47018.6 所列铝焊丝和填充丝成分与 ISO 18273：2004 完全相同。NB/T 47018.6 中检验项目较 GB/T 10858—2008 齐全。国内已经按 AWS A-5.10 生产焊丝和填充丝已经使用多年，故 NB/T 47018.6 基本条款不变，技术要求较 GB/T 10858 要高。

## ① 3 型号

型号表达方法基本与 GB/T 10858 相同，按 NB/T 47018 中做法焊丝与填充丝用 “ER” 表示。

## ② 4 技术要求

熔（堆）敷金属弯曲试验在 AWS A-5.10 和 GB/T 10858 中都没有规定，本标准规定的目的是为了测定熔（堆）敷金属致密性。

焊丝的熔敷金属射线检测和填充丝平板堆焊焊道检测在 AWS A5.10 中就有规定,而 GB/T 10858 中没有,这两项检测目的是检测焊缝(焊道)内部缺陷。

## 7、NB/T 47018.7

JB/T 4745—2002《钛制焊接容器》标准起草组认为：GB/T 3623—1998《钛及钛合金》中的钛焊丝仍然不能满足钛制压力容器用钛焊丝的要求，此标准中的焊丝杂质成分仍然比美、日等国钛焊丝标准中杂质成分高得多，故 JB/T 4745 编制了附录 D “压力容器用钛及钛合金焊丝”，其化学成分直接引用 AWS A-5.16，AWS A-5.16 已作为压力容器用钛焊丝的专用标准。宝鸡有色金属加工厂已按美国钛焊丝标准批量生产，并有出口。本标准编制过程中，全国有色金属标准化技术委员会组织修订了 GB/T 3623，于 2007 年 4 月发布。新版标准中基本按照 AWS A-5.16—2004 调整了焊丝化学成分。故本标准参照 AWS A-5.16—2004 及国内实践基础上编制。

## ① 3牌号

GB/T 3623—2007 中焊丝的牌号与钛板牌号相同，NB/T 47018.7 规定在其前面加 “ER”，以表明焊丝、填充丝特点。

## ② 4.4 熔炼方法和化学成分

按 AWS A-5.16—2004 要求规定了焊丝和填充丝成分，较 GB/T 3623—2007 中杂质元素限定更严，曾与 GB/T 3623—2007 主要编制人员沟通过，认为国内可以生产，不存在技术障碍。

## ③ 5.5.1 试件制备

表 4 规定试件用母材牌号为 GB/T 3620.1 中牌号，因为没有写年代号故应为最新版。因为 JB/T 4745—2002 中所规定使用钛板牌号为 GB/T 3621—1994 中所列材料。使用表 4 时要注意标准的版本。

## ④ 6.2.1 成分分析

碳及气体元素（O、H、N）均为杂质元素，与 GB/T 3623—2007 相比，本标准规定应在成品上取样分析。

## 3. 本标准的特点

除 JB/T 4747—2002 外，至今为止，我国承压设备用焊材所采用的标准都是国家标准，因为没有采购标准，故所采购使用焊材都是由焊材生产厂确定批量等级及填写质量证明书的焊材。国家焊材标准都是最基本最通用的技术要求，批量划分等级、质量证明书中的检验项目也是普遍常用要求，显然将承压设备的焊接与矿山机械，普通钢结构要求等同，这使人非常担心焊缝的内在质量。

钢质承压设备焊接材料对熔敷金属主要有下列要求：

1、进一步降低国家标准中的硫、磷含量，接近 GB 713 标准规定值；

2、限制抗拉强度上限；

3、冲击试样夏比 V 型缺口冲击功高于 GB 713 标准规定值；

4、拉伸试样断后伸长率 $A \geqslant 20\%$ ;

5、弯曲试验，弯心直径等于4倍试件厚度，弯曲角度为 $180^{\circ}$ ；

## 6、扩散氢含量较低。

在 NB/T 47018 中，上述要求在 NB/T 47018.2、NB/T 47018.3 和 NB/T 47018.4 中已经充分体现出来。

NB/T 47018.3 符合上述技术要求是比较顺利的，因为国内冶炼水平大大提高，低硫、低磷成分完全可以保证。NB/T 47018.2 在大生产条件下要保证达到上述技术要求需要挑选进厂焊芯，才可以做到，NB/T 47018.4 要从焊丝、焊剂两方面出发，才能保证熔敷金属满足上述技术要求，国内主要生产厂都同意埋弧焊用焊丝、焊剂配套供应，由焊材生产厂保证熔敷金属性能，这是较为满意的措施。我们曾看到一份由归口单位编写的“碳素钢及低合金高强度钢埋弧焊用焊丝、焊剂、焊丝-焊剂数据集”，从中可见，早在 1988 年末国内焊材生产厂的实际水平基本已经达到 NB/T 47018 的水平。

焊接材料的施焊工艺性极大影响了其使用效果，按 NB/T 47018 生产的焊条、焊丝、焊剂、焊丝-焊剂，经过参加编制该标准的焊材生产厂共同努力，不仅技术要求达到 NB/T 47018 的规定，而且焊接工艺性能、焊工操作性能也满足大生产的要求。

国内两大企业生产的不锈钢焊带与焊剂已经多年，但一直没有行业标准，NB/T 47018.5 填补了焊接材料行业标准的空白。由生产厂与使用厂和标准方共同编制的标准，必定有生命力。

NB/T 47018.6 参照采用了 AWS A5.10，其检验项目较 AWS A5.10 多，国内承压设备行业基本都使用按美国标准生产的焊丝，按 NB/T 47018.6 生产的焊丝及填充丝不会给焊接工艺、操作性能及熔敷金属性能带来变化。

NB/T 47018.7 参照采用了 AWS A 5.16，比 GB/T 3623 提高了杂质元素含量要求，国内已能批量供应，将使得钛制压力容器焊缝质量更上一个台阶。

## 4. 水平与建议

NB/T 47018 是国内第一个承压设备行业专用焊接材料标准。NB/T 47018.1 是国内焊接材料行业第一个采购导则。NB/T 47018 规范了承压设备用焊接材料生产、使用、经销和采购各基本环节，保障焊接材料质量和降低采购成本。

为了做好焊材标准的编制修订，全国锅炉压力容器标准化技术委员会做了大量准备工作，组织“承压设备用中外焊接材料标准研究课题”，以中国承压设备用焊材为基础，比较美国、日本和欧洲三个工业先进国家焊材，掌握当前国内外水平，从中找出国产承压设备用焊材发展方向，给编制NB/T 47018做好充分的技术准备。

NB/T 47018 修订工作得到了全国焊接标准化技术委员会焊材分委员会的支持与帮助。本标准修订小组成员有国内最大焊材研究机构、焊接材料生产龙头企业和承压设备用材重点用户。在编制过程中，各阶段工作仔细深入，不仅多次深入现场进行调研，搜索资料，仅在“送审稿”阶段就召开了两次全国性会议，面对面研究落实按 NB/T 47018 要求所生产焊材的现实性、经济性和市场供销渠道，详细进行讨论并取得一致意见。标准修订工作是慎重的、严谨的，技术规定也是科学的、现实的，具有最大限度经济合理性。本标准的水平为国内先进。

本标准整个编制过程中，一直受到国家质量技术监督部门的关注与指导，我们建议在承压设备行业（锅炉、压力容器、气瓶和压力管道）执行 NB/T 47018，建议废止下列标准的附录：

JB/T 4745—2002《钛制焊接容器》附录 D “压力容器用钛及钛合金焊丝”。

## 5. 生产商必备条件

承压设备用焊接材料生产商应具备下列条件：

（1）规模：生产规模足够大，产品类别多，分销商遍布全国；

（2）管理：组织机构齐全，质量保证体系有效运转；

（3）技术：技术水平国内领先，专业人才充分；

（4）原材料：定点供应，渠道通畅；

（5）设备：生产焊条、焊剂的厂家应具有用于湿混料、炉料成分分析仪器（如 X 射线萤光分析仪）和先进的混合、搅拌装置等设备；生产焊条、焊丝、填充丝及焊带的厂家应具有直读光谱仪；

（6）质量：产品质量连续12个月合格。
