Repository: bjy1984/AIcheck

File: rules/results/NBT47014-2023《承压设备焊接工艺评定》.pdf.md (part 3 of 4)
---
<table><tr><td rowspan="2">试件母材厚度  $T$ </td><td colspan="2">适用于焊件母材厚度的有效范围</td><td colspan="2">适用于焊件焊缝金属厚度的有效范围</td></tr><tr><td>最小值</td><td>最大值</td><td>最小值</td><td>最大值</td></tr><tr><td> $< 1.5$ </td><td> $T$ </td><td rowspan="5"> $2T$ </td><td rowspan="9">不限</td><td rowspan="3"> $2t$ </td></tr><tr><td> $1.5 \leqslant T \leqslant 10$ </td><td>1.5</td></tr><tr><td> $10 < T < 20$ </td><td rowspan="7">5</td></tr><tr><td rowspan="2"> $20 \leqslant T < 38$ </td><td> $2t (t < 20)$ </td></tr><tr><td> $2T (t \geqslant 20)$ </td></tr><tr><td rowspan="2"> $38 \leqslant T \leqslant 150$ </td><td rowspan="2"> $200^a$ </td><td> $2t (t < 20)$ </td></tr><tr><td> $200^a (t \geqslant 20)$ </td></tr><tr><td rowspan="2"> $>150^b$ </td><td rowspan="2"> $1.33T^a$ </td><td> $2t (t < 20)$ </td></tr><tr><td> $1.33T^a (t \geqslant 20)$ </td></tr><tr><td colspan="5"> $^a$ 限于焊条电弧焊、埋弧焊、钨极气体保护焊、熔化极气体保护焊,其余按表8、表9或 $2T$ 、 $2t$ ( $t$ 为试件每种焊接方法焊接的焊缝金属厚度)。 $^b$ 试件厚度大于150mm时,应全厚度焊接。</td></tr></table>

表 7 对接焊缝试件厚度与焊件厚度规定（试件进行拉伸试验和纵向弯曲试验）

单位为毫米

<table><tr><td rowspan="2">试件母材厚度T</td><td colspan="2">适用于焊件母材厚度的有效范围</td><td colspan="2">适用于焊件焊缝金属厚度的有效范围</td></tr><tr><td>最小值</td><td>最大值</td><td>最小值</td><td>最大值</td></tr><tr><td>&lt;1.5</td><td>T</td><td rowspan="3">2T</td><td rowspan="3">不限</td><td rowspan="3">2t</td></tr><tr><td>1.5≤T≤10</td><td>1.5</td></tr><tr><td>&gt;10</td><td>5</td></tr></table>

表 8 焊件在所列条件时试件母材厚度与焊件母材厚度规定  
单位为毫米

<table><tr><td rowspan="2">序号</td><td rowspan="2">焊件条件</td><td rowspan="2">试件母材厚度 T</td><td colspan="2">适用于焊件母材厚度的有效范围</td></tr><tr><td>最小值</td><td>最大值</td></tr><tr><td>1</td><td>焊条电弧焊、埋弧焊、钨极气体保护焊、熔化极气体保护焊和等离子弧焊用于打底焊,当单独评定时</td><td> $\geqslant 13$ </td><td rowspan="5">按表6、表7或6.1.5.2中相关规定执行</td><td>按继续填充焊缝的其余焊接方法的焊接工艺评定结果确定</td></tr><tr><td>2</td><td>部分焊透的对接焊缝焊件</td><td> $\geqslant 38$ </td><td>不限</td></tr><tr><td>3</td><td>返修焊、补焊</td><td> $\geqslant 38$ </td><td>不限</td></tr><tr><td rowspan="2">4</td><td rowspan="2">不等厚对接焊缝焊件,用等厚的对接焊缝试件来评定</td><td> $\geqslant 6$ (类别号为Fe-8、Ti、Zr、Ni、Cu、Al)</td><td>不限(厚边母材厚度)</td></tr><tr><td> $\geqslant 38$ (除类别号为Fe-8、Ti、Zr、Ni、Cu、Al外)</td><td>不限(厚边母材厚度)</td></tr></table>

表 9 试件在所列焊接条件时试件厚度与焊件厚度规定

单位为毫米

<table><tr><td rowspan="2">序号</td><td rowspan="2">试件的焊接条件</td><td colspan="2">适用于焊件的最大厚度</td></tr><tr><td>母材</td><td>焊缝金属</td></tr><tr><td>1</td><td>试件为单道焊或多道焊时,若其中任一焊道的厚度大于13mm</td><td>1.1T</td><td rowspan="2">按表6、表7中相关规定执行</td></tr><tr><td>2</td><td>气焊</td><td>T</td></tr></table>

6.1.5.5 对接焊缝试件评定合格的焊接工艺用于焊件角焊缝时，焊件厚度的有效范围不限；角焊缝试件评定合格的焊接工艺用于非受压焊件角焊缝时，焊件厚度的有效范围不限。

6.1.5.6 可测熔深的无衬垫单面焊全焊透电子束焊缝，当试件厚度不大于 25 mm 时，母材厚度替代范围不超过试件厚度的 1.2 倍；当试件厚度大于 25 mm 时，母材厚度替代范围不超过试件厚度的 1.1 倍。对于其他焊缝，当试件厚度不大于 25 mm 时，母材厚度替代范围不超过试件厚度的 1.1 倍；当试件厚度大于 25 mm 时，母材厚度替代范围不超过试件厚度的 1.05 倍。

## 6.2 各种焊接方法的专用评定规则

6.2.1 当变更任何一个重要因素时，需重新进行焊接工艺评定。

6.2.2 当增加或变更任何一个补加因素时，则可按该因素，增补冲击韧性试验。

6.2.3 当增加或变更次要因素时，不需重新评定，但需变更预焊接工艺规程。

## 6.3 评定方法

6.3.1 试件形式分为板状与管状两种，管状指管道和环，试件形式见图1。摩擦焊试件接头形状应与产品一致。

![](images/0baf670c86d76c550c9db2d2a699f69f95f1e4db43b179868c53122d7fa24532.jpg)  
图 1 对接焊缝和角焊缝试件形式

e）管与管角焊缝试件

6.3.2 评定对接焊缝 pWPS 采用对接焊缝试件时，对接焊缝试件评定合格的焊接工艺，也适用于焊件中的角焊缝。评定非受压角焊缝 pWPS 时，可仅采用角焊缝试件，但当规定进行冲击试验时，需采用对接焊缝试件。

6.3.3 板状对接焊缝试件评定合格的焊接工艺，适用于管状焊件的对接焊缝，反之亦可。任一角焊缝试件评定合格的焊接工艺，适用于所有形式的焊件角焊缝。

6.3.4 当同一条焊缝使用两种或两种以上焊接方法或重要因素、补加因素不同的焊接工艺时，可按每种焊接方法（或焊接工艺）分别进行评定；亦可使用两种或两种以上焊接方法（或焊接工艺）焊接试件，进行组合评定。

组合评定合格的焊接工艺用于焊件时，可以采用其中一种或几种焊接方法（或焊接工艺），但应保证其重要因素、补加因素不变，其中每种焊接方法（或焊接工艺）所评定的试件母材厚度和焊缝金属厚度适用于焊件母材厚度和焊缝金属厚度的有效范围按本文件的规定。

## 6.3.5 试件制备

6.3.5.1 母材、焊接材料和试件的焊接必须符合预焊接工艺规程。

6.3.5.2 组合评定的试件，应记录每种焊接方法施焊的焊缝金属厚度，但不包括焊缝余高。

6.3.5.3 试件的数量和尺寸应满足制备试样的要求，试样也可以直接在焊件上切取；管状对接焊缝试件管径≥DN500时，焊缝应在立焊位置进行焊接，焊缝长度满足制备试样即可，且不用焊接整圈环焊缝。

## 6.4 检验要求和结果评价

## 6.4.1 对接焊缝试件和试样的检验

6.4.1.1 试件检验项目：外观检查、无损检测、力学性能试验和弯曲试验。

6.4.1.2 外观检查和无损检测（按 NB/T 47013）结果不得有裂纹。

6.4.1.3 力学性能试验和弯曲试验：

a）力学性能试验和弯曲试验项目取样数量除另有规定外，应符合表10的规定。

b）当规定进行冲击试验时，仅对钢材和含镁量超过 3% 的铝镁合金及奥氏体不锈钢焊接接头进行夏比 V 型缺口冲击试验，铝镁合金、奥氏体不锈钢焊接接头只取焊缝金属冲击试样。

c）当试件采用两种或两种以上焊接方法（或重要因素和补加因素不同的焊接工艺）时，拉伸试样和弯曲试样的受拉面应包括每一种焊接方法（或重要因素不同的焊接工艺）的焊接接头；当规定做冲击试验时，对每一种焊接方法（或补加因素不同的焊接工艺）的焊缝金属和热影响区都要经受冲击试验的检验。

d）拉伸、弯曲及冲击试样尺寸，根据相关标准或技术文件确定允许公差。

表 10 力学性能试验和弯曲试验项目取样数量

<table><tr><td rowspan="2">试件母材的厚度 $T$ mm</td><td>拉伸试验/个</td><td colspan="3">弯曲试验 $^{b,c}$ /个</td><td colspan="2">冲击试验 $^{d,e}$ /个</td></tr><tr><td>拉伸 $^{a}$ </td><td>面弯</td><td>背弯</td><td>侧弯</td><td>焊缝区</td><td>热影响区</td></tr><tr><td> $T<1.5$ </td><td>2</td><td>2</td><td>2</td><td>—</td><td>—</td><td>—</td></tr><tr><td> $1.5\leqslant T\leqslant10$ </td><td>2</td><td>2</td><td>2</td><td>—</td><td>3</td><td>3</td></tr><tr><td> $10222—33</td><td>2</td><td>2</td><td>2</td><td>—</td><td>3</td><td>3</td></tr><tr><td>\( T\geqslant20$ </td><td>2</td><td>—</td><td>—</td><td>4</td><td>3</td><td>3</td></tr><tr><td> $^{a}$ 一根管接头全截面试样可以代替两个带肩板形拉伸试样。 $^{b}$ 当试件焊缝两侧的母材之间或焊缝金属与母材之间的弯曲性能有显著差别时,可采用纵向弯曲试验代替横向弯曲试验。纵向弯曲时,取面弯和背弯试样各2个。 $^{c}$ 采用不同焊接方法(或重要因素不同的焊接工艺)完成的试件,当 $10\mathrm{mm}3</td><td>—</td><td>—</td><td>—</td><td>4</td><td>3</td><td>3</td></tr><tr><td colspan="7">\( ^{d}$ 当焊缝两侧母材的钢号不同时,每侧热影响区都应取3个冲击试样,但不需进行冲击试验的除外。 $^{e}$ 当需要进行冲击试验,应优先采用 $10\mathrm{mm}\times10\mathrm{mm}\times55\mathrm{mm}$ 标准冲击试样,而无法制备 $5\mathrm{mm}\times10\mathrm{mm}\times55\mathrm{mm}$ 冲击试样时,免做冲击试验,试件厚度适用于焊件母材厚度的有效范围按6.1.5.2的规定。</td></tr></table>

6.4.1.4 力学性能试验和弯曲试验的取样要求：

a）取样时，一般采用冷加工方法，当采用热加工方法取样时，则应去除热影响区；

b）允许避开焊接缺陷制取试样；

c）试样去除焊缝余高前允许对试样进行冷校平；

d）板状对接焊缝试件上试样取样位置按图2所示；

e）管状对接焊缝试件上试样取样位置按图3所示。

![](images/86c1d5b1e3122692d4ebcf6fd2260c9f9be43ed895a38c199760e358a0854d20.jpg)  
a）不取侧弯试样时

![](images/b54e3412f9e2ffc86ec825151fcddb595a097300adfe2ae77da2efb1a86ed020.jpg)  
b）取侧弯试样时

![](images/79accd6ff8e8bd121f6a3932b179836aa9344dc53539c977e56510c73b9e4a44.jpg)  
c）取纵向弯曲试样时  
图 2 板状对接焊缝试件上试样位置图

![](images/b5957e5214b30f26c758e6a18663e2b277d9a3985e5da77f21951700f4d5a95b.jpg)  
a）拉伸试样为整管时弯曲试样位置  
图 3 管状对接焊缝试件上试样位置图

![](images/60ebba418daa20566241aefa90daf6acfa52f54776efe741f08405f05c3c40fd.jpg)

![](images/d7aae1430d45ceadbcedd461d778fb594d5a1514e08e55e3722cd5e83a4e73e3.jpg)

b）不要求冲击试验时（管径<DN500）  
c）不要求冲击试验时（管径≥DN500）  
![](images/28e3e949558eb2b94a4b1bbeca042df25aed03fdec30827bcd291aefd806f3d2.jpg)  
d）要求冲击试验时（管径<DN500）  
图 3 管状对接焊缝试件上试样位置图（续）

![](images/458ea123f61655239cb17ed6ea8a47bbc44fa6908dba3fa0029bd823faf0fcc4.jpg)  
e）要求冲击试验时（管径≥DN500）

标引序号说明：

1——拉伸试样；

2——面弯试样；

3——背弯试样；

4——侧弯试样；

5——冲击试样；

③⑥⑨⑫——钟点记号，表示水平固定位置焊接时的定位标记。

图 3 管状对接焊缝试件上试样位置图（续）

## 6.4.1.5 拉伸试验

## 6.4.1.5.1 取样和加工要求：

a）试样的焊缝余高应以机械方法去除，使之与母材齐平；电子束焊管状对接焊缝试件上取样应避开束流衰减的搭接部位。

b）厚度小于或等于 $30 \, mm$ 的试件，采用全厚度拉伸试样。试样厚度应等于或接近试件母材厚度 T。

c）当试验机受能力限制不能进行全厚度拉伸试验时，则可将试件在厚度方向上均匀分层取样，等分后制取试样厚度应接近试验机所能试验的最大厚度。等分后的两片或多片试样试验代替一个全厚度试样的试验。

6.4.1.5.2 试样形式：

a）紧凑型板接头带肩板形拉伸试样（如图4所示）适用于所有厚度板状的对接焊缝试件；

b）紧凑型管接头带肩板形拉伸试样型式Ⅰ（如图5所示）适用于外径大于76 mm的所有壁厚管状对接焊缝试件；

c）紧凑型管接头带肩板形拉伸试样型式Ⅱ（如图6所示）适用于外径小于或等于76 mm的管状对接焊缝试件；

d）管接头全截面拉伸试样（如图 7 所示）适用于外径小于或等于 76 mm 的管状对接焊缝试件。

6.4.1.5.3 试验方法：按 GB/T 228 的规定测定焊接接头的抗拉强度。

6.4.1.5.4 合格指标：

a）试样母材为同一金属材料代号时，每个（片）试样的抗拉强度应不低于本文件规定的母材抗拉强度最低值：

1）钢质母材规定的抗拉强度最低值，等于其标准规定的抗拉强度下限值。

## 2）铝质母材

类别为 A1-1、A1-2、A1-5 的母材规定的抗拉强度最低值，等于其退火状态标准规定的抗拉强度下限值；类别为 A1-3 的母材规定的抗拉强度最低值按表 11 的规定。

表 11 Al-3 类铝材规定的抗拉强度最低值

<table><tr><td>牌号及状态a</td><td>规定的抗拉强度最低值/MPa</td></tr><tr><td>6A02(T4态、T6态)</td><td>165</td></tr><tr><td>6061(T4态、T6态)</td><td>165</td></tr><tr><td>6063(T5态、T6态)</td><td>118</td></tr><tr><td colspan="2">a T4——固溶处理+自然时效;T5——固溶处理+不完全人工时效;T6——固溶处理+完全人工时效。</td></tr></table>

3）钛质母材规定的抗拉强度最低值，等于其退火状态标准规定的抗拉强度下限值。

4）锆质母材规定的抗拉强度最低值，等于其退火状态标准规定的抗拉强度下限值。

5）铜质母材规定的抗拉强度最低值，等于其退火状态与其他状态标准规定的抗拉强度下限值中的较小值；当挤制铜材在标准中没有给出退火状态下规定的抗拉强度下限值时，可以按原状态下标准规定的抗拉强度下限值的90%确定，或按试验研究结果确定。

6）镍质母材规定的抗拉强度最低值，等于其退火状态（限 Ni-1 类、Ni-2 类）或固溶状态（限 Ni-3 类、Ni-4 类、Ni-5 类）的母材标准规定的抗拉强度下限值。

b）试样母材为两种金属材料代号时，每个（片）试样的抗拉强度应不低于本文件规定的两种母材抗拉强度最低值中的较小值。

c）若规定使用室温抗拉强度低于母材的焊缝金属，则每个（片）试样的抗拉强度应不低于焊缝金属规定的抗拉强度最低值。

d）上述试样如果断在熔合线以外的母材上，其抗拉强度值不得低于本文件规定的母材抗拉强度最低值的 $95\%$ 。

![](images/3f43f4f84b926644d480510ab25e7ef167924ead813bf5640679c6068ca4e63a.jpg)  
说明：

S——试样厚度，单位为毫米（mm）；

W——试样受拉伸平行侧面宽度，大于或等于 20 mm；

$h_{k}$ —— S 两侧面焊缝中的最大宽度，单位为毫米（mm）；

h ——夹持部分长度，根据试验机夹具而定，单位为毫米（mm）。

图 4 紧凑型板接头带肩板形拉伸试样

![](images/260ca8a4012e198ec4b577a5ea67e1ce7929622e17d59dcb607a3731883ac54f.jpg)  
注：为取得图中宽度为 $20 \, mm$ 的平行平面，壁厚方向上的加工量应最少。

图 5 紧凑型管接头带肩板形拉伸试样型式 I  
![](images/2695747a9a29e1943e0fe1553553652020a3cb67e409fe8698028d7a6056b7a5.jpg)  
说明：  
l ——受拉伸平行侧面长度，大于或等于 $h_{k}+2S$ ，单位为毫米（mm）。

图 6 紧凑型管接头带肩板形拉伸试样型式 II  
![](images/b08c10816452ec99e1bd4cde07ef6d081df29f6d48ce31f41e8ba763464d03df.jpg)  
图 7 管接头全截面拉伸试样

## 6.4.1.6 弯曲试验

6.4.1.6.1 试样加工要求：试样的焊缝余高应采用机械方法去除，面弯、背弯试样的拉伸表面应加工齐平，试样受拉伸表面不得有划痕和损伤。

## 6.4.1.6.2 试样形式：

a）面弯和背弯试样如图8所示。

## 1）表 12 中序号为 1 的母材类别：

当 $T > 3\mathrm{mm}$ 时，取 $S = 3\mathrm{mm}$ ，从试样受压面去除多余厚度；当 $T \leqslant 3\mathrm{mm}$ 时， $S$ 尽量接近 $T$ 。2）表12中除序号为1以外的母材类别：

当 $T > 10 \, mm$ 时，取 $S = 10 \, mm$ ，从试样受压面去除多余厚度；当 $T \leqslant 10 \, mm$ 时，S 尽量接近 T。

3）板状及外径 $\phi > 100 \mathrm{~mm}$ 管状试件，试样宽度 $B = 38 \mathrm{~mm}$ ；当管状试件外径 $\phi$ 为 $50 \mathrm{~mm} \sim 100 \mathrm{~mm}$ 时，则 $B = (S + \frac{\phi}{20}) \mathrm{~mm}$ ，且 $8 \mathrm{~mm} \leqslant B \leqslant 38 \mathrm{~mm}$ ； $10 \mathrm{~mm} \leqslant \phi < 50 \mathrm{~mm}$ 时，则 $B = (S + \frac{\phi}{10}) \mathrm{~mm}$ ，且最小为 $8 \mathrm{~mm}$ ；或 $\phi \leqslant 25 \mathrm{~mm}$ 时，则将试件在圆周方向上四等分取样。

## b）横向侧弯试样如图9所示。

1）试样的厚度分别为 3 mm（表 12 中序号为 1 的母材类别）或 10 mm（表 12 中序号为 1 以外的母材类别）。

2）当试件厚度 $T \geqslant 10 \, mm$ 时，试样宽度 B 等于或接近试件厚度，但试件厚度 $T \geqslant 38 \, mm$ 时，允许沿试件厚度方向分层切成宽度为 $20 \, mm \sim 38 \, mm$ 等分的两片或多片侧弯试样的试验代替一个全宽度侧弯试样的试验。

## 6.4.1.6.3 试验方法：

a）弯曲试验按 GB/T 2653 和表 12 规定的试验方法测定焊接接头的完好性和塑性；

b）试样的焊缝中心应对准压头轴线。侧弯试验时，以缺欠较严重一侧作为拉伸面；

c）弯曲角度应以试样在试验机上承受弯曲最大载荷时测量为准；

d）表 12 序号 6 中，断后伸长率 A 标准规定值下限小于 20% 的母材，若其焊接接头按表 12 序号 6 规定的弯曲试验不合格，而其实测值小于 20%，则允许加大压头直径重新进行试验，此时压头直径等于 $S(200-A)/2A$ （A 为断后伸长率的规定值下限乘 100，如两侧为不同钢号的母材时，断后伸长率 A 取较小值），支座间距等于压头直径加 $(2S+3)$ mm；

e）横向试样弯曲试验时，焊缝金属、熔合区及热影响区应完全位于试样的弯曲部分内。

表 12 弯曲试验条件及参数

<table><tr><td>序号</td><td>焊缝两侧的母材类别</td><td>试样厚度Smm</td><td>压头直径Dmm</td><td>支承辊之间距离mm</td><td>弯曲角度(°)</td></tr><tr><td rowspan="2">1</td><td rowspan="2">1)Al-3与Al-1、Al-2、Al-3、Al-5相焊;2)用AlS-3类焊丝焊接Al-1、Al-2、Al-3、Al-5(各自焊接或相互焊接);3)Cu-5;4)各类铜母材用焊条(CuT-3、CuT-6和CuT-7)、焊丝(CuS-3、CuS-6和CuS-7)焊接时</td><td>3</td><td>50</td><td>58</td><td rowspan="12">180</td></tr><tr><td>&lt;3</td><td>16.5S</td><td>18.5S+1.5</td></tr><tr><td rowspan="2">2</td><td rowspan="2">Al-5与Al-1、Al-2、Al-5相焊</td><td>10</td><td>66</td><td>89</td></tr><tr><td>&lt;10</td><td>6.6S</td><td>8.6S+3</td></tr><tr><td rowspan="2">3</td><td rowspan="2">Ti-1</td><td>10</td><td>80</td><td>103</td></tr><tr><td>&lt;10</td><td>8S</td><td>10S+3</td></tr><tr><td rowspan="2">4</td><td rowspan="2">Ti-2</td><td>10</td><td>100</td><td>123</td></tr><tr><td>&lt;10</td><td>10S</td><td>12S+3</td></tr><tr><td rowspan="2">5</td><td rowspan="2">Zr-3Zr-5</td><td>10</td><td>100</td><td>122</td></tr><tr><td>&lt;10</td><td>10S</td><td>12.2S</td></tr><tr><td rowspan="2">6</td><td rowspan="2">除以上所列类别母材外,断后伸长率标准规定值下限大于或等于20%的母材类别</td><td>10</td><td>40</td><td>63</td></tr><tr><td>&lt;10</td><td>4S</td><td>6S+3</td></tr></table>

![](images/bb8f019e6ed5d23903772cdb515dba97a6f81d0f8e7de95b6d822b4530746e08.jpg)

a）板状和管状试件的面弯试样  
![](images/31c98437bf4c62f5b840dc2c15a3c8aafa59562070f504343cf68b43c58a9476.jpg)

b）板状和管状试件的背弯试样  
![](images/7d946913fcf17c071166d946e9b7cde0df0aeb6fbd419462f584909126e50333.jpg)  
c）纵向面弯和背弯试样  
注：  
1. 试样长度 $l \approx D + 2.5S + 100$ ，或按需要，单位为毫米（mm）；  
2.试样拉伸面棱角 $R \leqslant 3 \, mm$ 。

图 8 面弯和背弯试样

![](images/9712efc8eb06d7b1f54545bb0aef802fec99305bc0831817706e113ea1a228d6.jpg)

说明：

B ——试样宽度（此时为试件厚度方向）；

## 图9 横向侧弯试样

## 6.4.1.6.4 合格指标：

试样弯曲到规定的角度后，其拉伸面上的焊缝、熔合区及热影响区，沿任何方向不得有单条长度大于 3 mm 的开口缺陷，试样的棱角开口缺陷长度一般不计，但由未熔合、夹渣或其他内部缺欠引起的棱角开口缺陷长度应计入。

若采用两片或多片试样时，每片试样都应符合上述要求。

## 6.4.1.7 冲击试验

6.4.1.7.1 试样制取：

a）试样取向：试样纵轴线应垂直于焊缝轴线，缺口轴线垂直于母材表面。

b）取样位置：在试件厚度上的取样位置如图10所示；当组合评定时，某焊接方法（或补加因素不同的焊接工艺）焊接的焊缝金属和热影响区不在图10规定的范围内时，可针对该焊接方法（或补加因素不同的焊接工艺）分别制取焊缝金属和热影响区冲击试样。

c）缺口位置：焊缝区试样的缺口轴线应位于焊缝中心线上。热影响区试样的缺口轴线至试样纵轴线与熔合线交点的距离 $k > 0\mathrm{mm}$ ，且应尽可能多地通过热影响区，详见图11。

![](images/513c29b1e39e9a716dc3d25f33a06933bc4e196e3b3b03e355710f22fd66bbcd.jpg)

a）热影响区冲击试样位置  
![](images/978049a3c941fe2f9f6b29bd66e977e81ba4b210a2bd1823f9098dcfaf230001.jpg)  
b）焊缝金属冲击试样位置  
注： $c_{1}$ 、 $c_{2}$ 按材料规定标准执行。当材料标准没有规定时， $T \leqslant 40 \, mm$ ，则 $c_{1} \approx 0.5 \, mm \sim 2 \, mm$ ； $T > 40 \, mm$ ，则 $c_{2} = T / 4$ 。双面焊时， $c_{2}$ 从焊缝后焊面的材料表面测量。

图 10 冲击试样位置图

![](images/ae9b508d6c8ef3512de2aa01699c999227ad25f4933b1c447a61eee9e9b5b219.jpg)  
图 11 热影响区冲击试样缺口轴线位置

6.4.1.7.2 试样形式、尺寸和试验方法应符合 GB/T 229 的规定。当试件尺寸无法制备 10 mm × 10 mm × 55 mm 标准试样时，则应依次制备 7.5 mm × 10 mm × 55 mm 或 5 mm × 10 mm × 55 mm 的冲击试样。

## 6.4.1.7.3 合格指标：

a）母材为同种金属材料钢（代）号时，其试验温度不应高于钢材标准规定冲击试验温度或图样规定的试验温度；当试样母材为两种金属材料钢（代）号时，试验温度不应高于钢材标准规定冲击试验温度较高侧母材的冲击试验温度或设计文件规定的试验温度。

b）钢质焊接接头及奥氏体不锈钢焊缝金属冲击吸收能量平均值应符合相关标准规范及设计文件规定，且不低于表13中的规定值（其中锅炉钢质焊接接头室温冲击吸收能量平均值应不低于母材规定值，如无此规定值时应不低于27 J），允许有一个试样的冲击吸收能量低于规定值，但不低于规定值的70%。

c）含镁量超过 3% 的铝镁合金母材，应进行焊缝金属低温冲击试验，试验温度不应高于最低设计金属温度，其冲击吸收能量平均值应符合设计文件规定，且不应小于 20 J，允许有 1 个试样的冲击吸收能量低于规定值，但不低于规定值的 70%。

表 13 钢质焊接接头及奥氏体不锈钢焊缝金属的冲击性能指标

<table><tr><td>类别</td><td>钢材标准抗拉强度下限 $^{ab}R_{m}$ MPa</td><td>3个标准试样冲击吸收能量平均值 $KV_2$ J</td></tr><tr><td rowspan="6">碳钢和低合金钢</td><td>≤450</td><td>≥20</td></tr><tr><td>&gt;450~510</td><td>≥24</td></tr><tr><td>&gt;510~570</td><td>≥31</td></tr><tr><td>&gt;570~630</td><td>≥34</td></tr><tr><td>&gt;630~690</td><td>≥38(且侧向膨胀量≥0.53mm)</td></tr><tr><td>&gt;690</td><td>≥47(且侧向膨胀量≥0.53mm)</td></tr><tr><td>奥氏体不锈钢焊缝金属</td><td>—</td><td>≥31</td></tr><tr><td colspan="3"> $^a$ 对 $R_m$ 随厚度增大而降低的钢材,按该钢材最小厚度范围的 $R_m$ 确定冲击吸收能量指标。 $^b$ 当试样母材为两种金属材料钢(代)号时,冲击吸收能量合格值按两侧母材抗拉强度较低值来确定。</td></tr></table>

d） $7.5\mathrm{mm}\times 10\mathrm{mm}\times 55\mathrm{mm}$ 或 $5\mathrm{mm}\times 10\mathrm{mm}\times 55\mathrm{mm}$ 冲击试样的冲击吸收能量合格指标，分别为 $10\mathrm{mm}\times 10\mathrm{mm}\times 55\mathrm{mm}$ 标准试样冲击吸收能量合格指标的 $75\%$ 或 $50\%$ 。

## 6.4.2 角焊缝试件和试样

6.4.2.1 检验项目应包括：外观检查、横截面宏观金相检验。

6.4.2.2 角焊缝试件及试样尺寸：

a）板状角焊缝试件和试样尺寸按表14和图12的规定。金相试样尺寸应包括整个焊接接头。

![](images/947958dbb4288882c2992f8bf117dff8ef7e9d9acb6dbbca217a3b940115ce5e.jpg)  
图 12 板状角焊缝试件及试样

表 14 板状角焊缝试件尺寸  
单位为毫米

<table><tr><td>翼板厚度  $T_1$ </td><td>腹板厚度  $T_2$ </td></tr><tr><td> $\leqslant 3$ </td><td> $T_1$ </td></tr><tr><td>&gt;3</td><td> $\leqslant T_1$ ,但不小于3</td></tr></table>

![](images/fdcf11a2752569f80465adaa3c3d95a66b98a426e1634768fe0cb3fd6116aebd.jpg)  
注：最大焊脚尺寸等于 $T_{2}$ ，且不大于 20 mm。

b）管状角焊缝试件和试样尺寸按图 13 的规定。

宏观金相试样尺寸：包括全部焊缝、熔合区和热影响区即可。

注：

注：

1. $T$ 为管壁厚；

1.T为内管壁厚；

2.底板母材厚度不小于T；

2. 外管壁厚不小于 T;

3. 最大焊脚尺寸等于管壁厚；

3. 最大焊脚尺寸等于内管壁厚；

4. 图中双点划线为切取试样示意线。

4. 图中双点划线为切取试样示意线。

a）管-板角焊缝试件

b）管-管角焊缝试件

图 13 管状角焊缝试件

6.4.2.3 试件外观检查不允许有裂纹。

## 6.4.2.4 宏观金相检验

6.4.2.4.1 取样：

a）板状角焊缝试样：

试件两端各舍去 20 mm，然后沿试件纵向等分切取 5 块试样。

每块试样取一个面进行金相检验，任意两检验面不得为同一切口的两侧面。

b）管状角焊缝试样：

将试件等分切取 4 块试样，焊缝的起点和终点位置应位于试样焊缝的中部。每块试样取一个面进行金相检验，任意两检验面不得为同一切口的两侧面。

## 6.4.2.4.2 合格指标：

a）角焊缝根部应焊透，焊缝金属、熔合区和热影响区应无裂纹、未熔合；

b）角焊缝两焊脚之差不大于3 mm。

## 7 耐蚀堆焊工艺评定

7.1 评定规则

7.1.1 改变堆焊方法，需重新评定堆焊工艺。

7.1.2 各种焊接方法的堆焊工艺评定因素按表 15 的规定。

表 15 各种焊接方法的堆焊工艺评定因素

<table><tr><td rowspan="2">类别</td><td rowspan="2">堆焊工艺评定因素</td><td colspan="7">耐蚀堆焊方法</td></tr><tr><td>气焊</td><td>焊条电弧焊</td><td>埋弧焊</td><td>熔化极气体保护焊</td><td>钨极气体保护焊</td><td>电渣焊</td><td>等离子弧焊</td></tr><tr><td>堆焊层厚度</td><td>堆焊层规定厚度低于已评定最小厚度</td><td>—</td><td>○</td><td>○</td><td>○</td><td>○</td><td>○</td><td>○</td></tr><tr><td>母材</td><td>改变基层材料的类别号</td><td>—</td><td>○</td><td>○</td><td>○</td><td>○</td><td>○</td><td>○</td></tr><tr><td rowspan="8">堆焊用填充金属</td><td>1)增加或取消堆焊用附加填充金属</td><td>—</td><td>—</td><td>○</td><td>○</td><td>—</td><td>○</td><td>—</td></tr><tr><td>2)堆焊用附加填充金属体积改变超过10%</td><td>—</td><td>—</td><td>○</td><td>○</td><td>—</td><td>○</td><td>—</td></tr><tr><td>3)增加或取消堆焊用填充金属</td><td>—</td><td>—</td><td>—</td><td>—</td><td>○</td><td>—</td><td>○</td></tr><tr><td>4)堆焊用填充金属在实芯焊丝、药芯焊丝、金属粉之间变更</td><td>—</td><td>—</td><td>—</td><td>○</td><td>○</td><td>—</td><td>○</td></tr><tr><td>5)与评定值相比,送粉速率改变超过10%</td><td>—</td><td>—</td><td>—</td><td>—</td><td>—</td><td>—</td><td>○</td></tr><tr><td>6)与评定值相比,金属粉粒度大小范围改变超过5%</td><td>—</td><td>—</td><td>—</td><td>—</td><td>—</td><td>—</td><td>○</td></tr><tr><td>7)从均质粉改变为机械混合粉,或反之</td><td>—</td><td>—</td><td>—</td><td>—</td><td>—</td><td>—</td><td>○</td></tr><tr><td>8)变更焊材标准型号(变更为同化学成分分类中含碳量较低的除外)</td><td>—</td><td>○</td><td>○</td><td>○</td><td>○</td><td>○</td><td>○</td></tr><tr><td>焊接位置</td><td>除横焊、立焊、仰焊位置的评定各都适用于平焊位置外,改变评定合格的焊接位置</td><td>—</td><td>○</td><td>○</td><td>○</td><td>○</td><td>○</td><td>○</td></tr><tr><td>预热</td><td>预热温度比评定值降低55°C以上,或超过评定记录的最高层间温度</td><td>—</td><td>○</td><td>○</td><td>○</td><td>○</td><td>○</td><td>○</td></tr><tr><td>焊后热处理</td><td>改变焊后热处理类别(耐蚀面层焊后热处理态改变为焊态除外),或在焊后热处理保温温度下的总时间增加超过评定值的25%</td><td>—</td><td>○</td><td>○</td><td>○</td><td>○</td><td>○</td><td>○</td></tr><tr><td>气体</td><td>1)改变单一保护气体种类;从单一保护气体改变为混合保护气体,或反之;混合保护气体超出GB/T 39255规定的公称值的制备公差范围;增加或取消保护气体[等离子弧焊按序号2)]</td><td>—</td><td>—</td><td>—</td><td>○</td><td>○</td><td>—</td><td>—</td></tr><tr><td>气体</td><td>2)等离子弧气体、保护气体、送粉气体改变其单一气体类别,或改变为混合气体;从混合气体改变为单一气体;与评定值相比,等离子弧气体、送粉气体的流量变化超过10%</td><td>—</td><td>—</td><td>—</td><td>—</td><td>—</td><td>—</td><td>○</td></tr><tr><td rowspan="5">电特性</td><td>1)变更电流的种类或极性</td><td>—</td><td>○</td><td>○</td><td>○</td><td>○</td><td>○</td><td>○</td></tr><tr><td>2)堆焊首层时,焊接热输入或单位长度焊道内熔敷金属的体积增加超过评定值的10%</td><td>—</td><td>—</td><td>○</td><td>○</td><td>○</td><td>○</td><td>—</td></tr><tr><td>3)与评定值相比,作用于填充丝的功率变化超过10%</td><td>—</td><td>—</td><td>—</td><td>—</td><td>○</td><td>—</td><td>○</td></tr><tr><td>4)与评定值相比,等离子弧电流值或电压值变化超过10%</td><td>—</td><td>—</td><td>—</td><td>—</td><td>—</td><td>—</td><td>○</td></tr><tr><td>5)堆焊首层时,堆焊电流比评定值超过10%</td><td>—</td><td>○</td><td>—</td><td>—</td><td>○</td><td>—</td><td>○</td></tr><tr><td rowspan="8">技术措施</td><td>1)多层堆焊变更为单层堆焊,或反之</td><td>—</td><td>○</td><td>○</td><td>○</td><td>○</td><td>○</td><td>○</td></tr><tr><td>2)取消焊接熔池磁场控制</td><td>—</td><td>—</td><td>○</td><td>—</td><td>—</td><td>○</td><td>—</td></tr><tr><td>3)变更同一熔池的电极(焊丝)数量</td><td>—</td><td>—</td><td>○</td><td>○</td><td></td><td>○</td><td>—</td></tr><tr><td>4)与评定值相比,焊接速度范围变化超过15%</td><td>—</td><td>—</td><td>—</td><td>—</td><td>—</td><td>—</td><td>○</td></tr><tr><td>5)增加或取消等离子弧焊矩的摆动;从简谐摆动改变为等速摆动,或反之;与评定值相比,摆幅变化超过10%</td><td>—</td><td>—</td><td>—</td><td>—</td><td>—</td><td>—</td><td>○</td></tr><tr><td>6)压缩电弧从转移型变更为非转移型,或反之</td><td>—</td><td>—</td><td>—</td><td>—</td><td>—</td><td>—</td><td>○</td></tr><tr><td>7)等离子枪压缩电弧嘴孔直径改变</td><td>—</td><td>—</td><td>—</td><td>—</td><td>—</td><td>—</td><td>○</td></tr><tr><td>8)改变填充丝送入熔池部位(如通过焊矩中心,在焊矩前沿、尾部、侧边)</td><td>—</td><td>—</td><td>—</td><td>—</td><td>—</td><td>—</td><td>○</td></tr><tr><td colspan="9">注:1.“○”为重新评定的工艺因素,“—”为非重新评定的工艺因素;2.药芯焊丝电弧焊堆焊工艺评定因素与熔化极气体保护焊堆焊相同。</td></tr></table>

7.1.3 管状试件水平固定位置（5G）评定合格堆焊工艺适用于平焊、立焊和仰焊；横焊、立焊和仰焊位置都评定合格或管状试件45°固定位置（6G）评定合格的堆焊工艺适用于所有的焊接位置。

7.1.4 试件基层厚度适用于焊件基层厚度范围按表 16 的规定。

表 16 堆焊试件厚度适用于焊件厚度范围  
单位为毫米

<table><tr><td>试件基层厚度 T</td><td>适用于焊件基层厚度范围</td></tr><tr><td>&lt;25</td><td>≥T</td></tr><tr><td>≥25</td><td>≥25</td></tr></table>

## 7.2 评定方法

## 7.2.1 试件形式

堆焊试件分为板状与管状两种，管状指管道和环。

## 7.2.2 试件尺寸

7.2.2.1 板状堆焊试件长度与宽度大于或等于 150 mm，参见图 14。管状堆焊试件可在管外壁或内壁堆焊，长度大于或等于 150 mm，最小直径应满足切取试样数量要求，参见图 15。

7.2.2.2 堆焊层宽度大于或等于 40 mm。

## 7.3 检验要求与结果评价

## 7.3.1 检验项目

应包括：渗透检测、弯曲试验、化学成分和耐蚀性能。

7.3.1.1 按 NB/T 47013 的规定进行 PT 检测，不允许有裂纹。

## 7.3.1.2 弯曲试验

7.3.1.2.1 取样方法：

a）堆焊试件表面适当进行机加工，然后在试件上切取4个侧弯试样，板状试件可在平行和垂直焊接方向各切取2个，或4个试样都垂直于焊接方向，管状试件可在平行于管子轴向切取4个试样，取样位置如图14、图15中双点划线所示。

b）试样宽度至少应包括堆焊层全部、熔合区和基层热影响区。

c）当试件 $T \geqslant 25 \, mm$ 时，则试样宽度（堆焊层除外）大于或等于 $25 \, mm$ ；当试件 $T < 25 \, mm$ 时，则试样宽度（堆焊层除外）等于 T，试样尺寸参照图 9。

![](images/d0e328234f131d43cdfa1a076ba7e3334f5bf8b64c4dda4658f543110dc749fd.jpg)  
图14 弯曲试样位置图

![](images/834a628287314e86da1f5291c242f20161482b6ac2dc5856e2de3035bc592d7a.jpg)

![](images/3fa6e77b7d4f77011973d2c7f8b8ff58152fa85348203ba338dfebd041734dd2.jpg)  
b）垂直固定（2G）和水平转动管（1G）
堆焊试件的取样位置

![](images/ae7f6778d0cb14c240a47bd305c99ea6c06efb15fae46efdc6f550e6eeeccdf4.jpg)

![](images/9208d0c1f978effebcd2aefc826dd6ab1985aedae3d89303efa005fb58afd8a9.jpg)  
c）45°固定管（6G）堆焊试件的取样位置  
图 15 管状堆焊试件弯曲试样位置图

7.3.1.2.2 试验方法：

a）弯曲试验按 GB/T 2653 和表 12 规定的试验方法测定堆焊金属、熔合区和基层热影响区的完好性和塑性；

b）试样的中心应对准压头轴线，若试样表面存在缺欠，则以缺欠较严重一侧作为拉伸面；

c）弯曲角度应以试样承受载荷时测量为准；

d）表 12 序号 6 中，断后伸长率 A 标准规定值下限小于 20% 的母材，若其焊接接头按表 12 序号 6 规定的弯曲试验不合格，而其实测值小于 20%，则允许加大弯心直径重新进行试验，此时压头弯心直径等于 $S(200-A)/2A$ （A 为断后伸长率的规定值下限乘 100），支座间距离等于压头直径加 $(2S+3)\mathrm{mm}$ 。

## 7.3.1.2.3 合格指标：

弯曲试样弯曲到规定的角度后，在试样耐蚀堆焊层任何方向上不得有大于 $1.5 \, mm$ 的任一开口缺陷；在熔合区不得有大于 $3 \, mm$ 的任一开口缺陷。

## 7.3.1.3 化学成分分析

7.3.1.3.1 取样部位：

a）板状试件从堆焊层长度方向中间部位取样。每个焊接位置的堆焊金属均需制取化学分析试样。立焊时，若焊接方向改变应在向上立焊位置取样。

b）管状试件的取样部位与试件焊接位置有关，详见图16，图中阴影线对应的堆焊层为取样位置。试件1G、2G位置为1处取样位置，5G位置选2个焊接位置、6G位置选3个焊接位置取样（若有向上立焊与向下立焊时，只在向上立焊位置取样）。

试件5G用机动焊或自动焊堆焊时，若相邻焊道堆焊方向交替变换，并与管中心线垂直时，向上立焊与向下立焊当作一个立焊取样。

![](images/303366ec16ace4eeb0014059f12c24a51c541bcd83bc46ba1b35f37479d2fcac.jpg)  
a）水平转动管（1G）堆焊试件的取样位置  
图 16 管状堆焊试件堆焊金属化学成分取样位置图

![](images/610afc28051e9776cca746cabfec6e9cfe862ba9cf8990c66190db8a09beab97.jpg)

![](images/366ebd910501ef79ce7699caba440184362760047f8033de0f8fd9a806bdfe28.jpg)  
b）垂直固定管（2G）堆焊试件的取样位置

![](images/9b61a45d0f804bc9359ae9c4d3d98b6e5a52d645d587f1d48c5a322c875f0bce.jpg)  
c）水平固定管（5G）堆焊试件的取样位置

![](images/d2677a81b2340f8008a82777d32c2db95878dd159921551096028ca614e104a8.jpg)  
d）45°固定管（6G）堆焊试件的取样位置

![](images/74b4d321a464843298ca25300b378470122f06a1710f3ada2b95a5c8cc345491.jpg)  
图 16 管状堆焊试件堆焊金属化学成分取样位置图（续）

7.3.1.3.2 测定方法（见图 17）：

a）直接在堆焊层焊态表面上测定，或从焊态表面制取屑片测定；

b）在清除焊态表面层后的加工表面上测定，或从加工表面制取屑片测定；

c）从堆焊层侧面水平钻孔采集屑片测定。

7.3.1.3.3 堆焊金属化学成分的分析方法和合格指标按有关技术文件的规定。

![](images/edb6f7aa271725624e36ea165ea0db332496dd1934f925084d11fecdee677b21.jpg)  
图 17 堆焊金属化学成分分析取样部位和评定最小厚度示意图

## 7.3.2 堆焊层评定

堆焊层评定最小厚度（见图 17）：

a）在焊态表面上进行测定时，则是从熔合线至焊态表面的距离 a；

b）在清除焊态表面层后的加工表面上进行测定时，则是从熔合线至加工表面的距离 b；

c）从侧面水平钻孔采取屑片进行测定时，则是从熔合线至钻孔孔壁上沿的距离 c。

## 7.3.3 堆焊层耐蚀性能

在堆焊层评定最小厚度以上制取耐腐蚀试样。耐腐蚀试验的试样尺寸、试验方法及合格指标按有关技术文件的规定。

## 8 其他

焊接工艺评定报告推荐格式按附录 G，焊接工艺评定常用英文缩写及代号按附录 H。

附录 A

(资料性)

焊接工艺规程流程图

焊接工艺规程流程图，见图 A.1。

![](images/8be02633c485b3072f5a8110025681a605574e934646c32dbb648d11e3e66bf8.jpg)  
图 A.1 焊接工艺规程流程图

# 附录 B

(规范性)

## 母材、填充金属和焊接方法的补充规定

B.1 本文件范围以外的母材、填充金属和焊接方法的焊接工艺评定要求按本附录的规定。

## B.2 母材

## B.2.1 表 1 以外的母材

B.2.1.1 公称成分在表 1 所列母材范围内时应满足以下规定：

a）符合承压设备安全技术规范，且已列入国家标准、行业标准的金属材料，以及设计允许使用的境外材料，当“母材归类报告”表明，承制单位已掌握该金属材料的特性（化学成分、力学性能和焊接性）并确认与表1内某金属材料相当，则可在本单位的焊接工艺评定文件中将该材料归入某材料所在类别、组别内。

b）除 B.2.1.1.1 所列情况外，应按每个金属材料代号（依照标准规定命名）分别进行焊接工艺评定。

B.2.1.2 公称成分不在表 1 所列母材范围内时，承制单位应制订供本单位使用的焊接工艺评定标准，技术要求不低于本文件的规定，其母材按“母材归类报告”要求分类分组。

B.2.2 “母材归类报告”的基本内容：

a）母材相应的标准或技术条件。

b）母材的冶炼方法、热处理状态、制品形态、技术要求。

c）产品质量证明书。

d）母材的焊接性：

1）焊接性分析；

2）工艺焊接性能，使用焊接性能。

e）焊接方法、焊接材料和焊接工艺。

f）母材的使用业绩及其来源。

g）各项结论、数据及来源。

h）母材归类、归组陈述。

i）结论：该母材归入类别、组别及其母材规定的标准抗拉强度最低值。

B.2.3 “母材归类报告”应存档备查。

## B.3 填充金属

B. 3.1 表 2 至表 4 以外的填充金属

B.3.1.1 表 2 至表 4 中有相应类别，但不是所列标准中的填充金属：

a）当“填充金属归类报告”表明，承制单位已掌握其化学成分、力学性能和焊接性，则可以在本单位的焊接工艺评定文件中，对其按表2至表4内的分类依据进行分类；

b）除 B.3.1.1.1 所述情况外的填充金属，应按各焊接材料制造厂提供的型号或代号分别进行

焊接工艺评定。

B. 3.1.2 表 2 至表 4 中尚未列出类别的填充金属，承制单位应制订供本单位使用的焊接工艺评定标准，技术要求不低于本文件的规定，其填充材料按“填充金属归类报告”的要求分类。

B. 3.2 “填充金属归类报告”的基本内容：

a）填充材料相应的标准或技术条件。

b）填充材料原始条件：

1）制造厂的型号或牌号；

2）焊条药皮类型，电流类别及极性，焊接位置，熔敷金属化学成分和力学性能；

3）埋弧焊焊丝-焊剂组合分类，焊带型号或牌号，焊丝或焊带的化学成分，埋弧焊焊丝-焊剂组合分类熔敷金属 S、P 含量及力学性能；

4）气焊、气体保护焊、等离子弧焊用焊丝及填充丝的型号、化学成分，熔敷金属 S、P 含量及力学性能；

5）产品质量证明书。

c）填充材料的工艺性能。

d）填充材料的焊接性：

1）焊接性分析；

2）工艺焊接性能，使用焊接性能。

e）填充材料的使用业绩及其来源。

f）各项结论、数据及来源。

g）填充金属归类陈述。

h）结论：该填充金属归入类别。

B.3.3 “填充金属归类报告”应存档备查。

## B. 4 焊接方法

承压设备采用本文件规定范围以外的焊接方法时，应由承制单位遵照本文件相应规定，并参照近期 ASME 及国标等焊接工艺评定标准，编制该焊接方法的焊接工艺评定企业标准。

# 附录 C

(规范性)

# 带堆焊隔离层的对接焊缝焊接工艺评定

C.1 带堆焊隔离层的焊缝按本附录的规定。

C. 2 带隔离层焊接接头示意图，如图 C.1 所示。 $\delta_{c}$ 为隔离层的厚度。

![](images/8de3f8417875aa4f2f91353e1484351f84f57a4dcc8dc5784d0db2da6714effc.jpg)  
注：第一焊件采用试件一，第二焊件采用试件二。

图C.1 带隔离层焊接接头示意图

## C. 3 属以下的情况，需堆焊隔离层：

a）堆焊隔离层的焊件需经热处理，而后续焊缝不热处理或热处理温度不同；

b）堆焊隔离层用填充金属与后续焊缝用填充金属类别号不同。

C. 4 隔离层和后续焊缝的所有因素按本文件正文中相对应的焊接方法规定。

## C. 5 试件制备

a）先在试件一坡口上堆焊隔离层，如第一焊件需焊后热处理，则试件一堆焊隔离层后也需相应的焊后热处理，再焊接后续焊缝；如第二焊件需焊后热处理，则对整个试件进行相应的焊后热处理。

b）除 a）外，如隔离层堆焊所用填充金属与后续焊缝所用填充金属公称成分相同，则可按两类（组）别号母材直接对接。

## C. 6 检验要求和结果评价

焊接接头力学性能和弯曲性能检验要求和结果评价同本文件正文，但隔离层焊缝与后续焊缝应分别取样进行冲击试验（但采用奥氏体不锈钢或镍基焊材堆焊隔离层除外）。

## C. 7 隔离层堆焊评定厚度

隔离层厚度指堆焊面机加工或打磨后所保留的厚度。如试件上隔离层堆焊厚度小于 5 mm，需测量并记录 $\delta_{c}$ 具体值，该值为隔离层堆焊评定最小厚度。

## C.8 重新评定

当隔离层堆焊后，后续焊缝一个重要因数改变或由另外一个单位完成时，需重新进行焊接工艺评定。

a）当原焊接工艺评定试件隔离层评定厚度<5 mm时，按 C.5 重新制备焊接工艺评定试件，但新的焊接工艺评定试件堆焊隔离层厚度及焊接热输入不允许超过原焊接工艺评定报告上的数值；

b）当原焊接工艺评定试件隔离层厚度≥5 mm 时，后续焊缝的焊接工艺评定试件可按另一侧母材确定。

# 附录 D

(规范性)

# 不锈钢-钢复合板焊接工艺评定

D. 1 不锈钢-钢复合板（包括轧制复合法、爆炸焊接法和堆焊法生产的复合板）的焊接工艺评定除遵守本文件中相关条款外，还应遵守本附录的规定。

## D. 2 覆层厚度参与设计强度计算

D. 2.1 试件应以不锈钢-钢复合板制备。

D.2.2 母材厚度：

经评定合格的焊接工艺适用于焊件母材厚度有效范围，应按试件的覆层和基层厚度分别计算。

D. 2.3 焊缝金属厚度:

a）先焊基层再焊覆层：焊接工艺评定试件应按图 17 及 7.3.2 中 b）的规定测定化学成分，需符合有关技术文件的规定；测量加工表面至过渡层焊缝与基层焊材施焊焊缝金属交界面的距离 b，即为不锈钢耐蚀层焊缝金属评定最小厚度。经评定合格的焊接工艺适用于焊件焊缝金属厚度有效范围按组合焊缝金属厚度分别计算。

b）先焊覆层再焊基层：焊接工艺评定试件不需进行焊缝金属化学成分分析，经评定合格的焊接工艺适用于焊件焊缝金属厚度的有效范围按本文件正文执行。

D. 2.4 拉伸和弯曲试验时，复合金属材料焊接接头各部位（包括基层、过渡焊缝和覆层）都应得到检验，冲击试验只检验基层的焊接接头。

a）拉伸试样应包括覆层和基层的全厚度；

b）弯曲试验应包括覆层和基层的全厚度，应取4个侧弯试样，弯曲试验参数按表12；

c）只对基层焊缝区（不含过渡层焊缝）及热影响区分别制取冲击试样。

D. 2.5 力学性能及弯曲性能试验的合格指标：

a）拉伸试验：每个试样的抗拉强度 $R_{m}$ 应满足式（D.1）：

$$
R _ {\mathrm{m}} \geqslant \frac {R _ {\mathrm{m1}} T _ {1} + R _ {\mathrm{m2}} T _ {2}}{T _ {1} + T _ {2}}\tag{D.1}
$$

式中：

$R_{ml}$ ——覆层材料规定的抗拉强度最低值，单位为兆帕（MPa）；

$R_{m2}$ ——基层材料规定的抗拉强度最低值，单位为兆帕（MPa）；

$T_{1}$ ——覆层材料厚度；

$T_{2}$ ——基层材料厚度。

b）弯曲试验：合格指标按本文件正文规定；但对轧制复合法、爆炸焊接法和堆焊法生产的复合板的对接接头，侧弯试样复合界面未结合缺陷引起的分层、裂纹允许重新取样试验。

c）冲击试验：合格指标按本文件正文中对钢质焊接接头的规定。

## D. 3 覆层厚度不参与设计强度计算

覆层厚度不参与复合板设计强度计算的焊接工艺评定可以按 D.2 的规定。拉伸试验需除掉覆层，焊接接头抗拉强度应符合本文件正文的规定；经评定合格的焊接工艺适用于焊件基层焊缝金属（位于复合板复合界面以下）厚度有效范围按组合焊缝金属厚度分别计算。也可以按下列规定进行评定。D.3.1 基层按本文件正文规定进行焊接工艺评定，不必采用不锈钢-钢复合板制备试件。

D. 3.2 先焊基层后焊覆层

D. 3.2.1 基层焊缝金属应采用基层焊材和过渡层不锈钢焊材施焊，经评定合格的焊接工艺适用于焊件焊缝金属厚度有效范围，按组合焊缝金属厚度分别计算。

D. 3.2.2 在基层母材上施焊连接覆层（板或堆焊金属）的焊缝时，则按本文件正文的规定进行耐蚀堆焊工艺评定。

D. 3.3 先焊覆层后焊基层按本文件正文的规定进行。

# 附录 E

(规范性)

## 换热管与管板焊接工艺评定

E. 1 本附录规定了换热管与管板的焊接工艺评定方法。

E. 2 当相应标准或设计文件没有规定试件类别时，换热管与管板的焊接工艺评定试件采用下列类别任意一种；当相应标准或设计文件规定采用模拟组件进行焊接工艺评定时，不得变更。

a）角焊缝试件；

b）对接焊缝试件；

c）模拟组件。

E.3 角焊缝试件与对接焊缝试件按本文件正文中的规定进行焊接工艺评定。

E. 4 模拟组件按本附录规定的方法进行焊接工艺评定。

E.5 模拟组件评定规则、评定方法、检验方法和结果评价按本条款。

## E.5.1 评定规则

E.5.1.1 当发生下列情况时，需重新进行模拟组件焊接工艺评定：

a）改变焊接方法及机动化程度（手工、半机动、机动、自动）；

b）改变母材类别号及填充金属类别号；

c）小于设计要求的1值；

d）焊接接头结构的改变（制造公差除外），如坡口深度增加超过10%，或焊缝坡口制备角度改变超过5°，或改变坡口类型；

e）增加或取消焊后热处理；

f）改变焊前清理或层间清理方法（打磨等）；

g）改变电流种类或极性；

h）预热温度比已评定合格值降低 $55^{\circ}$ C 以上或道间温度比评定记录值高 $55^{\circ}$ C 以上；

i）增加填充金属公称直径；

j）焊前增加管子胀接；

k）由单道焊改为多道焊，或反之；

1）评定合格的电流值改变超过 10%;

m）手工焊时由向上立焊改变为向下立焊，或反之（盖面焊道除外）；

n）变更管子与管板接头焊接位置；

o）增加或取消预置填充金属；

p）增加或取消根部自熔焊。

E. 5.1.2 当试件中换热管公称壁厚 $b \leqslant 2.5 \, mm$ 时，评定合格的焊接工艺适用于焊件中换热管公称壁厚不得超过 $0.5b \sim 2b$ ；当试件中换热管公称壁厚 $b > 2.5 \, mm$ 时，评定合格的焊接工艺适用于焊件公

称壁厚大于 2.5 mm 所有换热管的焊接。

E. 5.1.3 当焊件孔桥宽度 $B_{\mathrm{n}} < 10 \mathrm{~mm}$ ，或焊件孔桥宽度 $B_{\mathrm{n}} \geqslant 10 \mathrm{~mm}$ 但小于3倍产品管壁厚时，评定试件的孔桥宽度 $B \leqslant 1.1B_{\mathrm{n}}$ 。

## E.5.2 堆焊管板

管板上采用非合金钢、细晶粒钢焊材堆焊的焊缝金属，需有经评定合格的对接焊缝 PQR 支撑，管板试件可采用与堆焊焊缝金属力学性能相当的母材；管板上堆焊耐蚀合金的焊缝金属，需有经评定合格的耐蚀堆焊 PQR 支撑，管板试件可采用与堆焊焊缝金属公称化学成分相当的母材。

## E.5.3 评定方法

E.5.3.1 试件接头的结构与形式在焊接前后与焊件基本相同，至少焊接10个模拟焊缝。

## E.5.3.2 试件的尺寸

a）管板厚度应不小于最薄的产品管板厚度，可不超过 50 mm。当使用复合金属材料时，管板可采用与覆层同类别的材料。

b）试板孔直径和允许偏差、管板孔中心距 K 以及试板孔的坡口尺寸按照设计文件的规定。

c）试件用换热管长度不小于 80 mm。

d）换热管插入管板，换热管伸出长度、平齐或内缩长度按设计文件的规定。

e）试件管孔布置按图 E.1 和图 E.2。

![](images/0b54b6f9c81614b1d076181d7baa2cc2cca8a9588df767cbe8afdc317c2da0aa.jpg)  
图E.1 三角形排列的试件示例图

![](images/3af72015b220412cd379c0e1f21dad9ec9f50a69d905a87d955eb43ada52ef75.jpg)  
图 E.2 正方形排列的试件示例图

E.5.4 检验要求与结果评定

E. 5.4.1 检验项目：外观检验、渗透检验、金相检验（宏观）和焊脚高度 l 测定。

E. 5.4.2 外观检验：表面应无裂纹、气孔、管内壁熔化、管端头烧穿（仅角焊缝）；外径小于或等于25 mm的管子，焊瘤不应大于0.5 mm；外径大于25 mm的管子，焊瘤不应大于1 mm；咬边深度不得超过0.1b。

E. 5.4.3 渗透检验：焊接接头全按 NB/T 47013.3 进行渗透检测，无裂纹为合格。

E.5.4.4 金相检验（宏观）：按图 E.3 所示，任取呈对角线位置的 2 个管接头切开，两切口互相垂直。切口一侧面应通过换热管中心线，该侧面即为金相检验面，共有 8 个，其中应包括 1 个取自接弧处，焊缝根部应焊透，不允许有裂纹、未熔合。

E.5.4.5 焊脚高度 $l$ 测定：在8个金相检验面上测定。每个焊脚高度 $l$ 都应大于或等于设计文件的规定，且不小于换热管公称壁厚 $b$ 。

![](images/bce66c4bd38e12034aae250a672a5af1aad2e8be872cab2323700a28bcc9f195.jpg)

注：

1. 切口宽度小于 2 mm;

2. 切断前将管板加工到大于或等于 13 mm 亦可。

图 E.3 试样制取及检验示例图

# 附录 F

# (规范性)

# 螺柱电弧焊工艺评定

F.1 承受载荷的螺柱电弧焊工艺评定规则按本附录规定，但对于不承受载荷的螺柱，当采用自动化方式焊接时，不要求进行焊接工艺评定。

## F.2 评定规则

F.2.1 螺柱电弧焊工艺评定除遵守本文件规定外，还应遵守本附录的规定。

F.2.2 母材：当底板（管）母材类别号与螺柱材料类别号的组合改变后，要重新进行焊接工艺评定。当螺柱材料的公称成分与表1中某类别公称成分相同时，则该类别号即为此螺柱材料的类别号。

F.2.3 焊后热处理：改变焊后热处理类别，需重新进行焊接工艺评定。

F. 2.4 焊接工艺评定因素按表 5 的规定。

## F.3 评定方法

用自动化方式（手工引弧除外）焊接 10 个螺柱。当螺柱电弧焊不用于保温层时，且与螺柱相焊的底板母材不是 Fe-1 类钢材时，则要焊接 15 个螺柱，其中 5 个螺柱供宏观检验。

## F.4 检验要求与结果评价

F. 4.1 锤击试验或折弯试验：在螺柱电弧焊试件上间隔取 5 个螺柱电弧焊接头作试验件。

a）锤击螺柱上部，使螺柱上部至少1/4长度贴合到试件底板母材上，然后再使它恢复原状；

b）用图 F.1 所示套管，将已焊好的螺柱弯曲与原位置至少成 $15^{\circ}$ 夹角，然后再使它恢复原状；

c）5个螺柱焊接头中的每一个试验件的焊缝和热影响区都无肉眼可见的开裂为合格。

F.4.2 将按 F.4.1 间隔取样后剩余的 5 个螺柱焊接头作试验件。

a）当螺柱上有螺纹时，进行扭转试验，扭转试验装置如图 F.2 所示。试验时，螺母与螺柱尺寸相配合。螺柱上的螺纹，除残存切削油外应无其他润滑剂。

![](images/0e2113a19b31870251d3fa067a9acda8462a55fb97d6fb41e7ddf27513d724a5.jpg)

![](images/6e16a01b5104b8f0ee263faec1fe3a50724dcfc695a51ade5fd7eb59b4f82a14.jpg)  
图 F.1 螺柱焊折弯试验装置

![](images/749065a16189a95207cc95efcf51f91b139fe22c3f77e341f91e0d19eef42304.jpg)  
图 F.2 螺柱电弧焊扭转试验装置

b）当螺柱无螺纹时，则采用拉伸试验，拉伸试验装置如图 F.3 所示。如果不是图 F.3 中所示的螺栓，而是螺柱，可用拉伸试验机的钳口夹紧螺柱上部，进行拉伸试验。

![](images/87e100ad89861ab6f46bb60cefab3a89079f44eb8783d061d767999c56f8ff8c.jpg)  
图 F.3 螺柱电弧焊拉伸试验推荐装置

c）合格指标：

1）扭转试验的每一个螺柱电弧焊接头破坏前的扭矩不应低于表F.1或表F.2所列的数值。

2）拉伸试验的碳钢螺柱断裂强度不应低于 $240\mathrm{MPa}$ ；奥氏体不锈钢螺柱断裂强度不应低于 $210\mathrm{MPa}$ ；其他材料断裂强度不应低于螺柱材料规定最小抗拉强度的一半。断裂强度的计算，除柱体直径小于螺纹内径外，应根据外车制螺纹螺柱的螺纹内直径，或者根据非车制螺纹、内车制螺纹或变缩直径螺柱发生断裂处的原始截面积进行计算。

F. 4.3 当母材不是 Fe-1 类钢材时，应将 5 个螺柱电弧焊接头从中间剖开，用 10 倍放大镜检验，5 个螺柱电弧焊的接头剖面都不得有裂纹。

表 F. 1 碳钢螺柱电弧焊试验扭矩规定最低值

<table><tr><td>螺纹代号</td><td>试验扭矩/(N·m)</td></tr><tr><td>M6×0.5</td><td>6.1</td></tr><tr><td>M6×1</td><td>5.1</td></tr><tr><td>M8×1</td><td>13.2</td></tr><tr><td>M8×1.25</td><td>12</td></tr><tr><td>M10×1</td><td>26.9</td></tr><tr><td>M10×1.5</td><td>23.8</td></tr><tr><td>M12×1.5</td><td>47.6</td></tr><tr><td>M12×1.75</td><td>42.1</td></tr><tr><td>M16×1.5</td><td>117</td></tr><tr><td>M16×2</td><td>103.2</td></tr><tr><td>M20×2</td><td>232.7</td></tr><tr><td>M20×2.5</td><td>209.7</td></tr><tr><td>M24×2</td><td>401.1</td></tr><tr><td>M24×3</td><td>365.4</td></tr></table>

表 F.2 奥氏体不锈钢螺柱电弧焊试验扭矩规定最低值

<table><tr><td>螺纹代号</td><td>试验扭矩/(N·m)</td></tr><tr><td>M6×0.5</td><td>5.4</td></tr><tr><td>M6×1</td><td>4.8</td></tr><tr><td>M8×1</td><td>12.6</td></tr><tr><td>M8×1.25</td><td>11.2</td></tr><tr><td>M10×1</td><td>26</td></tr><tr><td>M10×1.5</td><td>22.9</td></tr><tr><td>M12×1.5</td><td>45.6</td></tr><tr><td>M12×1.75</td><td>40.4</td></tr><tr><td>M16×1.5</td><td>111.3</td></tr><tr><td>M16×2</td><td>98.8</td></tr><tr><td>M20×2</td><td>221.7</td></tr><tr><td>M20×2.5</td><td>199</td></tr><tr><td>M24×2</td><td>387.7</td></tr><tr><td>M24×3</td><td>348.2</td></tr></table>

附录G

(资料性)

## 焊接工艺评定报告推荐格式

G.1 表 G.1 和表 G.2 适用于焊条电弧焊、埋弧焊、熔化极气体保护焊、钨极气体保护焊或上述方法的组合焊接工艺评定；表 G.3 和表 G.4 适用于电子束焊焊接工艺评定。

G.2 其他焊接方法焊接工艺评定报告的表格形式可参照表 G.1 和表 G.2 拟定。

表 G.1 预焊接工艺规程（pWPS）

<table><tr><td colspan="9">预焊接工艺规程(pWPS)</td></tr><tr><td colspan="9">单位名称:pWPS编号:日期:</td></tr><tr><td colspan="2">焊接方法:机动化程度:手工□ 机动□ 自动□焊接接头:对接□ 角接□ 堆焊□衬垫(材料及规格):其他:</td><td colspan="7">简图(接头形式、坡口形式与尺寸、焊层、焊道布置及顺序):(换热管与管板接头:换热管外径、管壁厚、管孔周边管板结构、预置金属衬套形状与尺寸、孔桥宽度)</td></tr><tr><td colspan="9">母材:</td></tr><tr><td colspan="3">试件序号</td><td colspan="3"></td><td colspan="3"></td></tr><tr><td colspan="3">材料</td><td colspan="3"></td><td colspan="3"></td></tr><tr><td colspan="3">标准或规范</td><td colspan="3"></td><td colspan="3"></td></tr><tr><td colspan="3">规格/mm</td><td colspan="3"></td><td colspan="3"></td></tr><tr><td colspan="3">类别号</td><td colspan="3"></td><td colspan="3"></td></tr><tr><td colspan="3">组别号</td><td colspan="3"></td><td colspan="3"></td></tr><tr><td colspan="3">对接焊缝焊件母材厚度范围</td><td colspan="3"></td><td colspan="3"></td></tr><tr><td colspan="3">角焊缝焊件母材厚度范围</td><td colspan="3"></td><td colspan="3"></td></tr><tr><td colspan="3">管子直径、壁厚范围(对接或角接)</td><td colspan="3"></td><td colspan="3"></td></tr><tr><td colspan="9">其他:</td></tr><tr><td colspan="9">填充金属:</td></tr><tr><td colspan="3">焊材类别(种类)</td><td colspan="3"></td><td colspan="3"></td></tr><tr><td colspan="3">型号(牌号)</td><td colspan="3"></td><td colspan="3"></td></tr><tr><td colspan="3">标准</td><td colspan="3"></td><td colspan="3"></td></tr><tr><td colspan="3">填充金属规格/mm</td><td colspan="3"></td><td colspan="3"></td></tr><tr><td colspan="3">焊材分类代号</td><td colspan="3"></td><td colspan="3"></td></tr><tr><td colspan="3">对接焊缝焊件焊缝金属范围/mm</td><td colspan="3"></td><td colspan="3"></td></tr><tr><td colspan="3">角焊缝焊件焊缝金属范围/mm</td><td colspan="3"></td><td colspan="3"></td></tr><tr><td colspan="9">其他:</td></tr><tr><td colspan="3">预热及后热:</td><td colspan="6">气体:</td></tr><tr><td>最小预热温度/°C</td><td colspan="2"></td><td>项目</td><td colspan="2">气体种类</td><td>混合比</td><td colspan="2">流量</td></tr><tr><td>最大道间温度/°C</td><td colspan="2"></td><td>保护气</td><td colspan="2"></td><td></td><td colspan="2"></td></tr><tr><td>后热温度/°C</td><td colspan="2"></td><td>尾部保护气</td><td colspan="2"></td><td></td><td colspan="2"></td></tr><tr><td>后热保温时间/h</td><td colspan="2"></td><td>背面保护气</td><td colspan="2"></td><td></td><td colspan="2"></td></tr><tr><td colspan="3">焊后热处理:</td><td colspan="6">焊接位置:</td></tr><tr><td>热处理温度/°C</td><td colspan="2"></td><td>对接焊缝位置</td><td></td><td colspan="3">方向(向上、向下)</td><td></td></tr><tr><td>热处理时间/h</td><td colspan="2"></td><td>角焊缝位置</td><td></td><td colspan="3">方向(向上、向下)</td><td></td></tr></table>

表 G.1 预焊接工艺规程（pWPS）（续）

<table><tr><td colspan="13">预焊接工艺规程(pWPS)</td></tr><tr><td colspan="13">电特性:钨极类型及直径/mm:____喷嘴直径/mm:____熔滴过渡形式(喷射过渡、短路过渡等):____(按所焊位置和厚度,分别将电流、电压和焊接速度范围填入下表)</td></tr><tr><td>焊道/焊层</td><td>焊接方法</td><td>填充金属</td><td>规格mm</td><td>电源种类及极性</td><td>焊接电流A</td><td>电弧电压V</td><td colspan="3">焊接速度(mm/min)</td><td colspan="3">最大热输入(kJ/cm)(带极堆焊为 $\mathrm{{kJ}}/{\mathrm{{mm}}}^{2}$ )</td></tr><tr><td></td><td></td><td></td><td></td><td></td><td></td><td></td><td colspan="3"></td><td colspan="3"></td></tr><tr><td></td><td></td><td></td><td></td><td></td><td></td><td></td><td colspan="3"></td><td colspan="3"></td></tr><tr><td></td><td></td><td></td><td></td><td></td><td></td><td></td><td colspan="3"></td><td colspan="3"></td></tr><tr><td></td><td></td><td></td><td></td><td></td><td></td><td></td><td colspan="3"></td><td colspan="3"></td></tr><tr><td></td><td></td><td></td><td></td><td></td><td></td><td></td><td colspan="3"></td><td colspan="3"></td></tr><tr><td colspan="13">技术措施:摆动焊或不摆动焊:____摆动参数:____焊前清理和层间清理:____背面清根方法:____单道焊或多道焊/每面:____单丝焊或多丝焊:____导电嘴至工件距离/mm:____锤击:____换热管与管板的连接方式:____换热管与管板接头的清理方法:____预置金属衬套:____预置金属衬套的形状与尺寸:____其他:____</td></tr><tr><td colspan="13">检验要求及执行标准:</td></tr><tr><td>编制</td><td></td><td>日期</td><td></td><td>审核</td><td></td><td>日期</td><td></td><td>批准</td><td></td><td colspan="2">日期</td><td></td></tr></table>

表 G.2 焊接工艺评定报告

<table><tr><td colspan="9">焊接工艺评定报告(PQR)</td></tr><tr><td colspan="9">单位名称: PQR编号: pWPS编号: 焊接方法: 机动化程度: 手工□ 机动□ 自动□ 焊接接头: 对接□ 角接□ 堆焊□ 其他:</td></tr><tr><td colspan="9">接头简图(接头形式、尺寸、衬垫、每种焊接方法或焊接工艺的焊缝金属厚度):(换热管与管板接头:换热管外径、管壁厚、管孔周边管板结构、预置金属衬套形状与尺寸、孔桥宽度)</td></tr><tr><td colspan="9">母材:</td></tr><tr><td colspan="2">试件序号</td><td colspan="3"></td><td colspan="4"></td></tr><tr><td colspan="2">材料</td><td colspan="3"></td><td colspan="4"></td></tr><tr><td colspan="2">标准或规范</td><td colspan="3"></td><td colspan="4"></td></tr><tr><td colspan="2">规格/mm</td><td colspan="3"></td><td colspan="4"></td></tr><tr><td colspan="2">类别号</td><td colspan="3"></td><td colspan="4"></td></tr><tr><td colspan="2">组别号</td><td colspan="3"></td><td colspan="4"></td></tr><tr><td colspan="9">填充金属:</td></tr><tr><td colspan="2">分类</td><td colspan="3"></td><td colspan="4"></td></tr><tr><td colspan="2">型号(牌号)</td><td colspan="3"></td><td colspan="4"></td></tr><tr><td colspan="2">标准</td><td colspan="3"></td><td colspan="4"></td></tr><tr><td colspan="2">填充金属规格/mm</td><td colspan="3"></td><td colspan="4"></td></tr><tr><td colspan="2">焊材分类代号</td><td colspan="3"></td><td colspan="4"></td></tr><tr><td colspan="2">焊缝金属厚度</td><td colspan="3"></td><td colspan="4"></td></tr><tr><td colspan="9">预热及后热:</td></tr><tr><td colspan="2">最小预热温度/°C</td><td colspan="2"></td><td colspan="3">最大道间温度/°C</td><td colspan="2"></td></tr><tr><td colspan="2">后热温度及保温时间/(°C×h)</td><td colspan="2"></td><td colspan="3"></td><td colspan="2"></td></tr><tr><td colspan="9">焊后热处理:</td></tr><tr><td colspan="2">保温温度/°C</td><td colspan="2"></td><td colspan="3">保温时间/h</td><td colspan="2"></td></tr><tr><td colspan="4">焊接位置:</td><td colspan="5">气体:</td></tr><tr><td rowspan="2">对接焊缝焊接位置</td><td rowspan="2"></td><td rowspan="2">方向(向上、向下)</td><td rowspan="2"></td><td colspan="2">项目</td><td>气体种类</td><td>混合比</td><td>流量</td></tr><tr><td colspan="2">保护气</td><td></td><td></td><td></td></tr><tr><td rowspan="2">角焊缝焊接位置</td><td rowspan="2"></td><td rowspan="2">方向(向上、向下)</td><td rowspan="2"></td><td colspan="2">尾部保护气</td><td></td><td></td><td></td></tr><tr><td colspan="2">背面保护气</td><td></td><td></td><td></td></tr></table>

表 G.2 焊接工艺评定报告（续）

<table><tr><td colspan="11">焊接工艺评定报告(PQR)</td></tr><tr><td colspan="11">电特性:钨极类型及直径/mm:____ 喷嘴直径:____熔滴过渡形式(喷射过渡、短路过渡等):____(按所焊位置和厚度,分别将电流、电压和焊接速度实测值填入下表)</td></tr><tr><td>焊道</td><td>焊接方法</td><td colspan="2">填充金属</td><td>规格</td><td>电源种类及极性</td><td>焊接电流A</td><td>电弧电压V</td><td colspan="2">焊接速度(mm/min)</td><td>最大热输入(kJ/cm)(带极堆焊为kJ/mm2)</td></tr><tr><td></td><td></td><td colspan="2"></td><td></td><td></td><td></td><td></td><td colspan="2"></td><td></td></tr><tr><td></td><td></td><td colspan="2"></td><td></td><td></td><td></td><td></td><td colspan="2"></td><td></td></tr><tr><td></td><td></td><td colspan="2"></td><td></td><td></td><td></td><td></td><td colspan="2"></td><td></td></tr><tr><td></td><td></td><td colspan="2"></td><td></td><td></td><td></td><td></td><td colspan="2"></td><td></td></tr><tr><td colspan="11">技术措施:摆动焊或不摆动焊:____ 摆动参数:____焊前清理和层间清理:____ 背面清根方法:____单道焊或多道焊/每面:____ 单丝焊或多丝焊:____导电嘴至工件距离/mm:____ 锤击:____换热管与管板的连接方式:____ 换热管与管板接头的清理方法:____预置金属衬套:____ 预置金属衬套的形状与尺寸:____其他:____</td></tr><tr><td colspan="11">拉伸试验(GB/T 228): 试验报告编号:</td></tr><tr><td>试验条件</td><td colspan="2">编号</td><td colspan="2">试样宽度mm</td><td>试样厚度mm</td><td colspan="4"> $R_m$ MPa</td><td>断裂位置及特征</td></tr><tr><td></td><td colspan="2"></td><td colspan="2"></td><td></td><td colspan="4"></td><td></td></tr><tr><td></td><td colspan="2"></td><td colspan="2"></td><td></td><td colspan="4"></td><td></td></tr><tr><td></td><td colspan="2"></td><td colspan="2"></td><td></td><td colspan="4"></td><td></td></tr><tr><td></td><td colspan="2"></td><td colspan="2"></td><td></td><td colspan="4"></td><td></td></tr><tr><td></td><td colspan="2"></td><td colspan="2"></td><td></td><td colspan="4"></td><td></td></tr><tr><td></td><td colspan="2"></td><td colspan="2"></td><td></td><td colspan="4"></td><td></td></tr><tr><td colspan="11">弯曲试验(GB/T 2653): 试验报告编号:</td></tr><tr><td>试验条件</td><td colspan="2">编号</td><td colspan="3">试样尺寸mm</td><td colspan="2">弯心直径mm</td><td>弯曲角度(°)</td><td colspan="2">试验结果</td></tr><tr><td></td><td colspan="2"></td><td colspan="3"></td><td colspan="2"></td><td></td><td colspan="2"></td></tr><tr><td></td><td colspan="2"></td><td colspan="3"></td><td colspan="2"></td><td></td><td colspan="2"></td></tr><tr><td></td><td colspan="2"></td><td colspan="3"></td><td colspan="2"></td><td></td><td colspan="2"></td></tr><tr><td></td><td colspan="2"></td><td colspan="3"></td><td colspan="2"></td><td></td><td colspan="2"></td></tr><tr><td></td><td colspan="2"></td><td colspan="3"></td><td colspan="2"></td><td></td><td colspan="2"></td></tr></table>

表 G.2 焊接工艺评定报告（续）
